Repository: notKguin/MMK-Informservice

File: final_project/project/ML_intensive_final_project_correlation_coke.csv (part 1 of 4)
Удельный расход кокса (кг/т),Уровень засыпи (восток) (м),Уровень засыпи (запад) (м),Перепад давлений нижний (ат),Выход колошникового газа (м³/ч),Колошниковый газ (H₂),Расход холодного дутья (м³/ч),Перепад давлений общий (ат),Расход природного газа (м³/ч)
457.062565,1.336937388,1.007742244,0.961892361,307399.0456,7.333333333,214677.1855,1.263071174,15916.95805
450.1093358,1.609969397,1.212071454,0.961920254,309399.2344,7.399999936,214572.0651,1.251254395,15998.28292
464.1847051,1.43456389,1.033959364,0.978648144,311839.3307,7.566666762,216907.276,1.266771401,15984.38981
455.028522,1.3131452,1.019543054,0.990443289,312108.1797,7.566666603,217341.6706,1.287074645,15975.46354
467.2329351,1.204588617,0.825334946,0.960610303,319017.8099,7.633333365,223169.5814,1.259817556,15999.31665
463.8710556,1.137158739,0.803557689,0.968049775,314490.7031,7.533333302,220511.5299,1.268897558,15999.05245
482.7300525,1.124085983,0.794430435,0.965557297,315734.0247,7.533333302,220923.6152,1.266697327,15973.74996
465.4443866,1.159274752,0.802835979,0.979569495,318980.8815,7.800000191,221314.0749,1.282915766,15926.18811
457.7394281,1.126419177,0.809217192,0.984514748,320374.668,7.600000064,221211.9238,1.284396668,15927.74556
458.3207367,1.100611165,0.801854454,0.968595495,319666.526,7.633333206,219527.5983,1.27666606,15999.22868
473.6114346,1.520633404,1.198365591,0.941940933,305275.8867,7.599999905,213644.5671,1.231369297,15631.42078
462.6440368,1.311867903,0.996863015,0.986926777,314590.5534,7.5,217516.6211,1.279914672,15998.24337
463.3545839,1.510454511,1.174653088,1.002796886,307390.3698,7.333333333,213989.5423,1.27863427,15338.16911
462.2951995,1.282256568,0.983820242,1.007834251,314405.7435,7.300000032,219926.054,1.277098338,15498.35885
466.2326204,1.431009819,1.088644904,0.917518303,304988.0245,7.533333302,207248.3172,1.170359361,13750.69012
472.3768745,1.334327946,1.019098317,1.02678065,306198.9805,7.566666603,218109.2988,1.3122934,15447.89457
469.3775883,1.489052643,1.14578603,1.02396208,305010.8503,7.5,214052.5762,1.305003484,15121.99556
483.1288754,2.018342227,1.627826939,0.801311884,273933.6347,7.25,187423.738,1.031318916,12084.3754
481.0581777,1.459950248,1.125581478,1.010223947,289797.8477,7.566666603,219317.6302,1.304494212,15057.48389
480.5000928,1.519059395,1.182463246,1.020420986,291266.5208,7.600000064,213089.9661,1.318189522,14772.27698
470.9074778,2.214037766,1.937923526,0.920816441,257173.32,7.46666654,194424.8564,1.182640853,13659.95451
451.3280711,1.779151231,1.394450337,0.943785792,287506.056,7.666666667,210080.2487,1.222002447,14403.46704
464.8895347,1.638081456,1.242851039,0.957399021,305538.974,7.566666762,217567.0527,1.25206394,14571.80164
472.2717758,1.315184695,0.972201012,0.990395837,308745.0508,7.533333302,217824.3021,1.297037025,15705.56966
473.8259165,1.406859487,1.100587159,1.006137826,303530.3542,7.699999968,214066.8366,1.298449039,15587.75952
450.7210306,1.528708711,1.212133907,0.988729162,282828.3099,7.899999936,204246.0957,1.27519616,14499.60758
476.3933712,1.580631435,1.264468576,0.969887366,299493.2487,7.400000095,214381.474,1.253050968,14499.646
484.2066847,2.508715853,2.097697347,0.870230722,269634.8216,7.466666698,197953.9264,1.13148879,13911.43087
521.3182864,1.815688834,1.449765682,0.896760414,278942.1921,7.76666673,203551.5898,1.160274307,14157.43494
482.7373683,2.28116931,1.791452115,0.702191261,229254.9583,6.850000143,184372.166,0.98872338,11130.20711
459.6107484,2.961962625,2.375676592,0.685907407,217198.0275,6.699999968,174241.1704,0.944014755,10005.13707
460.9149656,2.439513018,1.978471075,0.86971848,266857.832,6.866666635,199316.6745,1.178974286,12232.65857
485.5155384,2.205587894,1.777805428,0.939066554,279456.2422,7.033333302,204316.6523,1.251331021,13370.38725
473.2973023,3.636784931,3.188689637,0.912403934,264238.1628,7.133333206,197921.3164,1.145770259,12943.48767
486.0287569,3.495642235,3.028795868,0.921488556,268380.4284,7.200000127,203451.6289,1.138347447,12528.08964
484.3325435,3.357210884,2.813899159,0.918044562,269354.7598,7.366666635,204074.9408,1.143241897,13394.75134
488.7785746,3.137331198,2.592630774,0.921859381,274015.4258,7.300000032,206742.127,1.143945004,13335.50252
479.3897012,2.983195047,2.458376169,0.930799231,273434.6003,7.400000095,206440.4264,1.167303254,13494.76217
482.3986253,2.752961338,2.224087586,0.9194647,276335.4909,7.400000095,206910.3229,1.162872682,13659.49361
483.726069,2.468669335,1.992281655,0.929118643,277179.974,7.333333333,205715.446,1.183043992,13855.05164
470.7182064,2.923350523,2.47723496,0.947485072,271397.0443,7.066666603,201577.7676,1.185856193,12751.47502
476.8438617,2.120574082,1.664173608,0.920531251,272450.431,7.033333302,200704.0104,1.167825242,12923.34021
491.0073777,1.615126684,1.15398784,0.912978013,273579.4505,7.26666673,201159.4987,1.174883097,13654.37956
486.8490923,1.684852267,1.276455164,0.914229318,273054.6439,7.599999905,200926.2409,1.184958503,14997.85486
475.6144092,2.088424017,1.664369509,0.915039353,268376.1745,7.366666476,197484.61,1.172989016,13549.62716
484.7010091,1.666171595,1.247543064,0.899894675,271337.1016,7.366666794,199787.9954,1.174656247,12998.95101
493.1421607,2.030833905,1.58564132,0.919162807,273234.2435,7.166666508,200453.7702,1.193253984,12979.69043
481.0863944,1.86772879,1.480964869,0.925503083,275218.7617,7.699999968,200361.873,1.189809283,12999.13826
476.4297638,1.509043356,1.096634286,0.896969621,275674.9447,7.23333327,200706.4818,1.159678519,12893.2502
474.8343008,1.452294519,1.034451619,0.9246875,275484.8073,7.166666508,202718.61,1.190274303,12998.73018
473.3695605,1.393411388,1.018357642,0.930875262,273763.1367,7.399999936,201445.8639,1.197540725,12998.58838
469.2356449,1.350457122,0.96577928,0.935344912,273580.8034,7.5,200360.0742,1.202091441,12999.17985
463.2924384,1.356017431,0.95398917,0.936060193,273190.1471,7.433333238,198210.0215,1.2045602,12999.0977
461.1677909,1.33073701,0.946845586,0.920771954,276499.6341,7.400000095,201973.4688,1.186396634,12987.10706
473.2978058,1.280691425,0.918090157,0.953677081,279058.4583,7.300000032,205084.347,1.232605914,13829.73006
465.9192166,1.708496173,1.297917607,0.955072912,276679.4596,7.400000095,203171.349,1.216300363,12998.42297
485.3870535,1.346015076,0.928822679,0.934741616,282161.6979,7.133333365,206335.2507,1.200866347,13348.18807
470.1665459,1.706447691,1.273843634,0.932128477,275700.7695,7.26666673,203472.5117,1.186131949,12998.70142
476.5486015,1.516173845,1.132564177,0.919805564,277872.543,7.066666603,206106.0313,1.169880783,12999.06669
468.8651042,1.336298883,0.923248731,0.922730674,286918.7396,7.133333206,210564.2161,1.179239551,12998.35706
468.4037425,1.35622477,0.995094905,0.931176506,286532.7982,7.066666603,211173.3848,1.184630786,12982.34753
470.6464748,1.312797979,0.934051101,0.939244797,287851.0065,7.0,209957.6686,1.19743983,13328.15466
474.2107838,1.661909799,1.282044085,0.81255452,262418.1787,7.299999952,185958.1108,1.038731674,11589.94683
472.2681424,1.382718697,0.964633385,0.923889476,303524.1563,7.333333333,215534.8874,1.189729164,13997.68103
468.3649562,1.380579109,0.999802319,0.909418988,303860.3503,7.300000032,216065.5807,1.175262724,13961.47148
467.6399986,1.343043188,1.00840795,0.896068879,294208.2064,7.133333365,207379.0023,1.145910509,13185.03432
490.4259091,1.429449414,1.01116134,0.892885399,283851.0501,7.266666571,208575.4489,1.135035325,13064.02865
468.4166127,1.333631287,1.050728147,0.920440398,285403.6003,7.466666698,206432.4349,1.174657688,13498.68457
461.3360984,1.301593254,1.052417703,0.929481772,289958.2878,7.399999936,208000.0163,1.172934324,13498.47168
469.0887579,1.335259537,0.963539111,0.928720122,292839.8047,7.399999936,210200.041,1.182525704,13498.58183
467.0386149,1.305842837,0.945442006,0.937710067,291238.1745,7.73333327,209276.0592,1.191288476,13498.93188
454.0819399,1.341544583,0.955229657,0.948713546,292425.1966,7.866666794,207422.1725,1.203866333,13489.94478
460.2926128,1.296229079,0.871661646,0.935593178,293109.1602,7.5,208571.832,1.1767212,13849.51135
486.7025098,1.361837054,0.920416283,0.914605044,297572.2865,7.166666667,210379.9466,1.16617852,13919.59574
475.5733369,1.284316078,0.933094735,0.919666099,289887.7305,7.366666635,205925.8158,1.180496524,13657.13574
456.818979,1.250488684,0.925760053,0.91695256,281911.6536,7.133333206,202415.3854,1.186795374,13499.13989
461.7980033,1.349522027,0.975618519,0.843077846,260789.3408,7.200000127,190954.508,1.086872686,12129.20567
473.7255337,1.326608961,0.973884781,0.905377321,292791.3867,7.300000032,208761.444,1.169273138,13366.80188
479.8210603,1.527391046,1.162367436,0.907606107,292588.2396,7.433333397,206617.6745,1.170675293,13499.01412
466.4307042,1.312485913,0.918551393,0.932195611,294578.444,7.100000064,208056.3177,1.191426794,13589.44071
486.6905475,1.264990926,0.878412835,0.946824079,296764.9583,5.550000072,209284.9935,1.208491052,13998.61056
467.697041,1.26928029,0.911691286,0.949639012,295094.7318,7.466666698,206234.7161,1.210225622,14411.17061
473.647269,1.340778848,1.000985305,0.939540801,291933.9505,7.533333302,204140.0163,1.210092326,14498.41174
478.7138746,1.511828964,1.130579193,0.854841728,258237.0426,7.53333346,186975.3592,1.094105633,12425.28572
476.5132581,1.550548161,1.184379098,0.915108159,281078.2956,7.333333333,200003.8099,1.164551174,14140.15369
472.7731757,1.334007606,0.972716081,0.914045716,282732.543,7.599999905,200031.2806,1.17021816,14456.58289
480.1049948,1.537135676,1.192390904,0.886350115,271395.1842,7.600000064,192814.6647,1.150801219,14011.42863
487.7901784,1.374137113,1.081469811,0.930035914,281975.9544,7.566666603,197741.4238,1.185757895,13936.69865
484.5242299,1.421599706,1.091443082,0.892785872,278866.4525,7.333333333,199888.0677,1.140133679,12923.53442
484.0050875,1.506492391,1.09617923,0.899004628,286007.9323,7.166666667,204236.2324,1.14962181,13185.39783
479.7635812,1.500765517,1.100961208,0.924989256,287798.6081,7.166666667,204473.0579,1.175769026,13614.04354
485.6905499,1.384357015,1.019311776,0.922992475,293753.7721,7.400000095,207504.8301,1.182515626,13498.86796
485.0191113,1.407642285,1.082545054,0.91735822,293091.0286,7.599999905,207850.0182,1.183775465,13498.71582
480.9044323,1.461635778,1.121518485,0.931951689,298637.2083,7.333333333,212054.7741,1.187408586,13498.77466
493.9399289,1.538412904,1.125891286,0.940194674,294845.6797,7.333333492,208972.362,1.196476211,13498.52445
484.0535344,1.522925054,1.154488439,0.948998551,293779.888,7.199999968,207758.2064,1.209349846,13507.03499
484.0286929,1.475831494,1.053436557,0.939342114,288112.7266,7.466666698,204088.5853,1.193771258,13999.70813
477.4048342,1.561141695,1.197454038,0.955465284,285178.5833,7.26666673,202803.1204,1.219911178,14042.5068
468.9763875,1.631814743,1.203229194,0.948802089,282765.8763,7.400000095,202820.4095,1.198887159,14499.85075
474.2872696,1.519624487,1.076415045,0.939761105,284540.2381,7.466666698,206306.0254,1.192208469,14443.03361
473.6713537,1.615618418,1.234857172,0.954852703,287167.6432,7.5,208462.6152,1.214433139,14499.76156
486.017322,1.563672016,1.156849876,0.953297749,294017.7057,7.433333397,211258.1816,1.215929136,14811.60299
471.3151605,1.53777719,1.120361172,0.946114014,296188.9648,7.433333397,213480.89,1.208488733,14988.27136
476.651733,1.398433869,1.006659403,0.950697129,296334.9323,7.399999936,212645.8542,1.221400018,14999.5745
463.1374357,1.77847201,1.447035151,0.970605759,296421.4835,7.566666603,212159.1608,1.232252675,14999.56089
477.6335978,1.41500996,1.06437639,0.933860167,275988.5063,7.433333397,203495.9167,1.219329667,14955.58704
474.9771074,1.482610643,1.119067617,0.966256077,281118.7487,7.933333397,206843.9779,1.241785308,14999.74357
468.0187026,1.858574783,1.432145059,0.815296936,257248.6124,7.649999857,175319.3197,1.053146776,11957.16332
473.3279351,1.646297266,1.252517184,0.931615164,261972.8047,7.5,201587.1934,1.206547742,13982.82068
462.4573843,1.560707981,1.153060613,0.915343747,272804.3216,7.333333174,204775.3646,1.176905662,13896.95557
464.577266,1.603595734,1.214502439,0.925230781,286598.6667,7.166666667,207597.9368,1.197163636,13876.12724
460.4297987,1.844145571,1.534281765,0.92786777,279453.7005,7.533333302,202277.2174,1.219035029,13825.99117
448.6479943,1.406772465,1.050099907,0.915861771,293129.3893,7.366666635,211265.7402,1.207626065,13500.22925
458.835643,1.663072894,1.268381541,0.935455441,300755.3281,7.100000064,214719.4245,1.213224863,13499.49361
460.3998077,1.5482371,1.220110238,0.967247978,291325.4622,7.099999905,210347.862,1.264973377,13500.28666
446.2794934,1.8355025,1.474073805,0.947853414,276316.4974,7.23333327,202067.3359,1.240100888,13343.20968
452.5744343,2.442277198,1.948462874,0.87004138,260233.7018,7.733333429,196634.3776,1.113676225,13225.64616
459.2303349,2.411524355,1.941600248,0.861216438,259823.8477,7.666666826,195562.5775,1.099539633,13174.88005
463.9572847,1.218446597,0.787907769,0.870279498,272382.4427,7.133333206,201750.2676,1.14191857,13000.72498
472.6778928,1.173611805,0.754072368,0.867802081,270684.944,7.066666603,201645.8691,1.139953991,13000.53874
465.8891896,1.326105381,0.928058532,0.893708048,266373.849,7.200000127,199215.3053,1.167853574,13000.31018
461.114876,1.661168123,1.390086194,0.928004588,270199.6458,7.166666667,200684.6979,1.170777395,12999.91911
464.8417429,1.136968836,0.813776766,0.921809033,274155.8867,7.23333327,203492.8418,1.180537611,13000.5933
460.789035,1.16959473,0.825912555,0.941989879,274250.4167,7.366666794,203533.7949,1.216496259,13191.53271
469.6078692,1.219285992,0.898942632,0.919139872,276052.3867,7.433333397,203252.8138,1.188272988,12999.74976
463.5923524,1.34968772,0.981793786,0.943022574,274458.6992,7.633333365,202037.1836,1.212143814,12999.99727
464.560817,1.313155269,0.964860529,0.940030669,275480.7344,7.199999968,204205.7793,1.203491896,12999.94535
473.3300552,1.700647066,1.31480471,0.922051792,269531.2181,7.26666673,199536.3301,1.182648833,12999.26135
464.0507122,1.715533967,1.342201355,0.933445891,260738.8145,7.333333492,194067.862,1.199740176,12998.75354
480.6467674,1.721933424,1.374514212,0.911278933,274064.6081,7.299999873,201071.0586,1.150618037,12977.32389
462.3256571,1.660147155,1.247725685,0.898939438,272750.9753,7.066666603,201953.5365,1.143105681,12999.79093
461.7192999,1.480933795,1.070521966,0.887574074,273957.1732,7.133333206,203365.8926,1.136358504,12999.93648
456.8792257,1.325293864,0.965239291,0.880964704,278058.1107,7.0,205444.5033,1.130292252,12999.17395
456.4008651,1.425899893,1.129094804,0.904567741,276253.9635,7.26666673,204205.6699,1.157499984,13309.18766
466.4088312,1.511064251,1.107359049,0.915036326,278999.1354,7.233333429,207408.3418,1.170271282,13499.39868
466.4728352,1.506183321,1.118991204,0.923526617,282316.5807,7.199999968,210069.1602,1.18790857,13499.79683
463.488148,1.915312568,1.581188341,0.93335561,270719.5514,7.166666667,202349.5436,1.193272116,13413.16402
468.6476263,2.013660426,1.576684708,0.933438075,273089.0052,7.26666673,201692.8092,1.179729164,13441.82369
455.242842,1.521694332,1.06407053,0.919067708,277366.1471,7.099999905,206066.9863,1.182807292,13499.40548
451.0468485,1.452400506,1.079718707,0.946206058,277207.2383,7.133333206,206185.0267,1.218489165,13498.58826
447.7869734,2.017995045,1.607841561,0.927984081,268103.2585,7.366666635,198508.304,1.180726262,13466.29126
434.810638,1.431640362,1.128570514,0.895586662,261148.5313,7.066666603,193918.1615,1.166595911,12099.34538
468.8114489,1.596901665,1.221288527,0.887401626,274956.0469,6.899999936,202544.3034,1.158618053,12739.04476
455.7205857,2.649768705,2.545287848,0.689664355,227735.4863,7.350000143,152438.2241,0.878996544,9198.616347
506.4799158,1.925385068,1.518654466,0.86248337,249546.127,7.26666673,191382.582,1.101993168,12465.61056
491.5608417,2.538750639,2.125771344,0.731536455,205661.1914,7.433333238,172674.4141,0.939675925,10276.39478
439.3496357,2.069190597,1.695544531,0.814290268,224967.2897,6.733333429,180740.1276,1.044110869,10564.8641
467.1300781,2.690326293,2.170648992,0.842288807,233158.054,6.833333333,188304.554,1.061087355,10668.90084
458.326197,2.772515694,2.146941587,0.90036574,235276.3854,7.399999936,190774.0658,1.136381944,11199.23771
444.6289328,2.745134215,2.095716958,0.948767943,250530.1901,6.933333397,193850.1882,1.178240175,11979.92859
462.3770995,2.88036115,2.191225429,0.927148166,245835.3483,7.133333365,190544.7305,1.143031555,11874.64669
455.3119155,2.460109204,1.965702782,0.935637735,250502.3574,6.899999936,190656.2487,1.159707169,11991.55839
457.9739921,2.838829825,2.177117825,0.890962961,238847.5085,7.166666508,184789.5332,1.110942714,11797.30607
448.5853797,3.217674782,2.611855278,0.871842486,241965.2083,7.166666667,186579.6875,1.078643471,11966.09762
467.3192611,2.696925133,2.163069447,0.823412153,237101.235,7.23333327,184749.9069,1.03330864,11999.72095
474.6914374,2.814086825,2.103693455,0.858052666,241417.5098,7.166666667,186586.2806,1.075946172,11998.76127
466.0559316,2.826735079,2.126204784,0.856237958,238680.0618,7.233333429,185188.985,1.073890741,11999.34562
478.1060604,2.36464564,1.993793632,0.853322335,238577.1094,7.166666667,184681.0273,1.075505798,11999.36845
473.09309,2.631867429,2.099400654,0.842652194,235575.7201,7.166666508,182750.6608,1.063815971,11423.22502
460.5077491,2.638872335,2.150777439,0.828139581,229774.6797,7.400000095,179656.6296,1.055292363,11499.26074
447.5662775,2.805848151,2.285730625,0.766144102,225620.8581,7.433333238,176986.4264,0.979138305,11469.62846
466.4761837,2.300103535,1.957960298,0.794531249,224698.2572,7.199999968,176273.9004,1.021129631,11498.86393
479.9496004,2.395109097,2.018727005,0.780486993,233761.1289,7.333333492,182080.4336,1.00739904,11468.80693
477.1943025,2.112056186,1.742287579,0.757831588,224562.0286,7.133333365,176246.7376,0.977440387,11365.89986
475.6231425,1.426902726,1.104834172,0.710540797,216378.8936,7.233333429,169330.1165,0.925194734,10240.35295
487.5625915,1.292838916,0.914607018,0.870826845,235882.4284,6.966666698,181992.1615,1.148045073,11265.16504
479.7024426,1.206660271,0.876552897,0.909599533,239682.263,6.966666698,184458.6217,1.19308797,11499.81848
469.3117272,1.071669179,0.785929891,0.905935481,243079.6497,6.533333302,186503.4023,1.188857928,11482.99268
484.4100286,1.078517492,0.75877441,0.913602772,243254.8704,6.866666635,185540.5319,1.216869305,11500.24654
464.793918,1.49757422,1.252140495,0.872359385,235220.6686,6.933333238,181036.834,1.165137167,11775.21623
461.1198415,1.342936262,1.047488935,0.894641211,238742.1608,6.966666698,183116.7969,1.167625869,11500.23739
475.7531251,1.057739774,0.750615105,0.921707772,247991.304,7.433333238,186699.7891,1.196678683,11499.57357
471.1391216,1.139531476,0.814183623,0.919662908,244187.8079,7.433333397,183497.821,1.202559039,11499.48189
468.1884056,1.571544059,1.306208933,0.899308739,232176.2992,8.066666921,176587.2601,1.16417448,11076.51947
465.0549496,1.351332096,1.060801019,0.837674116,232165.7598,7.033333143,178679.3958,1.08665096,11026.28361
472.2182711,1.533054183,1.195987056,0.86791378,251611.3678,6.800000032,189928.8444,1.130475124,11044.38477
472.8270673,1.401774878,1.199592084,0.868475556,256025.388,7.066666762,190668.5091,1.129607076,11100.05815
469.0404526,1.418186719,1.266951536,0.846754911,255787.8086,6.966666698,190147.765,1.119404793,11101.56201
471.4083351,1.685556168,1.349107032,0.81964236,256601.6589,7.100000064,191960.8574,1.082020839,11100.00675
484.1416262,1.546898628,1.234635601,0.859813487,253907.3392,7.099999905,190260.5241,1.133422986,11099.44287
476.9592487,1.517378658,1.256855801,0.845318295,259303.9622,7.399999936,195858.4577,1.105735535,11099.67183
467.1807914,1.607772599,1.537903676,0.789687783,241921.8372,7.199999968,185313.1973,1.048859668,11007.78866
475.5159182,1.592940832,1.433563987,0.797104679,244090.235,7.333333333,184755.7207,1.04696626,11099.32373
481.4438799,1.652203182,1.506697382,0.792460357,244327.8203,7.166666667,182416.1009,1.028965555,11093.39815
499.8679704,1.614196569,1.354169369,0.794939814,246559.4616,7.466666698,182341.7891,1.025660587,11097.38615
497.8923789,1.734334141,1.316791187,0.848363521,258025.0755,7.033333302,190327.5677,1.080855201,11105.15568
474.5709992,1.793344791,1.596496875,0.846582753,248249.1322,7.066666603,186753.8737,1.076358214,11099.58207
494.3533027,1.719220152,1.470224137,0.801464987,246136.0755,6.833333333,187063.2995,1.039852907,11060.99154
506.3258769,1.536178137,1.217435787,0.817453879,248794.0163,7.199999968,187562.418,1.058736016,11100.72896
487.4691702,1.387639001,1.067506825,0.807653358,245167.3503,7.466666698,185443.6478,1.052485806,11099.1722
504.6418716,1.274259637,0.890258657,0.801186629,251649.6276,7.499999841,189633.0371,1.048392917,11099.73136
491.9999243,1.273141806,0.891556568,0.794059505,248149.9701,7.0,188351.4408,1.043798034,11099.50028
487.7761645,1.486221428,1.1210447,0.765480066,242255.0618,7.599999905,184033.2539,1.008243901,11099.21216
490.0830431,1.308578417,1.07828287,0.779124707,236529.1361,7.03333346,182682.5052,1.026609647,11123.05782
537.6018238,1.336382627,1.200648146,0.810679977,238739.2936,7.26666673,183833.3815,1.034603886,11098.96627
475.7198041,2.406206186,1.882281269,0.609973388,200588.5905,7.233333429,158977.0671,1.380779219,8466.543701
480.699362,2.833931014,2.564496944,0.666168407,225859.2539,6.566666603,172978.1061,0.849663779,8359.812236
509.0868421,1.919046273,1.698896294,0.738454876,248119.6048,6.099999905,184618.4251,0.9639199,9407.607951
503.3154019,2.090775326,1.696132928,0.778366603,241376.3379,7.333333333,178379.2409,1.050631362,10973.90576
496.687882,1.989726926,1.671127816,0.822144993,253697.9258,7.066666762,187093.4727,1.10704724,10983.62195
503.2213303,2.13393117,1.641425356,0.80417824,237934.7552,7.500000159,176767.3073,1.089607621,10988.86369
492.2599792,1.826991176,1.380196686,0.787823747,235586.8431,7.433333238,176002.4056,1.046505841,10867.68115
498.8649898,3.197009618,2.79271015,0.782899598,236133.3021,7.26666673,177715.6816,0.981779511,10899.51363
493.9003467,2.046505714,1.605453069,0.810996234,245475.446,7.100000064,183562.4036,1.046515045,10970.22229
496.8654347,2.201940601,1.757340357,0.818620165,244438.8327,7.266666571,185255.2962,1.042779091,10982.85661
488.8277063,2.242553959,1.683404371,0.822856488,237109.9095,7.000000159,178357.4095,1.042031541,10993.56571
489.8180489,2.228956992,1.690795839,0.84094965,237180.5241,7.100000064,177991.3047,1.06497367,10974.97864
487.3400364,2.191743061,1.607723415,0.829295268,237958.0352,6.73333327,183889.2201,1.047844358,10869.28088
480.1637151,2.1665078,1.684349567,0.838644383,244774.3991,6.96666654,184806.4271,1.061421866,10852.11686
478.5886697,2.661495874,2.059245651,0.792964118,231508.9108,7.300000032,175210.1263,1.003898429,10386.10498
479.1177895,2.437821607,1.912912687,0.838086565,241389.5072,6.933333397,180307.4375,1.049737943,10270.05286
474.1519649,2.2593103,1.821277668,0.826712094,254112.5827,6.833333333,189132.2611,1.039778056,10481.09078
486.0112182,2.493333846,2.00884526,0.81977576,241863.347,7.166666667,180693.2526,1.033755504,10318.21265
479.8968814,2.273486028,1.741555487,0.804455395,246466.5697,6.966666698,184143.8691,1.026827683,10489.26672
481.1592105,2.531920701,2.112087602,0.674513026,221380.0077,6.799999952,162401.3163,0.852202547,8881.146483
517.3919987,2.363896439,1.764637669,0.784967589,240173.9043,7.0,177155.097,0.989602705,10500.06112
520.3541682,2.163789367,1.625364378,0.821919471,249796.4707,6.800000032,176932.3607,1.030659787,10499.28316
523.7153901,2.215741575,1.694093948,0.835851269,252518.9362,6.76666673,177020.4876,1.051030946,10570.51001
501.2635622,3.259779871,2.665294444,0.815921006,231564.779,7.100000064,167639.1152,0.993898146,10012.48872
499.9142976,3.940830539,3.192896008,0.848412285,259837.3848,6.866666635,183803.028,1.007183596,10428.71484
500.6382689,4.300392061,3.82810547,0.88727431,272614.5052,6.933333397,190547.4479,1.04862346,10749.07658
487.9204285,4.300392061,3.562111,0.943022887,272858.4004,7.333333333,187092.875,1.121161183,11803.19356
497.0644644,3.987896323,3.192896008,0.858962382,261381.099,7.566666444,183695.9805,1.012601564,10904.44751
495.4887393,3.940830539,3.519886921,0.889909717,265735.4889,7.366666794,186547.8685,1.047142066,11109.71688
501.2146451,5.006999592,3.494174222,0.900937726,262593.4583,7.166666667,185237.2559,1.050580693,10926.50171
489.8698516,4.085765868,3.551635116,0.766480026,238007.2839,7.25,177161.4238,0.887687206,9982.90888
481.2816488,4.026312341,3.562111,0.878056509,270842.9401,6.899999936,189218.2435,1.033463647,11119.19564
482.6327514,3.956800391,3.47322168,0.90812356,274974.4922,7.199999968,191079.7083,1.070007811,12062.1945
477.2238982,4.300392061,3.656442185,0.854224826,259198.5918,7.600000064,186642.7747,1.000686335,11722.38953
501.2365032,3.939413557,4.296333134,0.827520825,242145.3926,7.299999873,176219.7936,0.970170711,11576.1628
495.0784037,4.712714165,3.47322168,0.805883316,244675.6315,7.166666667,177401.6706,0.949068591,10819.63631
474.1670225,3.956800391,3.898077905,0.784724822,249085.6725,7.0,180026.8281,0.934821176,11250.12516
491.9361363,4.085765868,3.47322168,0.806506368,254186.4583,7.100000064,182442.7936,0.954968169,11499.52588
475.325394,3.939413557,3.47322168,0.807267979,251035.0671,6.866666794,181002.8392,0.955892473,11499.66479
476.9060294,4.08609277,3.656442185,0.817127888,254291.9303,7.199999968,182965.403,0.960543113,11499.68958
479.6419474,3.939413557,3.894473652,0.811311344,252681.9297,7.066666603,181679.4212,0.951220488,11544.30518
479.6834936,3.939413557,3.894473652,0.812097939,256520.0091,6.966666698,184866.6901,0.95542446,11000.16121
482.6614858,4.08609277,4.000309815,0.78760127,254191.1198,6.899999936,183391.6797,0.936032114,11000.40055
497.295342,4.344946553,3.802035391,0.752817425,249212.2383,7.099999905,182214.388,0.89329051,11000.42619
480.2528839,4.145905892,3.876035362,0.786339988,262203.2871,7.133333206,188057.582,0.944595488,10999.85893
481.7269,3.934866716,3.894473652,0.799974238,257127.2578,7.300000032,183388.8906,0.945408277,10999.60942
477.9358149,4.145905892,3.353790035,0.776329113,255781.6758,7.133333206,183653.8164,0.920488216,10977.08114
477.1272497,3.991152893,3.353790035,0.77176736,261384.2292,6.933333397,187038.5085,0.934143521,10999.61702
485.7640434,4.190626363,3.386419336,0.792515432,263724.2194,6.933333397,187206.7454,0.95821132,11000.047
485.328847,3.900697062,4.000309815,0.778467014,261675.9505,7.066666603,185621.3001,0.942977426,11000.30815
490.2365224,4.344946553,3.386419336,0.778340275,266172.7109,7.066666603,190703.1732,0.94343924,11000.57267
495.3209049,4.467966219,3.357817809,0.781132956,265711.8034,6.966666698,190004.1217,0.947220678,11000.55981
483.9348451,3.900697062,3.397513439,0.817870369,270619.8685,6.899999936,192114.7891,0.990631943,11000.24105
483.5482282,3.938463201,3.622197469,0.805669556,265491.959,6.933333397,188669.1777,0.980359949,11000.18628
484.7284588,3.875000924,3.686539948,0.814763211,252853.7174,7.199999968,183694.3242,0.965035622,10437.9318
485.6610948,4.467966219,3.472198079,0.842944667,261701.1022,6.866666635,191541.4733,0.997543879,10754.75814
482.6888311,3.980434765,3.615273893,0.833433735,261712.3522,7.366666635,191969.7852,0.992434313,10900.5258
488.0150611,3.980434765,3.53981487,0.862895836,270871.2031,7.100000064,195930.7663,1.030915213,10991.08594
488.1759479,3.925333291,3.355023752,0.797131943,258692.5124,6.866666635,191354.627,0.947044695,10771.93624
486.0346653,4.14106374,3.615273893,0.806828698,259632.3932,7.0,190780.4004,0.956676506,10776.0096
485.0008818,4.131727527,3.355023752,0.781342303,255666.5332,7.23333327,183372.2428,0.934625002,11106.49874
487.0383657,4.14106374,3.975861748,0.783392648,253388.2487,7.23333327,181761.179,0.930082177,11030.44421
481.8145834,4.166079849,3.622197469,0.837293824,265091.5221,7.166666667,190667.4655,0.999376799,11262.88257
489.5800363,3.987845848,3.512216568,0.796839707,257111.1243,7.700000127,184773.7487,0.967228008,11371.28984
482.0453671,3.648174008,3.179173981,0.788463727,251317.9355,7.400000095,183420.4408,0.949607501,11231.78597
485.7622923,3.866790732,3.647741596,0.778078414,250975.5814,7.333333333,181953.6113,0.930728016,11154.47941
473.0743277,4.032888333,3.737263004,0.768243052,255397.0788,7.166666667,185018.4466,0.919698782,11000.75415
481.8066475,4.540142645,3.179173981,0.775859299,261797.6387,7.099999905,188408.2135,0.929231664,11000.06995
476.21635,3.900841524,3.512216568,0.708782405,238802.8854,7.166666667,176627.0612,0.859045135,10997.3704
475.9871293,3.648174008,3.737263004,0.718295718,243651.14,7.166666667,176589.3848,0.861687501,10992.75374
470.1396912,3.987845848,3.737263004,0.738140576,249798.9349,7.166666667,179956.6315,0.883930437,11000.35864
471.7524608,4.003714472,3.837117523,0.699209208,231839.2852,7.233333429,171689.9798,0.837581307,10675.54826
477.889837,3.939523806,3.382872383,0.68309289,232061.2865,7.23333327,173416.7493,0.810471639,10550.39176
471.8101319,3.916372985,4.029501587,0.694175296,239021.14,6.866666635,175850.7917,0.84854204,10500.26998
475.936438,4.540142645,3.425361057,0.708854174,241198.459,6.933333238,177380.5313,0.841331596,10481.25427
473.9782609,4.540142645,3.647741596,0.704997684,243689.4199,7.03333346,181017.9701,0.848309894,10500.98832
476.9194006,3.991086751,3.575058649,0.707576993,243483.3314,7.166666508,180211.6315,0.863454337,10500.83195
485.0936894,3.876811385,3.497150948,0.718998273,243886.4199,7.066666603,179857.8893,0.878012436,10501.11991
484.4977145,3.991086751,3.508868396,0.738818864,246021.0723,7.066666762,180304.5775,0.884739873,10500.67505
474.4792799,3.876811385,3.576242646,0.710499043,239327.1471,6.933333397,176048.446,0.855077662,10469.67171
487.3223862,3.890286595,3.425361057,0.723567133,249798.7865,6.699999968,182522.0247,0.867076387,10449.71285
480.914937,4.163734833,3.425361057,0.746090281,249565.9987,6.300000032,183602.0729,0.893202553,10500.86373
476.9366766,4.19592758,3.350962381,0.728410711,245821.0195,6.466666698,180351.1927,0.874479485,10496.35067
477.2311644,3.890286595,2.422046224,0.71875232,244100.362,7.100000064,180842.2839,0.859971064,10500.70675
481.5372776,3.811054667,3.453627,0.686401039,229687.9674,6.73333327,174539.8392,0.818979743,10538.52726
471.9794641,2.896747867,1.903030093,0.70285359,236701.1309,7.033333302,177915.6719,0.843567997,10501.18111
474.7528407,4.039669951,1.903030093,0.708145673,237009.1016,6.73333327,176694.1348,0.847703464,10493.73096
478.390854,2.977210661,3.508868396,0.705653362,239819.8092,6.199999809,180113.373,0.852641779,10500.70646
474.0387816,2.896747867,2.422046224,0.716684612,235762.334,6.0,176502.4245,0.879912036,10501.10429
472.9438474,2.654415866,2.044704035,0.756936272,246387.6764,5.866666794,179202.6178,0.953006084,10605.27201
474.7714885,2.557434142,1.903030093,0.735860536,243228.748,6.133333206,178132.7279,0.937803241,11000.92334
470.695085,2.914033751,2.378462841,0.689679973,227726.5768,6.099999905,169246.8893,0.867505215,10692.69324
481.8437591,2.977210661,2.496836563,0.55771995,209404.2593,6.450000048,147336.1253,0.694481646,7839.136833
472.6568852,2.875071009,2.220183114,0.709650464,205516.5299,6.433333397,157557.7266,0.864791669,9713.159668
449.3674598,1.029943461,0.906498199,1.040379634,279758.9375,7.866666794,195268.8398,1.257730916,15834.04122
452.9699267,1.044813275,0.961714469,1.054405252,304574.0638,7.966666698,209040.2858,1.342677325,17359.24512
457.7504972,0.983856715,0.906676851,1.149053829,312840.5482,7.800000032,214393.931,1.387747685,18120.04769
443.8193798,1.030377838,0.915138252,1.272009263,312987.8568,7.5,213171.1855,1.419059023,18244.72152
455.0423193,1.719927095,1.600660602,1.149056421,293716.3158,7.300000032,206676.8997,1.285640179,16975.17695
454.4773193,3.405593313,3.205063733,1.143259826,305293.026,7.433333238,213127.4303,1.291094904,17427.50224
445.9228035,1.010530315,0.869228383,1.232675354,326233.1237,7.766666571,219820.5254,1.409140632,19653.6709
455.3035137,1.056975141,0.907982332,1.351708616,328465.2578,7.799999873,221113.3053,1.45268023,20271.93815
456.2917207,0.975599475,0.872669734,1.38783739,325563.7148,7.666666667,219510.319,1.48731192,20468.52637
429.3547786,0.951339225,0.828197526,1.36191088,314962.401,7.800000032,216412.4701,1.469503447,20944.85498
429.2652732,0.811122105,0.692713189,1.347804402,319585.1328,7.73333327,215760.8366,1.447705443,20921.05566
434.0088525,0.793199648,0.697431428,1.366954277,319298.7617,7.666666667,217242.8776,1.420520827,20829.96753
421.1338016,0.753423085,0.659272285,1.385264243,322702.6523,5.699999928,218083.0182,1.43007047,20948.36125
413.0161746,0.794204796,0.702841667,1.409670144,323615.2318,7.633333365,217667.6608,1.432849556,20930.77718
413.3866835,0.805478243,0.698262036,1.422527189,322342.0898,7.233333429,217513.0586,1.443530098,20998.98332
434.9686078,0.815979026,0.717040047,1.402087102,325229.5273,7.399999936,219533.8646,1.431636845,20872.8715
418.4665327,0.812896003,0.715564517,1.493020256,324473.7331,7.333333492,218062.6055,1.503756364,21107.2998
413.6870427,1.036489353,0.953384779,1.286131942,277326.5406,7.650000095,192335.3092,1.294905081,18386.39711
410.3432281,0.812771504,0.725335553,1.446681648,325631.1823,7.699999968,219324.3503,1.451480264,21400.57446
415.4635319,0.828472448,0.71685752,1.413752298,330485.4271,7.700000127,221044.9583,1.437116901,21449.4292
409.7844265,0.819194558,0.728149598,1.419809605,328209.9388,7.76666673,218370.8346,1.441094329,21278.02124
422.7366354,0.943537583,0.846336563,1.175012631,274409.427,7.950000048,188741.9408,1.210882065,18181.66634
409.2744995,0.928928879,0.814235759,1.377608791,311440.7474,5.975000024,207764.4831,1.422914336,21297.43384
435.2837211,1.587979205,1.485668652,0.719668975,167311.4112,7.449999809,122457.2347,0.758663191,10897.8105
427.9421934,0.915783517,0.797745675,1.295867953,299196.1903,7.649999857,202377.814,1.355911691,19822.56074
397.8022212,0.80483228,0.718515048,1.398680558,325423.0143,7.633333206,217758.7155,1.443559612,21499.17651
406.7963888,0.808972158,0.726028234,1.360081603,327162.2174,7.699999968,218359.2546,1.425442124,21428.93424
410.2853529,0.809548192,0.730397162,1.389916375,334863.5794,7.433333397,220678.806,1.431904082,21499.83301
420.4605271,0.82045151,0.75034409,1.411944444,339840.8529,7.366666794,220107.4928,1.456133674,21454.52987
413.5238738,0.804827601,0.728115678,1.408133681,341292.2852,7.5,219794.2546,1.450409715,21415.3584
423.7107324,0.86050867,0.793752894,1.389811764,341838.6367,7.499999841,221781.9505,1.439255665,21402.23633
418.0469821,0.795115389,0.723948265,1.412763307,337522.6107,7.599999905,220201.9785,1.446771989,21621.68962
408.3867493,0.818003178,0.733003582,1.416688661,338330.7956,7.399999936,219227.3906,1.460305557,21953.62687
406.3100189,0.797836284,0.734671404,1.382832184,337580.0951,7.066666762,221178.6172,1.434842591,22481.30868
411.6325559,0.80046128,0.726548776,1.395662755,339123.0911,7.100000064,220703.3314,1.44938838,22826.1984
414.3850765,0.982712266,0.92850851,1.036618056,289800.1131,7.199999968,200299.4907,1.269675362,19253.3601
401.9543121,0.825742995,0.739392305,1.135540513,329695.6146,7.199999968,221274.373,1.454724535,22766.28752
404.0321996,0.808639405,0.740753134,1.180794954,328457.8021,7.800000032,220290.6035,1.471674596,22902.7679
398.9377102,0.808509948,0.720683855,1.385259246,331125.3021,8.0,219977.1641,1.484480326,22264.76644
401.6103588,1.018486455,0.96448119,1.270638311,294233.7686,8.066666762,200700.1351,1.325927091,19027.90588
407.5856514,0.97670163,0.824305753,1.350675111,324469.6875,8.03333346,220374.7161,1.460023041,21126.83594
406.611212,0.826910526,0.722880267,1.403545136,329450.9531,7.766666571,219755.1816,1.487978001,21951.63525
409.185201,0.849505268,0.721892585,1.431646417,329474.0182,7.566666603,220906.0794,1.495688657,21845.35116
409.0170448,0.91668276,0.79826989,1.329209457,303102.6794,8.150000095,209025.6273,1.396897461,20204.93371
410.1871836,0.800259024,0.71937911,1.401137143,327196.2513,8.000000159,222207.4115,1.470572929,21998.49259
410.4809146,0.927942646,0.85345156,1.429776609,327956.5964,7.833333333,221959.1973,1.482609376,21854.01424
412.6192585,0.908860698,0.83719756,1.367943068,331802.4349,7.833333333,223004.8743,1.453507145,21998.46224
417.5342719,0.810113825,0.725754569,1.386979153,333646.4219,7.899999936,223711.4922,1.44808797,21998.58089
404.8678902,0.82505093,0.733339466,1.421828697,340961.7565,8.166666667,224963.2461,1.470857069,21937.73006
401.6973833,0.786477419,0.714576267,1.415851672,340996.5456,7.53333346,224184.9512,1.46831354,21888.32853
402.4678928,0.935967647,0.840617416,1.22346586,295401.8783,8.333333333,201339.3818,1.295884269,18908.213
406.1326221,0.789141424,0.704838191,1.354913781,336070.0208,8.900000254,223573.224,1.465378488,21865.41675
402.1007217,0.791705211,0.708079686,1.422145968,345101.6576,9.433333715,223452.7214,1.514062802,21906.78304
413.1109468,1.058599529,0.967021354,1.229852426,298576.8329,7.799999873,198671.1148,1.332175938,18973.93428
407.9386945,0.780682807,0.741300573,1.418532401,334209.7448,7.433333238,219084.8275,1.52413483,21713.71842
413.5098129,0.777803702,0.744947563,1.414990505,338404.6667,9.433333397,221046.4811,1.502951001,21884.34684
420.948229,0.816504737,0.732280379,1.438494225,342209.0117,8.633333524,219835.097,1.507088527,21956.53841
401.2493165,0.844072968,0.745119902,1.372038782,343720.651,8.033333302,217741.6302,1.517958328,21965.88509
401.0917332,0.824347191,0.764750354,1.357507,338174.3542,8.166666508,217370.5781,1.512718916,21953.34766
404.1704556,0.898054222,0.838781255,1.260388508,342343.2109,8.0,220388.4427,1.467457046,22087.05876
428.7292249,0.794334372,0.713801444,1.23511981,342573.9909,8.03333346,224333.8288,1.457816541,21997.31087
427.6023899,1.402492575,1.297433262,0.935395262,244585.4389,8.099999905,172519.1492,1.083879046,15012.23656
410.0359191,0.918944277,0.873299738,1.346890966,332567.8529,7.566666603,218340.1725,1.511338919,21477.7487
418.5764255,0.85210827,0.809546034,1.279548615,341692.6484,7.633333524,221666.7305,1.477959211,21998.9882
406.6137014,0.813034835,0.762672971,1.341083338,344654.9935,7.400000095,222668.6999,1.498717596,21561.98063
412.067696,0.788203319,0.749063673,1.316831832,349940.5729,7.23333327,225874.4232,1.452238401,21896.99756
418.6413447,1.079641591,1.06446822,1.334941544,342167.026,7.066666762,222873.8079,1.462680548,21273.14848
420.928115,2.304836797,2.186273965,1.170461804,305460.6947,7.25,211954.4004,1.286060775,17009.57184
414.2974642,0.884657763,0.798867069,1.223986283,344365.8203,7.466666698,225874.6087,1.444095348,21419.67448
415.8081254,0.844037878,0.769207522,1.200489586,344597.2734,7.900000254,227538.2865,1.437377309,21596.39494
423.6416881,0.792011338,0.735319552,1.273121516,346611.1693,7.73333327,226277.4355,1.461081028,21851.86418
410.3805491,0.821750328,0.753201105,1.317825149,345277.0833,7.833333333,223992.3105,1.487943828,21757.77083
420.6431533,1.276728506,1.149507962,1.221938516,347973.5846,8.299999873,228149.1348,1.417689169,21983.07935
409.1066514,0.798696463,0.742403475,1.270254046,343373.3372,7.26666673,224745.4349,1.45978415,21853.02629
411.7887659,0.823966431,0.746030264,1.259379039,346297.1536,7.033333302,228400.3236,1.443598395,21762.22095
431.191763,0.770831699,0.706780041,1.181840261,346193.1758,7.766666571,230040.39,1.434838995,22000.33358
413.822379,0.759418696,0.690667411,1.302550346,344331.9479,7.700000127,227311.9668,1.476372704,21681.5118
415.2518277,1.127867304,1.01868247,1.175136579,306376.1494,8.050000191,210729.6019,1.317288777,18467.72755
411.5447369,0.881817393,0.753355255,1.274996713,345405.0859,7.799999873,231456.4779,1.461573203,22000.02067
421.3238144,0.879275233,0.784310477,1.308064222,340590.474,7.899999936,229921.4251,1.487716441,21872.30827
420.4267844,0.957599945,0.898007182,1.26229397,303984.8124,8.100000064,206613.7377,1.393105909,18955.43379
408.6192437,0.822980834,0.745924888,1.347486069,333729.5404,7.633333365,226314.1426,1.500465343,21790.89103
409.8707533,0.797154163,0.723510129,1.307456017,344334.7917,8.066666921,228830.6862,1.487994805,21952.88403
