Repository: notKguin/MMK-Informservice

File: final_project/project/ML-intensive_final_project_cleaned.csv (part 1 of 39)
Количество чугуна (т),Удельный расход кокса (кг/т),Расход холодного дутья (м³/ч),t горячего дутья (°С),Расход природного газа (м³/ч),t природного газа (°С),Содержание кислорода в дутье (%),Расход пара на увлажнение (т/ч),Перепад давлений общий (ат),t чугуна на выпуске (лётка 1) (°С),t чугуна на выпуске (лётка 2) (°С),Давление колошникового газа (ат),Перепад давлений нижний (ат),Перепад давлений верхний (ат),Выход колошникового газа (м³/ч),Положение клапана малый снорт (%),t колошникового газа 1 (°С),t колошникового газа 2 (°С),t колошникового газа 3 (°С),t колошникового газа 4 (°С),t колошникового газа в пылеуловителе (°С),Уровень засыпи (запад) (м),Уровень засыпи (восток) (м),CO в колошниковом газе (%),CO₂ в колошниковом газе (%),H₂ в колошниковом газе (%),t периферийных газов 1 (°С),t периферийных газов 2 (°С),t периферийных газов 3 (°С),t периферийных газов 4 (°С),t периферийных газов 5 (°С),t периферийных газов 6 (°С),Уровень засыпи (север) (м),Уровень засыпи (юг) (м),N₂ в колошниковом газе (%),Шлак,Чугун.Cr,Чугун.Mn,Чугун.P,Чугун.S,Чугун.Si,Чугун.Ti,Чугун.V,Чугун.C,Шлак.Al₂O₃,Шлак.CaO,Шлак.FeO,Шлак.Ko,Шлак.MgO,Шлак.MnO,Шлак.NaO,Шлак.S,Шлак.SiO₂,Шлак.TiO₂,Бар М10,Бар М25,Влага,Зола,Кокс +80 мм,Кокс -25 мм,Кокс 40-25 мм,Кокс 60-40 мм,Кокс 80-60 мм,Летучие,Сера К,Углерод,CRI,CSR,Fe,FeO,S,SiO₂,CaO,MgO,Al₂O₃,TiO₂,Osn,P,Zn,Cr,MnO,O₂ в горячем дутье,Доля агломерата,Колошниковый газ (CO₂),Колошниковый газ (CO),Колошниковый газ (H₂)
4359.847,457.062565,214677.1855,1055.686386,15916.95805,14.13750247,26.30299997,0.145087693,1.263071174,1426.482414,1480.095667,1.399045542,0.961892361,0.290097225,307399.0456,0.88647679,169.7802537,175.3435351,207.1397826,177.2238948,173.0923462,1.007742244,1.336937388,24.77271159,18.15971875,6.208880941,259.6821658,358.4418411,495.0822461,421.4838346,548.7008858,281.2586702,1.117373658,1.125764117,49.79668156,1518.450001,0.039307692,0.30914286,0.061428572,0.0197,1.232071425,0.061153846,0.105599999,4.75,11.38333337,37.18799973,0.221833331,1.125166674,9.128333251,0.242000006,1.098166664,0.681333333,38.1666673,0.973500003,9.225000143,87.12500191,3.774999976,12.94999981,33.97500086,1.450000018,4.199999928,22.5,37.875,1.299999952,0.529999971,83.33000183,32.0,54.5,54.7380955,10.0380953,0.057575397,6.242579349,11.76646833,2.05484126,1.700476197,0.273174603,1.885476182,0.027623016,0.031146826,0.023928571,0.297420633,27.3333327,0.603,18.73333359,25.16666667,7.333333333
4425.385,450.1093358,214572.0651,1063.769384,15998.28292,14.47928015,26.50044982,0.131810737,1.251254395,1405.902726,1479.19458,1.402113413,0.961920254,0.278332569,309399.2344,0.767838753,169.7440344,173.2472515,197.4264978,169.7173907,170.4123592,1.212071454,1.609969397,24.61824044,18.92047405,6.348797282,339.5336469,341.1164398,397.3094432,386.9786339,454.2778816,218.6600933,1.348689715,1.125764117,48.95452293,1661.699997,0.039692307,0.297250004,0.066528572,0.017714286,0.646333333,0.083866667,0.105599999,4.710000038,11.30000003,37.09999975,0.272999999,0.961499999,8.873999977,0.32016667,1.105333328,0.681333333,38.25333277,0.844000002,9.299999952,86.625,4.125000119,12.95000005,34.30000019,1.50000003,3.774999917,21.1500001,39.27499962,1.274999976,0.550000012,83.09999847,32.0,54.40000153,54.29285685,9.959523859,0.052928572,6.45166665,12.06166658,2.02404759,1.617857144,0.253095238,1.870238091,0.026238096,0.03047619,0.022357143,0.280000002,27.23333359,0.602,18.6666673,25.60000038,7.399999936
4372.657,464.1847051,216907.276,1060.716365,15984.38981,14.4863259,26.51146475,0.117763162,1.266771401,1412.283513,1512.539028,1.405439595,0.978648144,0.277030094,311839.3307,0.860557981,165.3018277,166.5004304,197.47494,167.8653571,167.9752108,1.033959364,1.43456389,24.84685524,18.28812393,6.356897473,497.7648595,350.8000946,421.9013913,366.8908501,474.51629,255.6536414,1.173402833,1.199508026,49.30822817,1676.024994,0.039307692,0.297692306,0.0575,0.014857143,1.093799996,0.107363637,0.088538462,4.710000038,10.4016668,37.36166573,0.221833331,0.961499999,8.948333422,0.305166662,1.098166664,0.727499992,38.60833359,0.836999993,9.150000095,87.52500153,3.775000036,13.0999999,37.05000019,1.300000042,3.575000048,20.30000019,37.77500057,1.25,0.550000012,83.06999969,31.89999962,54.59999847,54.07027892,9.634984526,0.060156347,6.48856034,12.31359136,2.068560339,1.646826624,0.254659441,1.898095966,0.026314242,0.029332818,0.02200774,0.269654607,27.16666667,0.603,18.66666667,25.23333359,7.566666762
4447.549,455.028522,217341.6706,1058.044291,15975.46354,15.82185074,26.62238797,0.128866268,1.287074645,1405.132286,1483.367116,1.396190211,0.990443289,0.285576392,312108.1797,3.498224877,157.9269892,159.5593993,189.9625702,160.2662824,164.4674625,1.019543054,1.3131452,25.10142938,18.58919326,6.440775017,332.9551913,278.5350062,348.9691111,310.7734807,417.4035568,216.7767092,1.122213999,1.125764117,48.74214888,1590.074989,0.038153846,0.285076925,0.078909092,0.0194,0.68407143,0.064214286,0.0918125,4.710000038,11.30000003,37.18799973,0.272999999,1.065800011,8.948333422,0.295400003,1.185833315,0.660000006,38.35166677,0.973500003,9.349999905,87.17499733,4.099999964,12.95000005,35.84999943,1.700000018,3.449999988,19.9000001,39.09999943,1.324999958,0.540000021,82.94999695,32.09999847,54.29999924,54.03982441,9.879824392,0.063708772,6.526561392,12.39850869,2.037526315,1.679385954,0.261315789,1.900649113,0.026508772,0.030535088,0.023970176,0.279666666,26.83333333,0.605,18.43333308,26.09999975,7.566666603
4441.511,467.2329351,223169.5814,1060.088181,15999.31665,18.93565452,26.3542157,0.129628953,1.259817556,1397.118019,1470.380664,1.402065729,0.960610303,0.287709514,319017.8099,1.306532192,149.8055305,152.1454639,190.8050772,150.3326537,157.2845561,0.825334946,1.204588617,25.06148998,18.90713294,5.973494152,258.9640071,345.260416,408.6715775,301.1186447,460.531086,211.3644606,0.951919752,1.002152209,49.1039141,1418.174995,0.039692307,0.299800001,0.0594375,0.014857143,0.68407143,0.068785714,0.092785714,4.639999866,10.86166668,37.18799973,0.229166667,1.046999981,8.861666679,0.290833334,0.999166667,0.716499984,39.81166649,0.801666657,8.833333333,87.43333435,4.066666603,12.96666654,33.86666679,1.366666675,3.633333365,20.79999987,40.33333333,1.333333294,0.519999981,83.33999634,31.70000076,55.09999847,54.21924351,9.937664506,0.063483553,6.389358533,12.21613482,2.035855244,1.660082242,0.254457236,1.911628279,0.024758224,0.030445724,0.023131579,0.285345394,27.0,0.602,18.86666616,25.93333308,7.633333365
4364.703,463.8710556,220511.5299,1049.288605,15999.05245,20.05496665,26.38658174,0.131606446,1.268897558,1414.822559,1524.796502,1.398346831,0.968049775,0.289201969,314490.7031,0.720365276,163.9714603,167.2053833,203.1472905,165.235501,169.7895482,0.803557689,1.137158739,25.48451058,18.03635267,5.879651924,277.390576,365.2706337,472.9549115,372.3390808,530.2673683,272.4031741,0.890690853,0.918536685,49.66741085,1532.775002,0.0374,0.285733336,0.0594375,0.0181875,0.798562497,0.068785714,0.105599999,4.78000021,11.38333337,36.55333328,0.229166667,0.961499999,8.575000127,0.285666664,1.089199996,0.727499992,38.9166673,0.809666673,9.23333327,86.96666718,3.800000012,12.92499995,41.10000102,1.633333365,3.466666619,16.93333308,36.86666743,1.275000006,0.519999981,82.98000336,32.0,54.5,54.21319442,9.767361055,0.064256944,6.401875029,12.20781254,2.026180545,1.690381938,0.248958329,1.908263884,0.024434028,0.029677083,0.023059028,0.279583333,26.66666667,0.608,18.33333397,26.13333384,7.533333302
4367.324,482.7300525,220923.6152,1054.393341,15973.74996,19.95819787,26.23671699,0.137896379,1.266697327,1418.79507,1494.217563,1.399129222,0.965557297,0.289710647,315734.0247,1.858972852,166.0919711,164.9540272,200.806811,162.840161,169.7780692,0.794430435,1.124085983,25.61262822,17.91985591,6.031275551,340.2299334,367.302522,488.4246597,380.4516589,579.3675817,289.1304448,0.882425924,0.909628582,49.55141862,1590.074989,0.036428572,0.295230765,0.0575,0.016153846,1.982636354,0.065466666,0.100785713,4.610000134,11.19166676,36.55333328,0.237333332,0.708749995,8.861666679,0.320666666,1.185833315,0.713833342,39.81166649,0.973500003,9.174999952,87.25000191,4.099999964,13.07500005,37.92500019,1.600000024,3.650000036,20.12499952,36.69999981,1.324999958,0.519999981,83.47000122,31.89999962,54.59999847,54.20018793,9.939285683,0.06850564,6.399473662,12.2153008,2.104924816,1.716766923,0.253853383,1.908740601,0.024281955,0.03325,0.023646616,0.291936091,26.43333308,0.603,18.70000013,26.16666667,7.533333302
4441.282,465.4443866,221314.0749,1059.222519,15926.18811,17.07380168,26.42364208,0.15181472,1.282915766,1411.025033,1495.07677,1.402558049,0.979569495,0.292286105,318980.8815,1.071667204,167.4798559,170.1532338,205.2296416,163.748771,173.027024,0.802835979,1.159274752,25.72782715,17.9705116,6.49054273,335.9635569,413.8389994,469.3056717,348.9356728,539.2695541,247.7438997,0.913373657,0.927060562,48.92853324,1547.099995,0.038153846,0.285733336,0.078909092,0.0194,1.232071425,0.0690625,0.100785713,4.579999924,10.4016668,37.09999975,0.220333333,0.708749995,8.694999854,0.340666667,1.054499994,0.684500009,38.60833359,0.809666673,9.03333346,87.16666412,3.966666619,13.20000013,35.86666743,1.533333341,3.299999952,19.76666641,39.5333341,1.299999992,0.540000021,82.88999939,31.79999924,54.79999924,54.38925434,10.04089914,0.067244517,6.353706117,12.15497812,2.081425427,1.725285098,0.246381577,1.913618409,0.023673246,0.031666667,0.024067983,0.292730265,26.56666692,0.603,18.63333257,26.36666679,7.800000191
4549.185,457.7394281,221211.9238,1059.723658,15927.74556,17.13961498,26.4654158,0.168450552,1.284396668,1405.772987,1490.140625,1.402096192,0.984514748,0.288966494,320374.668,1.602409539,154.3950055,153.1009337,193.2663352,151.5160205,161.3314406,0.809217192,1.126419177,25.31057628,18.30117369,5.944629808,281.8077259,320.4058431,453.492157,311.9227613,469.4226735,249.1297054,0.897190794,0.916820516,49.52510786,1418.174995,0.0391875,0.285733336,0.066528572,0.017466667,1.093799996,0.064214286,0.088538462,4.480000019,11.30000003,38.22500102,0.236833336,1.125166674,8.694999854,0.290833334,1.054499994,0.671599984,38.25333277,0.977500002,9.050000191,86.95000076,3.425000012,13.1500001,31.87499952,1.37500003,4.5,24.92500019,37.32499981,1.349999964,0.50999999,83.26000214,31.79999924,54.79999924,54.47937539,10.00124997,0.070287501,6.304874954,12.11737491,2.141124999,1.727937495,0.253437499,1.920812472,0.02398125,0.03235,0.02239375,0.293250003,26.6666673,0.601,18.66666667,26.16666667,7.600000064
4523.315,458.3207367,219527.5983,1059.709056,15999.22868,12.06532753,26.78472408,0.181340492,1.27666606,1393.020921,1476.270761,1.39796932,0.968595495,0.297131948,319666.526,1.420227547,155.5896358,157.7211596,194.8013859,155.5661469,161.9048176,0.801854454,1.100611165,24.58315102,18.78994203,5.823488434,246.5453142,309.2421761,437.0630137,289.4257609,437.8122025,212.339297,0.888937843,0.898387032,49.7214516,1676.024994,0.039692307,0.292818183,0.059066667,0.017636364,1.232071425,0.0690625,0.096076923,4.800000191,11.30000003,38.22500102,0.220333333,0.708749995,9.24333334,0.285666664,1.089199996,0.681333333,39.61750031,0.750500008,8.875,87.65000153,4.324999928,13.10000014,24.57499981,1.675000012,4.875,28.30000019,40.57499981,1.324999958,0.519999981,83.13999939,31.70000076,55.0,54.43055524,9.893055638,0.069055555,6.384444455,12.05361116,2.142638875,1.761944438,0.247361107,1.888333327,0.024194445,0.032208333,0.022791667,0.297361114,26.40000025,0.591,19.59999975,26.33333397,7.633333206
4276.907,473.6114346,213644.5671,1060.252569,15631.42078,10.24170784,26.63687277,0.476961948,1.231369297,1386.105908,1344.77923,1.370384152,0.941940933,0.278346686,305275.8867,4.41470962,156.2313258,164.8884207,190.8316472,159.5280056,160.7645073,1.198365591,1.520633404,23.7971642,18.16869108,5.714291712,249.9775194,303.529108,424.2244593,323.3003362,426.7936452,204.200442,1.272924895,1.34276093,51.10390838,1676.024994,0.033,0.297692306,0.058,0.019923077,1.093799996,0.065466666,0.105599999,4.579999924,10.4016668,36.82833227,0.232750002,0.906333337,9.051666578,0.305166662,1.037333339,0.684500009,37.986667,0.871000004,8.999999762,87.29999924,4.300000072,13.04999995,28.625,1.425000012,4.274999917,25.99999952,39.67500019,1.299999982,0.529999971,83.80000305,31.79999924,54.79999924,54.17713847,9.812006563,0.07256579,6.431249996,12.31353627,2.119950669,1.720411192,0.248634868,1.91495065,0.024050987,0.031865131,0.021810855,0.29412829,26.46666718,0.614,19.29999987,25.79999987,7.599999905
4393.412,462.6440368,217516.6211,1060.557632,15998.24337,13.28607688,26.82231434,0.347437564,1.279914672,1408.298866,1477.316493,1.384481594,0.986926777,0.281584113,314590.5534,0.699585038,163.6202717,171.1728999,202.1624686,165.124361,168.5069396,0.996863015,1.311867903,24.13866289,18.0672582,5.975084662,209.3379784,363.5203005,461.3756612,290.0385075,422.5904071,189.2355378,1.069224675,1.112710496,50.6440204,1676.024994,0.039307692,0.292818183,0.059066667,0.017466667,0.69992308,0.062615385,0.092785714,4.900000095,10.4016668,36.55333328,0.272999999,0.961499999,8.694999854,0.32016667,0.999166667,0.671599984,38.60833359,0.844000002,9.0,87.47499847,4.024999917,13.0250001,28.32499981,1.650000036,4.524999976,26.69999981,38.80000019,1.299999952,0.5,83.30999756,31.79999924,54.79999924,54.2934028,9.931250016,0.063503472,6.417604175,12.18048617,2.052743042,1.739513904,0.24878472,1.898819442,0.023645833,0.032711806,0.022659722,0.277350695,26.5,0.618,18.63333321,25.66666667,7.5
4286.007,463.3545839,213989.5423,1061.078161,15338.16911,16.06459069,26.49094454,0.133249549,1.27863427,1405.625008,1360.094062,1.375107626,1.002796886,0.264934896,307390.3698,4.333779052,168.0618699,174.5486291,200.5747929,165.5917072,167.9380086,1.174653088,1.510454511,25.001326,18.32062332,5.700079918,303.8611577,413.4266027,466.1739044,309.4159571,375.492705,237.6646856,1.276018555,1.326677928,50.11916622,1532.775002,0.0374,0.285733336,0.0575,0.0197,1.093799996,0.0690625,0.105599999,4.900000095,10.79399986,36.50833384,0.229166664,0.906333337,8.861666679,0.320666666,1.089199996,0.671599984,38.35166677,0.844000002,8.874999762,87.34999847,4.450000048,13.07500005,29.3499999,1.474999994,4.149999917,26.79999971,38.22500038,1.349999964,0.50999999,83.19999695,31.70000076,55.0,54.24000003,9.846666654,0.065133334,6.459000015,12.25566664,2.06566664,1.766333326,0.252666663,1.898333327,0.023766667,0.031333333,0.022133333,0.283666665,26.16666667,0.626,18.96666654,26.13333321,7.333333333
4377.863,462.2951995,219926.054,1059.333598,15498.35885,15.16002925,26.17832057,0.262439228,1.277098338,1403.290011,1367.867788,1.382677113,1.007834251,0.25838438,314405.7435,2.294660023,163.6839174,156.0816746,192.8091513,155.754027,158.4471963,0.983820242,1.282256568,24.70302606,18.27390798,5.665391823,322.4931316,384.0826454,411.7257652,332.355114,405.8891271,246.3677216,1.05236986,1.108996275,50.50337124,1547.099995,0.0374,0.292818183,0.061428572,0.017466667,1.232071425,0.083866667,0.094933333,4.480000019,10.79399986,36.55333328,0.237799996,1.004500002,9.128333251,0.320666666,1.089199996,0.716499984,39.04833349,0.977500002,8.924999952,87.17499924,4.424999952,13.2249999,27.9749999,1.75,4.774999976,26.67500019,38.82500076,1.274999976,0.529999971,83.09999847,31.70000076,54.90000153,54.31397998,9.945394689,0.063217105,6.417253287,12.23351969,2.096759871,1.779358547,0.253174342,1.905378274,0.024098684,0.034314145,0.023626645,0.297763159,26.70000076,0.631,18.53333346,25.73333295,7.300000032
4023.861,466.2326204,207248.3172,1052.173258,13750.69012,20.72387719,25.24702923,0.846813456,1.170359361,1397.738739,1344.77923,1.238461363,0.917518303,0.242265627,304988.0245,11.17355905,158.4404844,155.2515469,191.2786242,156.9289157,153.4315221,1.088644904,1.431009819,23.67336043,18.32344143,5.756013254,258.0028191,361.3154526,373.8075956,312.078673,402.9482269,196.4556516,1.154329437,1.268652158,51.4203763,859.4999952,0.038153846,0.285733336,0.058076924,0.014857143,0.798562497,0.066076923,0.096076923,4.75,10.79399986,38.22500102,0.221833331,0.945166667,8.417500257,0.285666664,1.098166664,0.671599984,39.81166649,0.844000002,9.0,87.27499962,4.350000024,13.02499986,29.27499962,1.475000024,4.524999976,25.80000019,38.92500019,1.324999958,0.550000012,82.94999695,31.79999924,54.79999924,54.45490225,10.13254892,0.071621569,6.406294138,12.22852951,2.131745121,1.800019611,0.260196075,1.90884313,0.024378432,0.034568628,0.023172549,0.293274511,26.26666641,0.631,18.46666654,26.13333321,7.533333302
4357.581,472.3768745,218109.2988,1056.870092,15447.89457,17.21885351,26.01765569,0.552187953,1.3122934,1392.748987,1425.148376,1.381221066,1.02678065,0.274980903,306198.9805,7.734706772,161.2582404,158.3811785,190.6245416,161.4430383,160.8984636,1.019098317,1.334327946,22.08185983,19.83541059,6.030372143,291.0051886,413.8351949,377.9638125,350.8589605,395.2534828,230.0933158,1.083051761,1.15430934,51.2382733,1661.699997,0.0391875,0.292818183,0.0594375,0.016153846,0.744615385,0.065466666,0.098461539,4.480000019,10.4016668,37.09999975,0.232750002,1.004500002,8.861666679,0.290833334,1.105333328,0.716499984,37.986667,0.977500002,8.774999857,87.64999962,3.900000095,13.04999995,28.25,1.675000012,4.299999952,26.74999952,39.02499962,1.299999952,0.540000021,82.98999786,31.60000038,55.20000076,54.32277825,9.98361116,0.064666667,6.392666651,12.22244446,2.128722207,1.825944443,0.265249999,1.911861107,0.024383334,0.034741667,0.024097222,0.296500003,26.70000013,0.628,18.16666667,25.83333333,7.566666603
4295.896,469.3775883,214052.5762,1059.153432,15121.99556,13.85559726,25.92393565,1.520692973,1.305003484,1405.772987,1446.218313,1.370354464,1.02396208,0.269722509,305010.8503,10.47519906,158.5093959,161.5305182,190.4725583,158.3789152,157.6381346,1.14578603,1.489052643,24.1540254,18.38364267,6.131980101,308.5942014,407.4049759,443.3678894,374.1245295,406.9918098,292.5809536,1.225785355,1.327531149,50.38053481,1547.099995,0.036428572,0.285733336,0.057923077,0.017714286,0.646333333,0.0690625,0.087199999,4.730000019,11.19166676,38.22500102,0.261833337,0.945166667,8.861666679,0.340666667,1.098166664,0.660000006,38.25333277,0.844999999,8.96666654,87.26666768,3.599999984,13.26666673,31.36666616,1.600000024,4.066666762,24.26666705,38.69999949,1.299999952,0.550000012,82.73999786,32.59999847,54.90000153,54.41388912,9.905555546,0.069959402,6.331111114,12.07940179,2.134700837,1.822499997,0.27431624,1.908290603,0.024797009,0.037160257,0.023108974,0.292307691,26.23333359,0.627,18.79999987,25.76666641,7.5
3378.395,483.1288754,187423.738,1049.695508,12084.3754,12.76034892,25.14229798,0.442904008,1.031318916,1397.738739,1424.435901,1.089724886,0.801311884,0.219689379,273933.6347,11.70053692,167.2721507,160.64667,190.7835166,171.7707418,150.2947156,1.627826939,2.018342227,23.97608908,19.14856815,5.890780628,277.2577896,289.9246324,306.2455533,259.1075605,321.7016843,196.0366853,1.667988703,1.916406587,50.00103331,1547.099995,0.038153846,0.297692306,0.058076924,0.017636364,1.093799996,0.0690625,0.098461539,4.730000019,11.38333337,37.18999926,0.272999999,0.906333337,9.128333251,0.320666666,1.185833315,0.676666657,39.61750031,0.809666673,8.466666698,88.09999847,4.200000048,13.2249999,35.6666654,1.600000024,3.433333238,21.70000013,37.59999975,1.299999952,0.560000002,83.23000336,31.39999962,55.70000076,54.4803922,9.924313712,0.064213726,6.366137288,12.01017646,2.085627426,1.837803927,0.276745098,1.886980384,0.024401961,0.039660784,0.022543137,0.286235295,26.05000019,0.628,19.25,25.90000057,7.25
4126.119,481.0581777,219317.6302,1058.039762,15057.48389,14.39313227,26.22183998,0.94535715,1.304494212,1408.298866,1453.534205,1.382616664,1.010223947,0.283715278,289797.8477,7.890795559,164.8696753,166.8773034,194.3891608,158.5845006,161.1397877,1.125581478,1.459950248,24.00513291,19.06847016,5.971751869,349.0346858,414.8095805,434.5180664,335.88679,358.8387973,318.0622069,1.169525402,1.328920285,49.96729914,1633.04998,0.039307692,0.295230765,0.059066667,0.0181875,0.639923082,0.083866667,0.105599999,4.710000038,11.38333337,37.36166573,0.221833331,1.065800011,9.24333334,0.242000006,0.999166667,0.713833342,38.86800003,0.844999999,8.375,87.90000153,3.62499994,13.125,34.5999999,1.575000018,3.474999964,21.2750001,39.07500076,1.324999958,0.560000002,83.51999664,31.29999924,55.79999924,54.33333338,9.776190394,0.067988095,6.417500002,12.15130955,2.091547614,1.845357136,0.27559524,1.89392856,0.02477381,0.033940477,0.022047619,0.287142856,26.56666629,0.63,19.23333359,25.16666667,7.566666603
4115.158,480.5000928,213089.9661,1033.17248,14772.27698,14.76168732,26.25648371,1.43703584,1.318189522,1380.434852,1449.956406,1.377326801,1.020420986,0.286061342,291266.5208,12.46880261,159.5950476,161.3654499,194.8018862,154.0822671,158.7094364,1.182463246,1.519059395,24.25892925,19.00120083,5.640566627,338.4159864,349.5304782,421.3675715,381.1117134,370.3670629,369.1939596,1.247284517,1.361524597,50.0657107,1590.074989,0.038153846,0.292818183,0.057923077,0.0197,0.744615385,0.065466666,0.098461539,4.800000191,11.62666639,38.22500102,0.220333333,1.125166674,9.051666578,0.307166668,1.054499994,0.684500009,39.81166649,0.844999999,8.625,87.64999962,4.550000072,12.92500019,29.625,1.775000006,3.900000036,23.89999962,40.80000019,1.299999952,0.529999971,83.26000214,31.5,55.40000153,54.36176458,9.91161779,0.065001471,6.391985275,12.14164708,2.078382324,1.834191171,0.276617649,1.900749996,0.024504412,0.036854411,0.021563235,0.286382353,26.56666629,0.619,18.63333321,24.76666705,7.600000064
3674.882,470.9074778,194424.8564,1017.876925,13659.95451,15.67471687,25.77598651,0.718226718,1.182640853,1423.542944,1442.527972,1.333408448,0.920816441,0.250445453,257173.32,22.22839004,185.6235237,193.1512311,203.319362,179.0679569,175.4226621,1.937923526,2.214037766,24.49434066,18.30132163,5.928522269,457.6757228,412.9467443,493.7021141,474.776399,502.6811587,437.3845863,2.097500965,2.021401078,50.30692975,1532.775002,0.036428572,0.275521432,0.058076924,0.017636364,0.639923082,0.064214286,0.105599999,4.610000134,10.55333344,38.22500102,0.229166664,1.125166674,8.694999854,0.285666664,1.054499994,0.727499992,38.86800003,0.973500003,8.824999809,87.14999962,4.100000024,13.12499976,29.5,1.700000018,4.074999928,24.92499971,39.875,1.324999958,0.540000021,83.34999847,31.70000076,55.09999847,54.37536768,9.657904399,0.068051471,6.43430146,12.17382361,2.036066153,1.813584556,0.289172797,1.892444848,0.025558824,0.035988971,0.021363971,0.278143384,26.23333295,0.615,18.96666718,24.96666654,7.46666654
4297.968,451.3280711,210080.2487,1018.577929,14403.46704,16.50985642,26.38409781,1.040689955,1.222002447,1423.542944,1465.697805,1.371719037,0.943785792,0.266810179,287506.056,2.600587837,158.0935326,165.9625212,180.4616057,150.874499,152.1386096,1.394450337,1.779151231,24.3914005,19.01629257,6.093364557,489.2716675,407.946387,427.9026909,391.969471,499.8535678,285.2078826,1.538277268,1.543265616,49.47956832,1518.450001,0.039785715,0.299800001,0.059066667,0.017636364,0.646333333,0.082164287,0.088538462,4.800000191,11.30000003,37.18999926,0.220333333,1.125166674,8.948333422,0.295400003,0.882499993,0.681333333,37.986667,0.844999999,8.725000381,87.27499962,4.650000095,12.79999995,25.57499933,1.824999988,4.475000024,28.2750001,39.84999943,1.299999952,0.529999971,83.01999664,31.60000038,55.29999924,54.20114369,10.02875815,0.06600817,6.564787597,12.06366018,2.136258158,1.793888888,0.290473856,1.839035934,0.027163399,0.038607843,0.024276144,0.300032681,26.29999987,0.65,18.93333308,25.33333333,7.666666667
4514.431,464.8895347,217567.0527,1048.329397,14571.80164,15.15752973,26.24778016,0.113302846,1.25206394,1380.434852,1436.270256,1.384926155,0.957399021,0.284002315,305538.974,2.20236625,147.1299254,148.2674141,175.420222,143.783378,143.3503761,1.242851039,1.638081456,24.61221242,19.24206924,5.77447317,390.0956484,343.3067881,368.0767441,332.3171221,378.1804326,217.762111,1.327775891,1.450898776,49.38656219,859.4999952,0.030535714,0.297250004,0.061428572,0.0194,0.646333333,0.082164287,0.088272727,4.610000134,11.30000003,38.22500102,0.237333332,1.058500002,8.873999977,0.253833331,1.037333339,0.676666657,38.1666673,0.801666657,8.825000048,87.375,3.99999994,13.07500005,26.40000057,1.600000024,4.25,24.17500019,43.57499981,1.349999964,0.529999971,83.01999664,31.70000076,55.09999847,54.130672,10.36869756,0.066115546,6.625252093,11.93300423,2.098445372,1.892857146,0.326092442,1.801197472,0.027535715,0.040516807,0.021804622,0.296512607,26.63333321,0.659,19.70000013,24.33333333,7.566666762
4245.364,472.2717758,217824.3021,1065.1415,15705.56966,13.00711234,25.98179857,0.179707561,1.297037025,1420.286653,1445.524639,1.387170598,0.990395837,0.295568866,308745.0508,3.897628203,162.8709577,161.4998213,201.2876962,165.2021389,158.9940211,0.972201012,1.315184695,24.88427083,18.1630199,6.16609625,307.3256861,391.4179611,391.1736666,371.0335973,409.7441177,280.2594496,1.072287848,1.14130005,49.88412889,1547.099995,0.0391875,0.285076925,0.078909092,0.017714286,1.232071425,0.062615385,0.100785713,4.900000095,11.19166676,37.36166573,0.236833336,1.058500002,8.866666635,0.253833331,0.999166667,0.716499984,39.81166649,0.844000002,8.5,87.10000038,4.049999952,13.0999999,25.5,1.924999952,4.249999881,26.27499962,42.05000019,1.274999976,0.529999971,83.30999756,31.70000076,55.09999847,54.04340284,10.16527771,0.067041666,6.627326378,11.97999988,2.066423583,1.848229159,0.298437502,1.806666676,0.025305556,0.039788195,0.022590278,0.292638893,26.16666667,0.662,18.06666692,25.26666641,7.533333302
4051.561,473.8259165,214066.8366,1066.120682,15587.75952,12.20632871,26.06765191,0.117036087,1.298449039,1434.207441,1428.484119,1.375192538,1.006137826,0.281073426,303530.3542,7.034335946,176.065492,180.2525005,209.5369193,183.2277699,168.9176343,1.100587159,1.406859487,25.00265924,17.53854767,6.151447415,336.8969472,432.5243975,446.327652,440.8858058,479.8375702,405.629172,1.20098794,1.237190212,50.37040106,1676.024994,0.033,0.297250004,0.0575,0.017636364,0.646333333,0.066076923,0.087199999,4.639999866,10.79399986,37.09999975,0.232750002,1.125166674,9.24333334,0.305166662,1.098166664,0.671599984,38.35166677,0.871000004,8.825000048,87.00000191,3.900000036,13.07500005,26.52500057,1.575000018,3.775000095,27.5,40.625,1.324999958,0.550000012,82.61000061,31.70000076,55.09999847,54.10294103,10.36525726,0.068036765,6.696580896,12.08332717,2.074981599,1.932095577,0.329889708,1.805183804,0.026382353,0.040889706,0.022056985,0.288731614,26.23333359,0.662,19.0,25.56666692,7.699999968
4080.368,450.7210306,204246.0957,1031.624034,14499.60758,12.79467712,26.43012595,0.753524259,1.27519616,1423.542944,1453.803375,1.347673327,0.988729162,0.276105038,282828.3099,14.25940398,175.982872,189.9538962,207.6964862,183.1856276,171.5039902,1.212133907,1.528708711,24.36143327,18.15953557,6.227989157,305.6785069,384.9725571,459.014787,478.0545425,489.7873904,433.6208674,1.340303486,1.360488827,50.26396831,1633.04998,0.039785715,0.293142857,0.0594375,0.016153846,0.744615385,0.066076923,0.105599999,4.480000019,11.62666639,37.18799973,0.272999999,0.932833334,8.873999977,0.305166662,1.089199996,0.68933333,39.04833349,0.977500002,9.025000095,86.69999886,4.800000072,12.92499971,25.30000019,1.825000018,4.275000036,25.19999981,43.40000057,1.324999958,0.50999999,82.80000305,31.79999924,54.79999924,55.0999998,11.31527774,0.057458333,6.820000086,10.57138887,2.011944431,1.950555535,0.276617649,1.550138874,0.027541667,0.049263889,0.023847222,0.313472225,26.56666692,0.615,19.06666692,26.09999975,7.899999936
4227.996,476.3933712,214381.474,1057.374186,14499.646,14.0810285,26.49764641,0.39214023,1.253050968,1382.522686,1441.17388,1.368363882,0.969887366,0.271986092,299493.2487,3.71931316,167.3018125,181.1370354,197.3041414,173.6426678,165.0201098,1.264468576,1.580631435,24.76797573,18.63948345,5.812484264,229.0061747,393.3578199,430.4791718,391.3299637,448.595356,290.600071,1.38169608,1.425908541,49.77252054,1676.024994,0.039307692,0.275521432,0.078909092,0.016153846,1.982636354,0.066076923,0.094933333,4.639999866,10.4016668,36.55333328,0.237333332,1.125166674,9.128333251,0.320666666,1.105333328,0.68933333,39.61750031,0.844999999,8.949999809,86.92500114,4.24999994,13.04999995,27.72500038,1.575000018,4.250000119,24.8499999,41.59999943,1.324999958,0.550000012,83.29000092,31.79999924,54.90000153,55.81568603,12.46111113,0.041761438,6.769313728,9.739738452,2.021928121,1.979934628,0.348718493,1.439444452,0.026901961,0.051437908,0.02432353,0.307549022,26.89999962,0.596,19.83333333,25.26666641,7.400000095
3563.176,484.2066847,197953.9264,1052.208008,13911.43087,14.55691926,26.14029519,1.252662972,1.13148879,1409.521582,1426.480225,1.34396187,0.870230722,0.249620452,269634.8216,26.01183223,200.3906339,217.3421446,218.5033932,196.0983365,185.4774291,2.097697347,2.508715853,24.0948542,17.7871484,6.038274169,369.9544182,467.019015,544.6238238,513.8368225,568.4344139,482.3477694,2.348267421,2.230113496,51.07990646,1518.450001,0.033,0.292818183,0.078909092,0.016153846,0.646333333,0.083866667,0.105599999,4.78000021,11.19166676,37.18999926,0.237333332,1.125166674,8.417500257,0.320666666,0.999166667,0.713833342,38.1666673,0.801666657,9.099999905,86.80000114,4.175000072,12.9749999,26.77499962,1.824999988,4.475000024,25.62500048,41.29999924,1.274999976,0.540000021,83.41000366,31.89999962,54.70000076,55.80609285,12.19012605,0.042121849,6.743508446,9.811596708,1.999495799,1.911218499,0.298437502,1.454264719,0.025668068,0.050514706,0.023867647,0.304264711,26.53333346,0.638,19.0,25.20000013,7.466666698
3507.75,521.3182864,203551.5898,1062.893194,14157.43494,12.32669818,25.64859629,1.257397779,1.160274307,1423.844246,1445.524639,1.369076158,0.896760414,0.252111687,278942.1921,17.42518371,220.1271267,242.3222707,251.7624175,220.9299342,204.8028984,1.449765682,1.815688834,24.85850453,16.33866302,6.210947335,458.0564067,582.8537013,665.8716507,663.8033422,681.1535797,619.4242554,1.702687661,1.567576433,51.72832553,1633.04998,0.036428572,0.285733336,0.0575,0.0197,1.093799996,0.062615385,0.092785714,4.579999924,10.4016668,38.22500102,0.236833336,0.945166667,8.694999854,0.242000006,1.105333328,0.671599984,38.9166673,0.871000004,8.800000191,86.97500038,3.724999964,13.17499995,28.92499971,1.575000018,4.350000143,24.3499999,40.80000019,1.324999958,0.550000012,83.59999847,31.60000038,55.09999847,55.79243682,12.34936977,0.044476891,6.70537819,9.68140753,1.96577729,1.936659668,0.348718493,1.44447481,0.026357143,0.047235294,0.022869748,0.2989916,26.10000038,0.722,18.03333346,25.43333371,7.76666673
2875.038,482.7373683,184372.166,975.7013194,11130.20711,9.43275858,23.28485497,1.091394413,0.98872338,1374.40508,1426.480225,1.341753068,0.702191261,0.275789932,229254.9583,21.34884087,263.9178727,283.9901683,292.2287032,261.8340111,240.940019,1.791452115,2.28116931,24.32452814,15.88225031,3.934268147,689.5646693,695.4573975,629.9843445,663.9386241,711.9900335,564.0128937,2.033855041,1.983337228,54.98609289,1661.699997,0.033,0.30914286,0.066528572,0.016153846,0.744615385,0.0690625,0.094933333,4.730000019,11.62666639,36.82833227,0.237333332,1.125166674,8.873999977,0.290833334,1.098166664,0.681333333,39.81166649,0.844000002,8.999999762,86.87500191,4.300000012,13.1500001,34.07500076,1.875,3.975000083,23.69999981,38.87499905,1.299999952,0.560000002,82.79000092,31.79999924,54.79999924,54.32142857,10.86785698,0.056547619,6.548452372,11.98059532,2.14154762,1.895000001,0.301071433,1.829761912,0.026952381,0.039333334,0.024166667,0.309166674,23.79999987,0.666,16.05000019,24.64999962,6.850000143
2963.127,459.6107484,174241.1704,1007.163122,10005.13707,7.222776517,23.32966447,1.347929175,0.944014755,1384.442684,1444.636617,1.205268924,0.685907407,0.247530961,217198.0275,45.03997028,218.6959241,238.4847914,248.4433193,224.86892,207.3332901,2.375676592,2.961962625,22.33363827,16.49244146,4.21897471,508.7501068,546.1216443,747.7474162,631.9780909,685.2412491,524.7104581,2.574587728,2.642760525,56.08608484,1547.099995,0.039307692,0.297250004,0.078909092,0.014857143,0.798562497,0.107363637,0.0918125,4.78000021,10.55333344,38.22500102,0.237333332,0.906333337,8.873999977,0.253833331,1.058833341,0.716499984,38.35166677,0.977500002,9.224999905,86.85000038,4.125,13.10000014,32.875,1.725000024,3.974999964,22.375,39.05000019,1.299999952,0.569999993,82.73999786,32.0,54.5,55.29246049,11.26428572,0.045162699,6.413174633,11.00190486,2.085198401,1.875357143,0.302857146,1.71555556,0.027027778,0.037928571,0.022456349,0.303095241,24.73333359,0.675,17.33333333,24.43333308,6.699999968
3780.492,460.9149656,199316.6745,1019.912819,12232.65857,7.918441514,24.94646541,1.341667524,1.178974286,1386.701162,1460.059212,1.366429493,0.86971848,0.299396303,266857.832,6.573522753,198.6680101,219.1936982,230.7234834,203.9930903,194.7124767,1.978471075,2.439513018,26.87209312,16.26939408,5.654174268,352.2178472,400.1817843,629.9843445,573.1561432,650.2064718,322.5791562,2.16155074,2.154464011,50.17330519,859.4999952,0.030535714,0.295230765,0.078909092,0.017714286,1.232071425,0.083866667,0.094933333,4.78000021,11.62666639,37.36166573,0.261833337,0.708749995,8.948333422,0.295400003,1.105333328,0.676666657,38.25333277,0.836999993,9.349999905,87.07500076,4.275000095,13.0,36.55000019,1.575000018,3.600000024,20.5999999,37.67500019,1.324999958,0.529999971,83.18000031,32.09999847,54.29999924,55.22349599,11.74454868,0.045633458,6.380845891,10.81926692,2.108421068,1.872631572,0.326992485,1.695996258,0.02568797,0.046165413,0.02180827,0.311184212,24.43333308,0.694,17.59999975,24.53333346,6.866666635
3764.036,485.5155384,204316.6523,1065.546102,13370.38725,10.7277383,25.47680243,1.373606225,1.251331021,1397.614827,1448.657657,1.37795266,0.939066554,0.302428244,279456.2422,7.61289603,205.3010858,222.5815016,232.8541272,198.9629669,194.0030371,1.777805428,2.205587894,22.33363827,14.56068011,6.326870879,452.4207039,513.3903453,685.7222163,538.7552478,583.9440447,492.0145251,2.009717355,1.919098961,47.94323969,1661.699997,0.033,0.295230765,0.068800001,0.014857143,1.232071425,0.068785714,0.105599999,4.579999924,11.30000003,37.36166573,0.237799996,0.961499999,9.051666578,0.253833331,1.105333328,0.727499992,37.986667,0.809666673,9.299999952,86.95000076,4.12499994,13.0250001,34.52499962,1.700000018,3.975000024,20.80000019,39.00000095,1.299999952,0.569999993,83.01999664,32.0,54.40000153,55.29818985,11.80361986,0.043533937,6.306606337,10.75812216,2.153190036,1.880429856,0.325746608,1.706063363,0.026450227,0.043117647,0.023579186,0.316380091,25.83333333,0.682,18.46666654,24.40000025,7.033333302
3619.498,473.2973023,197921.3164,1055.869845,12943.48767,10.84344641,24.74438079,1.356552568,1.145770259,1410.053939,1424.813446,1.321706538,0.912403934,0.223218172,264238.1628,14.70208397,202.1442362,220.7778009,226.3974336,207.0613861,194.58892,3.188689637,3.636784931,29.97571945,13.44191893,6.848354995,330.1556778,347.6895129,519.8697611,467.0479571,532.6743787,386.3238621,2.419577102,3.099230258,48.96290318,1676.024994,0.0374,0.293142857,0.0594375,0.019923077,1.232071425,0.107363637,0.0918125,4.75,10.96999979,36.55333328,0.237333332,0.708749995,9.051666578,0.295400003,0.882499993,0.713833342,39.61750031,0.844000002,9.325000048,86.64999962,3.649999976,12.9749999,32.20000029,1.724999994,4.149999976,22.0,39.92500019,1.349999964,0.540000021,83.30000305,32.0,54.40000153,55.3347221,11.5624999,0.049475694,6.370208336,10.7747222,2.158576383,1.882743033,0.329201391,1.691354163,0.026006945,0.046541667,0.023371528,0.317048609,24.83333333,0.707,17.79999987,24.90000025,7.133333206
3591.732,486.0287569,203451.6289,1050.856349,12528.08964,15.04072817,24.29431796,1.484990598,1.138347447,1402.463399,1460.059212,1.319078048,0.921488556,0.205970022,268380.4284,0.698732865,180.053566,206.3878345,210.1470172,193.3548908,181.8424212,3.028795868,3.495642235,26.03812263,15.31410509,4.240764533,239.9836725,233.0529416,455.2036209,447.2437159,565.0607923,220.8974317,3.258666714,3.099230258,34.2017214,1633.04998,0.033,0.30914286,0.059066667,0.017636364,0.639923082,0.061153846,0.088538462,4.579999924,11.38333337,36.55333328,0.236833336,1.004500002,8.866666635,0.285666664,0.882499993,0.716499984,38.1666673,1.02033334,9.625,86.12499809,4.12499994,12.8499999,30.22499943,1.75,4.275000095,22.07499981,41.625,1.324999958,0.569999993,82.34999847,32.29999924,53.90000153,55.20470556,11.54764706,0.048923529,6.413235323,10.93829416,2.253333343,1.879411765,0.299745099,1.706254914,0.026360785,0.041631373,0.024698039,0.323803926,24.73333359,0.739,18.30000051,25.13333257,7.200000127
3594.874,484.3325435,204074.9408,1057.224553,13394.75134,15.45616492,24.68691413,0.573105331,1.143241897,1405.888529,1444.636617,1.32556887,0.918044562,0.214040508,269354.7598,7.210506079,178.8587767,206.856336,213.2353745,200.5800559,186.1190255,2.813899159,3.357210884,24.85850453,16.26939408,0.0,242.70681,238.0566883,407.1039429,501.0152588,682.5658875,227.4765542,3.023188919,3.016981532,47.94323969,1633.04998,0.0374,0.285076925,0.058076924,0.015538462,0.798562497,0.0690625,0.088538462,4.579999924,10.96999979,37.18999926,0.237799996,1.004500002,8.575000127,0.290833334,1.089199996,0.684500009,38.9166673,0.801666657,9.600000143,86.55000114,4.299999952,12.9749999,28.875,1.824999988,4.125,23.57499981,41.60000134,1.349999964,0.550000012,83.09999847,32.29999924,53.90000153,54.95882321,11.46117641,0.048747059,6.550333333,11.09913731,2.251509824,1.833745107,0.294470589,1.693980405,0.027133334,0.041662745,0.02655098,0.324588238,24.56666629,0.737,18.39999962,25.56666692,7.366666635
3664.99,488.7785746,206742.127,1064.720179,13335.50252,15.07419864,24.47906931,1.057425136,1.143945004,1386.235921,1424.813446,1.329773441,0.921859381,0.211182869,274015.4258,3.930847399,180.0246995,202.135025,211.3825645,194.7694461,183.8988597,2.592630774,3.137331198,26.87209312,13.44191893,0.0,291.9001547,252.5900726,412.8237699,500.551019,706.6745351,236.6353849,2.804151565,2.768876791,50.17330519,1547.099998,0.039785715,0.299800001,0.068800001,0.0197,1.232071425,0.107363637,0.098461539,4.730000019,10.96999979,36.50833384,0.221833331,1.058500002,9.128333251,0.253833331,1.037333339,0.68933333,38.25333277,0.844000002,9.5,86.5,4.0,12.95000005,29.7249999,1.650000006,3.899999976,22.69999981,42.02499962,1.324999958,0.579999983,82.90000153,32.20000076,54.09999847,54.70257364,11.46341913,0.047933824,6.749522051,11.40786759,2.11321689,1.714705883,0.278841914,1.691121329,0.027125,0.044974264,0.025720588,0.301856617,24.79999987,0.734,17.43333308,25.33333333,7.300000032
3821.466,479.3897012,206440.4264,1072.574066,13494.76217,15.72281591,24.35639429,1.158368238,1.167303254,1396.050451,1448.657657,1.330086882,0.930799231,0.225947921,273434.6003,7.699928107,168.2601725,187.7436314,196.5915502,176.7355143,171.9746463,2.458376169,2.983195047,26.87209312,15.31410509,0.0,273.0744851,248.2290866,375.373263,444.2174466,630.8991241,192.1810602,2.654566576,2.692635298,0.0,1547.099998,0.032066666,0.295230765,0.0594375,0.017466667,0.639923082,0.065466666,0.087199999,4.78000021,11.38333337,36.50833384,0.237799996,0.945166667,9.24333334,0.307166668,1.185833315,0.671599984,38.9166673,1.02033334,9.300000191,86.625,4.225000024,12.92499995,28.7750001,1.650000006,4.350000024,21.5999999,43.625,1.299999952,0.579999983,82.72000122,32.0,54.40000153,54.91161012,11.35634656,0.047391641,6.729674915,11.4513003,2.194442718,1.771934982,0.269520124,1.702198166,0.025735295,0.044704335,0.02294582,0.301795671,25.10000038,0.739,18.09999975,25.16666667,7.400000095
