Repository: notKguin/MMK-Informservice

File: final_project/project/ML-intensive_final_project_cleaned.csv (part 2 of 39)
Количество чугуна (т),Удельный расход кокса (кг/т),Расход холодного дутья (м³/ч),t горячего дутья (°С),Расход природного газа (м³/ч),t природного газа (°С),Содержание кислорода в дутье (%),Расход пара на увлажнение (т/ч),Перепад давлений общий (ат),t чугуна на выпуске (лётка 1) (°С),t чугуна на выпуске (лётка 2) (°С),Давление колошникового газа (ат),Перепад давлений нижний (ат),Перепад давлений верхний (ат),Выход колошникового газа (м³/ч),Положение клапана малый снорт (%),t колошникового газа 1 (°С),t колошникового газа 2 (°С),t колошникового газа 3 (°С),t колошникового газа 4 (°С),t колошникового газа в пылеуловителе (°С),Уровень засыпи (запад) (м),Уровень засыпи (восток) (м),CO в колошниковом газе (%),CO₂ в колошниковом газе (%),H₂ в колошниковом газе (%),t периферийных газов 1 (°С),t периферийных газов 2 (°С),t периферийных газов 3 (°С),t периферийных газов 4 (°С),t периферийных газов 5 (°С),t периферийных газов 6 (°С),Уровень засыпи (север) (м),Уровень засыпи (юг) (м),N₂ в колошниковом газе (%),Шлак,Чугун.Cr,Чугун.Mn,Чугун.P,Чугун.S,Чугун.Si,Чугун.Ti,Чугун.V,Чугун.C,Шлак.Al₂O₃,Шлак.CaO,Шлак.FeO,Шлак.Ko,Шлак.MgO,Шлак.MnO,Шлак.NaO,Шлак.S,Шлак.SiO₂,Шлак.TiO₂,Бар М10,Бар М25,Влага,Зола,Кокс +80 мм,Кокс -25 мм,Кокс 40-25 мм,Кокс 60-40 мм,Кокс 80-60 мм,Летучие,Сера К,Углерод,CRI,CSR,Fe,FeO,S,SiO₂,CaO,MgO,Al₂O₃,TiO₂,Osn,P,Zn,Cr,MnO,O₂ в горячем дутье,Доля агломерата,Колошниковый газ (CO₂),Колошниковый газ (CO),Колошниковый газ (H₂)
3827.735,482.3986253,206910.3229,1082.2114,13659.49361,15.63060621,24.69452786,0.677022276,1.162872682,1404.706833,1460.059212,1.364795541,0.9194647,0.23251215,276335.4909,5.761678648,179.7657839,202.5220343,211.7334983,191.8258171,183.0431137,2.224087586,2.752961338,26.03812263,13.44191893,0.0,246.5407283,254.5610809,386.2531598,398.026015,563.1403859,163.3899193,2.419577102,2.435027301,0.0,1518.450001,0.038153846,0.299800001,0.0594375,0.017466667,0.665642858,0.0690625,0.0918125,4.710000038,11.38333337,36.50833384,0.229166664,1.065800011,8.417500257,0.290833334,1.098166664,0.713833342,38.9166673,0.750500008,9.249999762,86.875,4.049999952,13.22500014,30.55000019,1.775000006,4.149999976,20.7750001,42.75,1.349999964,0.560000002,83.30999756,32.0,54.5,54.970784,10.72450973,0.046901961,6.584588241,11.41256872,2.172078462,1.719235305,0.259882352,1.733627471,0.026152941,0.039219608,0.02512549,0.308294118,25.63333257,0.728,18.66666667,25.29999987,7.400000095
3684.596,483.726069,205715.446,1086.144541,13855.05164,14.73527267,24.91837851,0.706028383,1.183043992,1402.478485,1451.273163,1.388312325,0.929118643,0.243167824,277179.974,1.698783786,208.9791012,234.6662458,250.518919,219.559255,208.083341,1.992281655,2.468669335,24.36143327,13.44191893,0.0,349.4518369,390.9964269,484.5516357,591.1576436,620.003596,277.0364946,2.162173778,2.217749134,0.0,1676.024994,0.039692307,0.285733336,0.068800001,0.019923077,1.093799996,0.068785714,0.096076923,4.710000038,10.86166668,36.55333328,0.229166667,0.961499999,9.24333334,0.340666667,1.098166664,0.713833342,38.9166673,0.973500003,9.5,87.10000038,3.75,13.12500024,43.44999981,1.62500003,3.024999976,14.90000033,37.0,1.299999952,0.560000002,83.11000061,32.20000076,54.09999847,54.98447358,11.13947361,0.049609211,6.617210556,11.28907898,2.131855259,1.743052636,0.277368421,1.706986852,0.027307895,0.042764474,0.02481579,0.307171056,25.93333371,0.718,18.16666667,25.40000025,7.333333333
3847.369,470.7182064,201577.7676,1086.926198,12751.47502,8.075551728,24.68327522,1.078866549,1.185856193,1410.82659,1417.811768,1.362877225,0.947485072,0.227625174,271397.0443,1.713566252,185.3901787,199.582545,209.7314154,191.5778573,182.1302859,2.47723496,2.923350523,22.33363827,17.7871484,0.0,295.8329277,304.4394728,418.5275777,490.7907422,585.9505183,287.0952746,2.673388168,2.670646802,0.0,1518.450001,0.032066666,0.285733336,0.058,0.0194,0.68407143,0.107363637,0.0918125,4.730000019,10.55333344,37.67000008,0.261833337,0.961499999,9.128333251,0.285666664,1.089199996,0.713833342,38.25333277,0.844000002,9.575000048,86.77499962,3.474999964,13.07500005,42.82500076,1.62500003,3.325000048,15.44999981,36.77499962,1.349999964,0.560000002,83.23999786,32.20000076,54.0,55.09062541,11.40312484,0.05034375,6.551562533,11.16125,2.185937501,1.769062515,0.28,1.703437522,0.027375,0.043625,0.0253125,0.319062501,25.70000013,0.683,18.59999975,25.20000013,7.066666603
3894.036,476.8438617,200704.0104,1093.479914,12923.34021,7.344282468,25.63456925,0.344497041,1.167825242,1386.538137,1402.891469,1.36336041,0.920531251,0.237057289,272450.431,0.979395707,181.3528595,192.0922623,210.720623,186.7260513,177.3251661,1.664173608,2.120574082,22.33363827,18.63948345,0.0,258.2905916,310.0331275,376.6364199,422.6409963,591.318751,212.9883862,1.81343328,1.886022493,0.0,1661.699997,0.039307692,0.285733336,0.078909092,0.016153846,0.68407143,0.065466666,0.092785714,4.78000021,11.38333337,36.82833227,0.229166664,0.961499999,8.575000127,0.242000006,1.089199996,0.713833342,38.1666673,0.750500008,9.849999905,86.44999886,3.725000024,13.10000014,41.34999943,1.600000024,3.175000012,15.57500005,38.30000114,1.274999976,0.540000021,83.12999725,32.40000153,53.59999847,55.28666667,11.60358962,0.0514,6.501487174,11.02135898,2.183128205,1.807897434,0.279307694,1.696230775,0.028266667,0.039848718,0.028276923,0.325128205,25.73333359,0.648,18.33333333,24.43333371,7.033333302
3803.079,491.0073777,201159.4987,1096.645671,13654.37956,7.979006131,25.92668804,0.586852119,1.174883097,1381.73586,1438.606698,1.369380102,0.912978013,0.251068863,273579.4505,4.688626158,176.4909782,182.7972088,213.4371045,181.0434837,170.4961974,1.15398784,1.615126684,24.76797573,17.7871484,0.0,267.3188534,379.3114688,421.4055595,419.2747167,537.438132,267.7751509,1.304708386,1.383145193,0.0,1532.775002,0.0374,0.285733336,0.078909092,0.016153846,0.69992308,0.068785714,0.105599999,4.639999866,10.79399986,36.82833227,0.237333332,0.945166667,8.575000127,0.340666667,1.185833315,0.660000006,38.60833359,0.977500002,9.799999873,86.69999949,3.724999964,13.14999986,40.29999924,1.600000024,3.166666667,17.16666667,37.76666641,1.299999952,0.560000002,83.29000092,32.40000153,53.70000076,55.01888883,11.74555557,0.051444445,6.491888844,11.13416669,2.172500009,1.837888879,0.281388891,1.716611124,0.026650001,0.039405555,0.028827778,0.336333334,25.90000025,0.66,18.36666679,24.60000038,7.26666673
3721.236,486.8490923,200926.2409,1096.030477,14997.85486,8.88667651,25.82433828,0.811246961,1.184958503,1403.484039,1454.334061,1.38767012,0.914229318,0.260057265,273054.6439,8.587201208,199.9603666,214.7559821,240.5553811,211.3439356,196.627292,1.276455164,1.684852267,24.85850453,16.26939408,0.0,347.8579063,472.0319697,552.2269046,514.264403,594.7378337,365.1463693,1.398886244,1.456548254,0.0,1532.775002,0.038153846,0.297250004,0.078909092,0.0194,0.744615385,0.083866667,0.0918125,4.579999924,10.96999979,37.18799973,0.220333333,0.708749995,8.866666635,0.285666664,1.054499994,0.727499992,38.9166673,0.844999999,9.550000191,87.55000114,3.324999988,13.0250001,42.25,1.699999988,2.849999905,14.99999976,38.20000076,1.274999976,0.550000012,83.48999786,32.20000076,54.0,55.06614033,11.6280702,0.051150877,6.519315834,11.14068418,2.245754387,1.788403501,0.284245617,1.7094737,0.027284211,0.041168421,0.02801579,0.33521053,26.06666692,0.657,18.26666705,24.56666692,7.599999905
3679.087,475.6144092,197484.61,1096.572576,13549.62716,8.228339384,25.56032443,1.385007607,1.172989016,1403.884857,1461.531,1.375835707,0.915039353,0.247469326,268376.1745,9.824867006,218.4356505,237.7312978,249.3412107,219.402174,207.6635399,1.664369509,2.088424017,29.97571945,14.56068011,0.0,518.3825213,523.5049133,653.5340118,585.759875,592.9948705,499.8259684,1.834329401,1.862816726,0.0,1418.174995,0.039785715,0.297250004,0.0594375,0.019923077,0.798562497,0.0690625,0.105599999,4.480000019,11.38333337,38.22500102,0.232750002,0.708749995,8.417500257,0.305166662,1.089199996,0.676666657,39.61750031,0.844999999,9.424999952,87.29999924,3.425000012,13.04999995,43.77499962,1.600000024,3.074999988,14.52499986,37.02499962,1.324999958,0.540000021,83.63999939,32.09999847,54.20000076,55.28752852,11.69153305,0.049734554,6.427334103,10.89110985,2.228123596,1.794553765,0.280171628,1.69573227,0.028043479,0.037740274,0.029425629,0.34798627,26.06666692,0.656,18.09999975,25.10000038,7.366666476
3792.029,484.7010091,199787.9954,1097.093119,12998.95101,12.85676499,26.05564022,1.780155987,1.174656247,1388.895406,1431.748986,1.351273139,0.899894675,0.264870372,271337.1016,4.209887698,206.6365337,213.768067,235.4877345,201.254034,191.7797953,1.247543064,1.666171595,22.33363827,16.33866302,0.0,468.5130246,484.3708712,604.6636823,528.6971563,586.2142792,466.4757411,1.386954278,1.446503411,0.0,1590.074989,0.0374,0.292818183,0.059066667,0.015538462,1.093799996,0.065466666,0.0918125,4.610000134,11.30000003,36.50833384,0.237333332,0.906333337,8.861666679,0.253833331,1.098166664,0.671599984,38.9166673,0.844999999,9.324999809,87.04999924,3.425000012,12.9000001,40.40000057,1.674999982,4.150000095,16.02500033,38.52499962,1.25,0.550000012,83.48000336,32.0,54.40000153,55.14705904,11.76960778,0.054189543,6.410326814,10.86398695,2.200326804,1.833349676,0.283300654,1.694754897,0.028612745,0.037504902,0.030070262,0.345686276,25.56666692,0.656,17.83333333,25.29999987,7.366666794
3853.844,493.1421607,200453.7702,1096.470963,12979.69043,11.95726359,25.77388366,1.578758951,1.193253984,1404.359948,1439.347992,1.313520471,0.919162807,0.264744595,273234.2435,2.098512232,195.5362943,208.9729633,218.7758598,190.2852923,182.6466351,1.58564132,2.030833905,26.18041611,13.44191893,0.0,462.0458501,507.147953,563.5647659,550.9912249,600.6478831,480.2001457,1.784302473,1.779687797,0.0,1532.775002,0.033,0.295230765,0.058076924,0.019923077,0.639923082,0.068785714,0.087199999,4.78000021,10.96999979,36.24666723,0.220333333,0.945166667,9.24333334,0.320666666,1.098166664,0.7045,38.35166677,0.801666657,9.474999905,86.72499847,3.425000012,12.875,38.97499943,1.775000006,3.625,16.80000043,38.82499981,1.274999976,0.569999993,83.19000244,32.20000076,54.09999847,55.30750008,11.74750006,0.0466,6.325250006,10.83675001,2.209999985,1.820999995,0.285000002,1.713250017,0.028475,0.038375,0.031175,0.347500004,26.13333321,0.686,18.40000025,25.06666692,7.166666508
3919.477,481.0863944,200361.873,1088.096357,12999.13826,11.67103249,26.166792,1.989725376,1.189809283,1389.039044,1425.274512,1.30083853,0.925503083,0.253600397,275218.7617,1.146791982,180.7147465,181.5309639,196.3403568,171.7034384,163.5875568,1.480964869,1.86772879,22.33363827,15.31410509,0.0,342.9056829,381.910998,442.8252436,430.2728628,476.3145549,299.5373395,1.603161166,1.664552743,0.0,1532.775002,0.039692307,0.285076925,0.066528572,0.0197,1.093799996,0.062615385,0.087199999,4.900000095,11.62666639,37.18799973,0.236833336,0.961499999,9.051666578,0.340666667,1.105333328,0.684500009,38.60833359,0.844000002,9.575000048,86.625,4.00000006,12.92500019,35.97500038,1.650000006,4.024999976,19.2750001,39.07500076,1.274999976,0.560000002,83.45999908,32.20000076,54.0,55.34485288,11.58547784,0.052476103,6.363621373,10.75406252,2.221305117,1.805386017,0.287444857,1.689742658,0.02796875,0.042816177,0.029654412,0.351838238,25.89999962,0.707,18.96666654,24.66666667,7.699999968
4003.962,476.4297638,200706.4818,1097.333272,12893.2502,5.74026826,26.37570206,1.616035248,1.159678519,1398.663879,1421.777073,1.299686799,0.896969621,0.252182004,275674.9447,1.681565671,173.3257891,167.2329203,198.4639549,164.2149563,158.2715378,1.096634286,1.509043356,22.33363827,13.44191893,0.0,277.6653055,351.0841306,432.2711512,407.7794164,467.9023717,266.869084,1.223659108,1.298357919,0.0,1532.775002,0.032066666,0.297250004,0.058076924,0.0197,0.798562497,0.061153846,0.096076923,4.610000134,11.30000003,36.55333328,0.236833336,1.004500002,8.948333422,0.307166668,1.058833341,0.660000006,38.25333277,0.750500008,9.725000143,86.40000153,3.525000036,12.92499995,37.90000057,1.775000006,3.775000036,18.2750001,38.27500057,1.324999958,0.550000012,83.66999817,32.29999924,53.79999924,55.19687486,11.79874991,0.05161875,6.377749991,10.8456875,2.14325,1.775499992,0.278937502,1.700500017,0.028131251,0.04201875,0.02985,0.343187502,26.3333327,0.731,18.96666718,25.69999949,7.23333327
4017.581,474.8343008,202718.61,1098.061228,12998.73018,3.729307239,26.42356292,1.276593049,1.190274303,1402.143044,1432.46336,1.307253768,0.9246875,0.255525749,275484.8073,0.147865973,166.6867828,159.3655802,196.2222411,162.1172562,153.1254584,1.034451619,1.452294519,26.03812263,16.65659567,0.0,262.7244301,334.4992409,406.6059672,394.5479584,512.9286054,287.4377899,1.17566737,1.223778064,0.0,1547.099998,0.036428572,0.30914286,0.058076924,0.016153846,1.232071425,0.068785714,0.088538462,4.78000021,10.86999989,37.67000008,0.232750002,1.065800011,9.128333251,0.320666666,1.058833341,0.660000006,38.86800003,0.977500002,9.525000095,86.625,3.849999964,12.92499995,36.72500038,1.75000003,4.225000024,19.14999962,38.14999962,1.299999952,0.560000002,83.37999725,32.20000076,54.09999847,55.20057669,11.4280767,0.050644231,6.395538436,10.85975007,2.131115394,1.743423073,0.280634618,1.698576938,0.029396154,0.042357693,0.028159616,0.332615387,26.5,0.73,18.43333308,24.90000025,7.166666508
3999.383,473.3695605,201445.8639,1095.92275,12998.58838,1.480648716,26.18353923,1.271451662,1.197540725,1409.160217,1447.264508,1.308756386,0.930875262,0.256628374,273763.1367,2.340389215,177.0736637,176.5015799,212.582894,176.5675672,168.6845118,1.018357642,1.393411388,29.97571945,15.31410509,0.0,246.7961775,348.0233294,453.486749,430.3444405,538.989919,308.2645111,1.136599742,1.168135141,0.0,1590.074989,0.030535714,0.285076925,0.068800001,0.017636364,1.093799996,0.064214286,0.094933333,4.800000191,10.86999989,36.50833384,0.261833337,0.932833334,8.866666635,0.242000006,1.037333339,0.7045,39.81166649,0.801666657,9.5,86.42499924,3.525000036,13.12499976,35.52499962,1.75,3.975000024,18.375,40.375,1.274999976,0.560000002,83.26000214,32.20000076,54.09999847,55.26470591,11.63348203,0.051741177,6.329098025,10.80150987,2.155254918,1.77194117,0.286333334,1.706490227,0.029598039,0.04182549,0.028411765,0.342549021,25.96666654,0.697,18.16666667,25.70000013,7.399999936
3991.191,469.2356449,200360.0742,1097.369837,12999.17985,1.024295071,26.53649155,1.533587014,1.202091441,1420.445955,1440.624308,1.307899773,0.935344912,0.256697335,273580.8034,1.274161637,168.4587256,171.0461623,212.2483482,174.013799,164.303833,0.96577928,1.350457122,26.19836664,17.33587497,0.0,210.5844746,330.9712423,443.7108625,404.615612,545.951561,305.5178706,1.111635362,1.140429343,0.0,1418.174995,0.039692307,0.292818183,0.061428572,0.017636364,0.69992308,0.068785714,0.096076923,4.710000038,11.62666639,36.55333328,0.272999999,0.932833334,8.861666679,0.242000006,0.882499993,0.660000006,39.81166649,0.844000002,9.550000191,86.52499962,4.074999928,13.0250001,35.67500019,1.550000012,3.774999976,19.0999999,39.89999962,1.225000024,0.560000002,83.34999847,32.20000076,54.0,55.3968749,11.35312492,0.054377083,6.372499958,10.76968753,2.071874987,1.888749994,0.280937503,1.690625012,0.0281875,0.03709375,0.0269375,0.335625004,25.70000076,0.683,18.43333371,25.60000038,7.5
3997.163,463.2924384,198210.0215,1098.703771,12999.0977,1.419663313,26.77790769,2.305967107,1.2045602,1413.82569,1424.972461,1.305519675,0.936060193,0.258488427,273190.1471,0.498843986,162.3891754,165.8001499,207.1863155,169.9170049,159.1610438,0.95398917,1.356017431,32.7975084,17.33587497,0.0,272.6811854,340.8284467,480.0947482,457.7675565,547.7239011,324.9030418,1.072823152,1.128927191,0.0,1547.099998,0.0391875,0.295230765,0.0594375,0.017636364,0.69992308,0.068785714,0.100785713,4.730000019,11.62666639,37.18799973,0.229166667,1.058500002,8.417500257,0.305166662,1.098166664,0.676666657,38.86800003,0.871000004,9.599999905,86.35000038,3.25,13.0250001,32.22500038,1.800000012,3.925000072,19.80000019,42.25000095,1.274999976,0.529999971,83.29000092,32.20000076,54.0,55.59434379,11.0762444,0.046830317,6.489864309,10.27312224,2.129162923,1.88323528,0.283868779,1.583438933,0.028868779,0.037343891,0.026364254,0.328144801,26.23333359,0.693,18.96666718,25.50000064,7.433333238
4099.568,461.1677909,201973.4688,1097.839188,12987.10706,8.11832274,26.81064288,1.651522189,1.186396634,1395.059826,1394.278198,1.311665043,0.920771954,0.255870037,276499.6341,2.066950098,165.2861315,171.6917852,208.8630962,175.835858,164.1510868,0.946845586,1.33073701,26.07284578,14.87271583,0.0,268.8149153,351.9957288,503.7779223,485.0119108,554.9154358,325.3368479,1.072126066,1.091485446,0.0,859.4999952,0.033,0.275521432,0.061428572,0.0197,0.69992308,0.061153846,0.092785714,4.800000191,10.79399986,38.22500102,0.237799996,1.125166674,8.575000127,0.285666664,1.086500019,0.727499992,38.1666673,0.844999999,9.575000048,86.125,3.824999928,12.9749999,33.22499943,1.550000012,4.274999976,19.17500019,41.77499962,1.25,0.529999971,83.41999817,32.20000076,54.0,55.59927895,10.47043268,0.051192308,6.393341385,10.34250007,2.142932695,1.831322111,0.292451923,1.617980768,0.028264423,0.037516827,0.027242789,0.32913462,26.03333346,0.708,18.79999987,25.46666654,7.400000095
4054.542,473.2978058,205084.347,1096.640498,13829.73006,6.842789908,26.51064634,0.163850711,1.232605914,1393.616324,1452.321186,1.314868281,0.953677081,0.269554975,279058.4583,2.093864453,175.1928438,181.357378,219.867712,182.5205046,172.3492082,0.918090157,1.280691425,26.19836664,17.76305882,0.0,317.2217808,374.6073227,517.1107305,534.1971931,571.0115077,384.7311338,1.073987732,1.05845763,0.0,1590.074989,0.032066666,0.297692306,0.059066667,0.015538462,0.798562497,0.065466666,0.088538462,4.730000019,10.96999979,36.50833384,0.229166664,0.708749995,9.128333251,0.320666666,1.098166664,0.7045,39.81166649,0.809666673,9.600000143,86.22500038,3.599999964,13.0,31.125,1.799999982,4.225000024,22.77499962,40.07500076,1.274999976,0.560000002,83.30000305,32.20000076,54.0,55.52859478,10.32712413,0.054019608,6.423839872,10.367304,2.11949344,1.868970591,0.287140524,1.61415033,0.028624183,0.035573529,0.027142157,0.333692817,26.5,0.709,18.76666641,25.23333359,7.300000032
4171.825,465.9192166,203171.349,1097.842824,12998.42297,8.958347172,26.73438994,0.998748714,1.216300363,1403.700814,1450.557103,1.30920278,0.955072912,0.251215858,276679.4596,0.438330263,165.0294806,167.5961615,197.3615793,164.9717738,158.011261,1.297917607,1.708496173,26.07284578,16.58605766,0.0,266.0847454,344.8930689,454.0882339,419.9450951,521.8863246,314.6610495,1.430117366,1.483350279,0.0,1532.775002,0.039692307,0.30914286,0.078909092,0.0194,0.798562497,0.0690625,0.094933333,4.75,10.4016668,36.82833227,0.232750002,0.932833334,9.128333251,0.242000006,1.185833315,0.68933333,38.86800003,0.973500003,9.200000048,86.77500153,4.649999917,13.07500005,29.5,1.599999994,3.975000024,25.04999971,40.42500019,1.299999952,0.550000012,83.33999634,31.89999962,54.5,55.54417271,11.02105262,0.050058271,6.460545096,10.44103383,2.113646599,1.887462407,0.28443609,1.616165411,0.029114661,0.037174812,0.028402256,0.332744363,26.3333327,0.697,18.76666705,24.76666641,7.400000095
4101.126,485.3870535,206335.2507,1097.299723,13348.18807,7.982913236,26.56240757,0.146524694,1.200866347,1386.21196,1437.868585,1.318576381,0.934741616,0.255914563,282161.6979,1.115093165,173.0498695,169.5037346,207.8921591,168.6176764,161.1644999,0.928822679,1.346015076,26.62867014,18.40901915,0.0,272.0657399,349.1197421,496.3544261,406.8524958,539.1548805,322.7561455,1.093032522,1.092615547,0.0,1590.074989,0.030535714,0.299800001,0.058,0.0197,1.093799996,0.082164287,0.092785714,4.900000095,10.96999979,36.50833384,0.232750002,1.065800011,8.575000127,0.295400003,1.098166664,0.684500009,38.25333277,0.809666673,8.866666794,87.60000102,3.866666714,13.0666666,30.96666654,1.833333333,4.199999968,25.73333359,37.26666641,1.299999952,0.560000002,83.05000305,31.70000076,55.0,55.62390107,11.1315934,0.049739011,6.497417567,10.27469781,2.155027492,1.85211538,0.288681321,1.582417583,0.02878022,0.039123626,0.026986264,0.336318685,26.40000025,0.704,18.73333359,25.5,7.133333365
4111.684,470.1665459,203472.5117,1097.908798,12998.70142,2.30354325,26.62001578,1.581536124,1.186131949,1395.958881,1406.795763,1.310003877,0.932128477,0.244256363,275700.7695,1.983227512,165.2386913,175.4703096,207.5842063,170.9317983,163.0914345,1.273843634,1.706447691,26.62867014,17.33587497,0.0,278.7658691,328.4483121,455.5356483,449.438446,526.681483,304.1350892,1.4258529,1.456607225,0.0,1633.04998,0.039785715,0.297692306,0.057923077,0.0197,0.744615385,0.066076923,0.096076923,4.900000095,11.62666639,38.22500102,0.272999999,0.945166667,9.24333334,0.285666664,1.037333339,0.684500009,38.1666673,0.973500003,9.125,87.57500076,4.524999976,12.97500014,34.69999981,1.525000006,3.849999905,22.92500019,36.99999905,1.225000024,0.529999971,83.69000244,31.89999962,54.59999847,55.58947386,11.2298245,0.050096491,6.485731047,10.31090642,2.108479541,1.890628669,0.289152051,1.591988316,0.02905848,0.03674269,0.026093567,0.325146202,26.70000013,0.689,18.46666654,25.36666616,7.26666673
3993.139,476.5486015,206106.0313,1094.699636,12999.06669,3.962733795,25.95589153,0.814492785,1.169880783,1407.237959,1490.62718,1.344378004,0.919805564,0.239358217,277872.543,0.467398438,176.3652713,186.2937082,215.9982408,186.8664761,172.7612604,1.132564177,1.516173845,28.19845017,17.22952731,0.0,324.9809844,368.4270032,486.0942319,437.8428307,570.0988719,321.2518342,1.243031606,1.27204444,0.0,1676.024994,0.036428572,0.295230765,0.078909092,0.014857143,0.68407143,0.066076923,0.105599999,4.480000019,11.19166676,36.24666723,0.272999999,0.932833334,9.24333334,0.242000006,0.882499993,0.676666657,39.81166649,0.836999993,9.5,87.02499962,4.049999952,13.1500001,36.45000076,1.625,3.574999988,21.5250001,36.82499981,1.25,0.569999993,83.45999908,32.20000076,54.09999847,55.4171427,10.72821424,0.052542857,6.313821418,10.70646435,2.129428567,1.802464292,0.282178573,1.696321427,0.027928572,0.034946429,0.025617857,0.321392857,26.13333321,0.649,18.33333333,24.80000051,7.066666603
4104.925,468.8651042,210564.2161,1095.32309,12998.35706,6.013441702,25.86403131,0.316361613,1.179239551,1411.294865,1463.054972,1.359927431,0.922730674,0.246328825,286918.7396,0.309990652,179.5507476,190.807731,235.4316069,192.899683,182.5974731,0.923248731,1.336298883,26.67125312,15.06426922,0.0,290.0420596,353.5535596,504.4002597,533.3441938,610.7198105,350.4175186,1.039215816,1.060109027,0.0,1661.699997,0.0391875,0.293142857,0.0594375,0.016153846,1.232071425,0.083866667,0.092785714,4.900000095,10.96999979,37.09999975,0.236833336,0.708749995,8.861666679,0.253833331,1.058833341,0.676666657,38.35166677,1.02033334,9.375,86.73749924,3.375,13.20000005,34.22500038,1.625,3.550000012,21.6500001,38.94999981,1.274999976,0.560000002,83.11000061,32.09999847,54.29999924,55.18000012,10.95895831,0.050577083,6.451270794,10.84089573,2.202770833,1.77864584,0.293187502,1.682729181,0.028229167,0.037127084,0.025391667,0.321666671,25.40000025,0.643,18.06666692,25.23333295,7.133333206
4153.551,468.4037425,211173.3848,1098.187602,12982.34753,4.478824171,25.80319341,0.096670284,1.184630786,1403.01814,1408.412537,1.344183097,0.931176506,0.243390625,286532.7982,0.168811458,168.5597744,180.6988138,218.0455907,183.0434024,171.010217,0.995094905,1.35622477,26.19836664,17.76305882,0.0,257.4470488,342.3970706,492.2188148,430.7349955,567.732722,344.9451586,1.1310041,1.133124712,0.0,1633.04998,0.0374,0.275521432,0.066528572,0.017466667,0.69992308,0.068785714,0.094933333,4.730000019,11.19166676,36.55333328,0.261833337,1.004500002,9.051666578,0.253833331,1.054499994,0.7045,38.25333277,1.02033334,9.650000095,86.57500076,3.399999976,13.04999995,34.4749999,1.550000012,3.425000012,22.05000019,38.5,1.274999976,0.569999993,83.33000183,32.29999924,53.90000153,54.94866075,10.79553582,0.054294643,6.457321386,11.09218756,2.166026804,1.839508926,0.283794648,1.718526797,0.029674107,0.034696428,0.025410715,0.327723216,25.73333295,0.682,18.23333359,25.96666718,7.066666603
4139.083,470.6464748,209957.6686,1095.132172,13328.15466,4.687868834,26.25715065,0.094129314,1.19743983,1400.970891,1443.394165,1.357783099,0.939244797,0.248103007,287851.0065,0.779047337,167.522714,177.774931,221.9494521,184.6050828,171.6268953,0.934051101,1.312797979,26.07284578,18.20501423,0.0,254.1005618,321.7537829,497.7121874,425.7133408,574.9700368,350.1707484,1.050194616,1.069964585,0.0,1547.099998,0.030535714,0.292818183,0.078909092,0.0197,1.232071425,0.062615385,0.094933333,4.710000038,11.38333337,37.09999975,0.237333332,1.065800011,9.24333334,0.285666664,0.882499993,0.684500009,38.35166677,0.809666673,9.600000143,86.57499886,3.300000012,12.97500014,31.52499962,1.700000018,3.950000048,23.82500029,39.0,1.25000003,0.550000012,83.55000305,32.20000076,54.0,55.20436478,10.90396827,0.047428572,6.381349197,10.91829367,2.16769841,1.812380962,0.285952382,1.710873035,0.027920635,0.03709127,0.028519842,0.329523812,25.59999975,0.661,18.0,25.70000013,7.0
3512.665,474.2107838,185958.1108,1083.294777,11589.94683,5.542520305,25.37926793,0.094864649,1.038731674,1390.974177,1411.956554,1.172251228,0.81255452,0.216758857,262418.1787,1.006890146,181.6774578,189.0979481,228.3263957,197.6728446,174.5062447,1.282044085,1.661909799,26.07284578,18.20501423,0.0,286.9871209,325.3159701,454.4839058,455.186793,572.6737798,339.179053,1.399106311,1.440409705,0.0,1547.099995,0.039785715,0.297250004,0.066528572,0.016153846,0.646333333,0.0690625,0.088272727,4.800000191,11.62666639,36.50833384,0.229166664,0.961499999,9.051666578,0.290833334,1.098166664,0.7045,38.60833359,0.809666673,9.525000095,86.69999886,3.850000083,13.0,31.70000029,1.699999988,3.949999988,24.42499971,38.22499943,1.299999982,0.569999993,83.56999969,32.20000076,54.09999847,55.34705875,10.89448538,0.051648897,6.286011031,10.74321686,2.135974271,1.769981617,0.286323533,1.709025756,0.03034375,0.041625,0.028525735,0.330753679,26.5,0.675,18.5,25.89999962,7.299999952
4298.388,472.2681424,215534.8874,1098.22345,13997.68103,7.862791538,26.72448381,1.341188088,1.189729164,1411.186857,1444.472687,1.398354977,0.923889476,0.25595891,303524.1563,1.335658395,165.7538668,177.4084269,228.6588631,184.8755995,172.8946431,0.964633385,1.382718697,26.07766383,17.33587497,3.299873869,223.7456036,352.4588318,534.6209005,450.6920929,559.1294352,307.3270493,1.071865618,1.111089297,28.62252076,1418.174995,0.0374,0.297250004,0.066528572,0.015538462,0.665642858,0.065466666,0.088538462,4.639999866,11.19166676,36.82833227,0.229166664,1.004500002,8.873999977,0.290833334,1.058833341,0.660000006,38.9166673,0.801666657,9.075000048,86.79999924,4.600000024,12.7750001,29.07500029,1.75,4.324999928,25.67500019,39.17500019,1.299999952,0.550000012,83.40000153,31.89999962,54.70000076,55.14930542,10.98298614,0.057930556,6.410000026,10.9781597,2.125416674,1.880104173,0.278368053,1.713229187,0.030944444,0.042791667,0.032135417,0.338263892,26.29999987,0.674,18.26666705,25.96666654,7.333333333
4332.186,468.3649562,216065.5807,1098.065303,13961.47148,6.356812179,26.46200204,0.715138805,1.175262724,1405.33013,1437.792809,1.40241835,0.909418988,0.256142941,303860.3503,1.945056409,170.7515844,182.6777128,221.2061297,184.3793805,171.3467414,0.999802319,1.380579109,26.18041611,17.22952731,5.563604156,270.6853358,419.6204402,509.4440931,456.3320427,572.5009867,311.4532547,1.128085474,1.11429392,50.15551345,1633.04998,0.039307692,0.292818183,0.0575,0.0197,0.68407143,0.107363637,0.088538462,4.78000021,11.62666639,37.18999926,0.272999999,0.906333337,8.417500257,0.32016667,1.098166664,0.676666657,38.60833359,0.836999993,9.175000191,87.02499962,4.174999952,13.04999995,29.92499971,1.724999994,4.199999869,24.80000019,38.92500019,1.299999952,0.529999971,83.06999969,31.89999962,54.59999847,55.06250029,10.75138886,0.062833334,6.469444493,11.03381936,2.154444463,1.837499989,0.259652774,1.706319444,0.030951389,0.044604166,0.033534723,0.34152778,26.23333359,0.681,18.0,26.36666679,7.300000032
4143.589,467.6399986,207379.0023,1083.544164,13185.03432,3.311604549,26.03873547,0.256319306,1.145910509,1405.577303,1425.377704,1.33105018,0.896068879,0.24041565,294208.2064,1.663330011,161.2317556,165.941728,211.1559232,177.3271306,161.7663841,1.00840795,1.343043188,26.19836664,16.65659567,5.488087515,251.2788664,361.5505384,458.38812,464.6885579,577.9150035,313.3059883,1.072056033,1.117997398,50.73193645,1418.174995,0.038153846,0.275521432,0.061428572,0.017466667,1.093799996,0.061153846,0.100785713,4.78000021,10.4016668,36.55333328,0.229166667,0.906333337,9.24333334,0.340666667,1.054499994,0.671599984,38.60833359,0.871000004,9.525000095,86.39999962,4.100000024,13.0,30.82499981,1.724999994,4.224999964,23.54999971,39.67499924,1.25,0.529999971,83.20999908,32.20000076,54.09999847,55.37083301,10.49375003,0.057434028,6.397951401,10.84138894,2.141736132,1.793125015,0.262569445,1.694548626,0.030215278,0.045041667,0.03290625,0.34274306,25.66666667,0.691,18.46666654,25.70000013,7.133333365
4017.986,490.4259091,208575.4489,1094.307276,13064.02865,3.884490093,25.81748811,0.28602402,1.135035325,1394.658993,1455.583105,1.327411279,0.892885399,0.23201366,283851.0501,9.246610633,157.6616529,164.8022448,214.9977398,171.6860193,158.3488216,1.01116134,1.429449414,28.19845017,16.36758999,5.15243722,248.3204721,319.3742358,504.2211227,429.3902092,537.7179642,351.2843952,1.116043848,1.184887757,49.27440357,1590.074989,0.036428572,0.285733336,0.0575,0.014857143,0.69992308,0.062615385,0.088538462,4.610000134,11.38333337,36.82833227,0.232750002,0.945166667,8.694999854,0.253833331,1.105333328,0.684500009,38.1666673,0.836999993,9.125,86.47500038,3.875,13.25,31.00000048,1.700000018,4.100000024,22.57500029,40.625,1.274999976,0.550000012,83.09999847,31.89999962,54.59999847,55.45654778,11.05113639,0.058666667,6.295654779,10.82440485,2.137916637,1.818273798,0.267797622,1.719583353,0.029136905,0.042511905,0.029625,0.331666671,25.86666679,0.689,18.06666629,25.70000013,7.266666571
3984.257,468.4166127,206432.4349,1061.803101,13498.68457,2.546641109,26.24433168,1.364594744,1.174657688,1403.350572,1448.49325,1.358076736,0.920440398,0.244283853,285403.6003,14.37687162,182.0504386,192.3372593,235.9476376,192.7686227,178.644371,1.050728147,1.333631287,26.67125312,14.87271583,5.126906554,381.5017103,425.3325437,606.8630498,542.6186256,596.864062,358.0814641,1.101592533,1.059088277,46.59554752,1532.775002,0.038153846,0.30914286,0.061428572,0.015538462,0.646333333,0.061153846,0.0918125,4.710000038,11.38333337,37.67000008,0.229166664,1.058500002,9.128333251,0.320666666,1.086500019,0.713833342,38.60833359,0.836999993,9.325000048,86.44999886,3.799999952,13.27499986,30.44999981,1.699999988,3.99999994,24.14999962,39.69999981,1.25,0.529999971,83.30000305,32.0,54.40000153,55.4875,10.77749996,0.055575,6.342000031,10.69825001,2.159749997,1.782750002,0.273749998,1.686750001,0.0286,0.045825,0.031225,0.337000006,25.43333308,0.681,17.96666654,25.26666641,7.466666698
4203.489,461.3360984,208000.0163,1090.322342,13498.47168,2.484833232,26.23626351,0.675600084,1.172934324,1396.08961,1431.299591,1.340253015,0.929481772,0.233028643,289958.2878,1.677464974,164.7860851,171.6171869,209.52174,170.8935076,162.1955878,1.052417703,1.301593254,26.62867014,15.06426922,5.034549375,368.0258166,407.7496821,445.4120852,444.8847084,541.6455015,347.2963854,1.121955032,1.065345074,46.01939233,1518.450001,0.030535714,0.295230765,0.059066667,0.014857143,0.646333333,0.0690625,0.094933333,4.75,10.86999989,37.36166573,0.237333332,1.046999981,8.861666679,0.340666667,1.185833315,0.660000006,38.86800003,0.801666657,9.399999857,86.40000153,3.274999976,13.12500024,30.77500057,1.700000018,3.74999994,23.15000057,40.62500095,1.299999952,0.569999993,82.86000061,32.09999847,54.20000076,55.41782004,11.08293239,0.056195488,6.279609097,10.73690228,2.165721795,1.802736847,0.271526316,1.710655649,0.031800752,0.047188721,0.030779699,0.344834588,26.43333308,0.677,18.73333359,25.60000038,7.399999936
4204.856,469.0887579,210200.041,1097.171763,13498.58183,1.410039227,26.11232464,0.235178987,1.182525704,1393.057297,1416.453885,1.347770289,0.928720122,0.243043933,292839.8047,1.410300872,159.787536,167.6569176,216.4468123,174.584348,162.1859277,0.963539111,1.335259537,32.7975084,16.58605766,5.379803479,242.702411,319.3012975,442.8707746,390.2077815,524.1414032,309.3186378,1.028154818,1.089721595,47.75775448,1676.024994,0.036428572,0.297250004,0.0594375,0.0197,0.69992308,0.068785714,0.088538462,4.710000038,10.86166668,37.18799973,0.237799996,0.708749995,8.873999977,0.307166668,1.185833315,0.684500009,38.9166673,0.973500003,9.575000048,86.32500076,4.050000012,13.29999995,31.72500038,1.724999994,4.299999952,22.3499999,39.97499943,1.25,0.560000002,82.37000275,32.20000076,54.0,55.37276319,10.83960525,0.052975,6.376552577,10.79839485,2.142855242,1.861578949,0.27569737,1.694859221,0.028118421,0.047048684,0.030496053,0.344368422,25.60000038,0.673,18.16666667,25.63333321,7.399999936
4096.037,467.0386149,209276.0592,1097.268555,13498.93188,-1.263153706,25.89129702,0.23641846,1.191288476,1404.100326,1396.396062,1.346964921,0.937710067,0.243525752,291238.1745,3.019094759,177.8230737,183.7807744,237.3181318,193.4929237,176.4735451,0.945442006,1.305842837,26.07284578,17.76305882,6.001148283,242.8566252,395.6461436,590.4074046,471.7077128,515.078804,362.7086805,0.974348694,1.045769212,49.36088721,1590.074989,0.038153846,0.293142857,0.078909092,0.0181875,1.232071425,0.064214286,0.088272727,4.800000191,11.62666639,36.55333328,0.236833336,1.004500002,9.24333334,0.242000006,1.037333339,0.713833342,38.35166677,0.809666673,9.449999809,86.17499924,3.974999964,13.27499986,30.0999999,1.825000018,4.024999976,23.44999981,40.60000134,1.274999976,0.569999993,82.72000122,32.09999847,54.20000076,55.26785706,11.19999999,0.059807143,6.405642826,10.93057141,2.100285697,1.836285721,0.274357144,1.707235732,0.027114286,0.05205,0.028878572,0.345357145,25.63333321,0.676,18.30000051,25.96666654,7.73333327
4225.561,454.0819399,207422.1725,1076.618174,13489.94478,1.226195672,26.46672519,1.442161952,1.203866333,1418.076817,1439.776316,1.346207291,0.948713546,0.246660299,292425.1966,0.836714758,171.7905922,177.3446312,223.0802129,183.6522694,168.7826475,0.955229657,1.341544583,26.44910177,18.20501423,6.072918018,240.9972776,426.8999405,526.6700338,547.7521744,544.408357,366.8033549,1.0370988,1.079182222,48.28046719,1590.074989,0.036428572,0.299800001,0.066528572,0.016153846,1.093799996,0.083866667,0.105599999,4.480000019,10.79399986,37.18999926,0.261833337,1.125166674,9.051666578,0.32016667,1.105333328,0.676666657,39.04833349,0.809666673,9.549999952,86.32500076,4.274999976,13.12499976,29.92500019,1.875,4.050000012,23.5,40.64999962,1.274999976,0.569999993,83.44999695,32.20000076,54.0,55.37235293,11.43058824,0.058716177,6.367647074,10.80980882,2.18777943,1.823558824,0.276161766,1.697712521,0.025635294,0.049391177,0.028735295,0.347062505,25.86666679,0.685,17.83333333,26.23333295,7.866666794
4172.808,460.2926128,208571.832,1094.911626,13849.51135,0.041039992,25.75864267,0.467894423,1.1767212,1403.484821,1427.633362,1.344445765,0.935593178,0.238708795,293109.1602,0.809540739,163.7466125,171.6841882,218.987751,178.2714678,163.0620035,0.871661646,1.296229079,26.62867014,18.40901915,5.230414569,249.7673963,393.3177096,546.1342138,471.1891658,513.7183037,343.2463125,1.013509544,1.073597824,48.7899065,1532.775002,0.033,0.297250004,0.058,0.017636364,1.093799996,0.062615385,0.105599999,4.730000019,11.62666639,37.67000008,0.229166667,1.065800011,8.575000127,0.290833334,0.882499993,0.676666657,38.1666673,1.02033334,9.033333143,86.83333333,3.366666635,13.20000013,28.40000025,1.733333349,3.899999936,23.8333327,42.13333257,1.299999952,0.569999993,83.62999725,31.79999924,54.79999924,55.25119029,11.58452381,0.058896429,6.401369059,10.81927388,2.20808331,1.846047606,0.287095242,1.696439289,0.026795238,0.046917857,0.029685714,0.350702387,26.59999975,0.684,18.33333333,25.53333282,7.5
4260.225,486.7025098,210379.9466,1096.836461,13919.59574,-1.800213357,25.85775956,0.314786753,1.16617852,1371.715169,1412.436364,1.342598483,0.914605044,0.249451968,297572.2865,2.378452399,152.958552,157.8004761,208.7143834,168.7428424,154.0159041,0.920416283,1.361837054,26.67125312,18.50165598,5.232049783,247.3486436,289.9019585,439.7227974,388.8463516,490.0112063,329.2342631,1.054532848,1.145048181,48.69601885,1547.099998,0.039307692,0.297692306,0.0594375,0.017466667,0.665642858,0.065466666,0.096076923,4.800000191,10.79399986,37.18799973,0.232750002,1.065800011,9.24333334,0.320666666,0.882499993,0.671599984,38.86800003,0.973500003,9.174999952,86.64999962,3.924999952,13.5,30.9749999,1.599999994,3.75,22.39999962,41.27499962,1.274999976,0.540000021,82.87999725,31.89999962,54.59999847,55.31000014,11.59277778,0.05565,6.453444407,10.76261112,2.176944444,1.847333339,0.286111113,1.668655544,0.027116667,0.046133333,0.030605555,0.345500007,25.43333371,0.684,18.13333384,25.53333346,7.166666667
3995.825,475.5733369,205925.8158,1083.164708,13657.13574,0.594145499,25.3581148,1.003214667,1.180496524,1397.018232,1436.405762,1.331970657,0.919666099,0.258368344,289887.7305,8.703846716,176.7253157,174.9209677,220.5048828,190.3117892,169.5402622,0.933094735,1.284316078,26.01587454,18.29133534,5.517153104,235.1581682,359.520846,485.6775373,433.3467725,555.7315915,416.7332586,1.034379644,1.079604479,49.24858872,1547.099998,0.039307692,0.285076925,0.058076924,0.016153846,0.665642858,0.068785714,0.0918125,4.610000134,11.38333337,36.50833384,0.220333333,0.961499999,8.861666679,0.290833334,1.086500019,0.681333333,38.86800003,0.801666657,9.25,86.35000038,4.25000006,13.27499986,31.45000076,1.75,3.74999994,22.39999962,40.65000057,1.299999952,0.569999993,82.59999847,30.70000076,56.5,55.40039235,11.57784314,0.051596078,6.443529393,10.65349027,2.201156856,1.820764706,0.284058825,1.653641182,0.027150981,0.045360784,0.031005883,0.342019611,25.89999962,0.683,18.29999987,26.13333321,7.366666635
3953.585,456.818979,202415.3854,1068.398346,13499.13989,-1.44531916,25.31624269,0.24088842,1.186795374,1400.392343,1437.002035,1.327225521,0.91695256,0.267343823,281911.6536,14.28644057,186.3720932,192.007782,233.3747813,199.9163799,180.8697389,0.925760053,1.250488684,25.77222546,18.37167541,5.16706415,260.1817919,429.3569603,523.1561877,554.481631,565.9821625,432.4289716,1.029831526,1.036208838,49.74680026,1418.174995,0.039692307,0.295230765,0.059066667,0.014857143,0.665642858,0.064214286,0.087199999,4.78000021,10.86166668,37.09999975,0.236833336,1.046999981,9.24333334,0.340666667,0.999166667,0.684500009,38.60833359,0.836999993,9.549999952,86.27499962,3.575000048,13.17499995,34.4000001,1.724999994,3.824999928,19.57499981,40.47500038,1.274999976,0.569999993,82.55999756,32.20000076,54.0,55.4001835,11.25845593,0.060071691,6.445625039,10.64143391,2.15737134,1.903805152,0.278713238,1.651661776,0.028503677,0.044856618,0.030139706,0.3382353,25.29999987,0.685,18.0,24.90000025,7.133333206
3682.452,461.7980033,190954.508,1056.474391,12129.20567,1.408990438,25.29612009,0.224714756,1.086872686,1419.94978,1454.262261,1.227786283,0.843077846,0.240450232,260789.3408,11.38049753,182.2978484,185.9665165,222.1106593,190.3812122,171.5121142,0.975618519,1.349522027,25.59770624,18.30221184,5.217282236,317.9856758,431.5250791,527.4570109,525.2515984,558.6238963,429.0363363,1.14530057,1.140239281,49.95596695,1590.074989,0.036428572,0.299800001,0.059066667,0.016153846,0.68407143,0.083866667,0.088272727,4.900000095,10.86999989,37.18799973,0.221833331,0.932833334,8.575000127,0.307166668,1.054499994,0.684500009,39.81166649,0.973500003,9.049999952,86.82500076,3.375,13.25000024,30.42500019,1.62500003,3.824999988,20.6500001,43.47500038,1.299999952,0.579999983,82.77999878,31.79999924,54.79999924,55.56562521,11.04124991,0.052225,6.34200002,10.51193751,2.131437507,1.874750014,0.280312502,1.657875001,0.029525,0.04151875,0.0265,0.328375002,26.20000013,0.678,18.63333384,25.79999987,7.200000127
4171.131,473.7255337,208761.444,1069.690282,13366.80188,1.192462182,25.7294786,0.213072958,1.169273138,1399.629342,1440.662354,1.353742883,0.905377321,0.260373551,292791.3867,0.426072221,168.380923,177.7681319,216.9221789,180.7495683,165.7381732,0.973884781,1.326608961,26.62854576,18.67071668,5.415071567,233.662372,399.6756795,504.6211141,411.6273956,500.4833425,365.8850199,1.112848212,1.131659048,48.38015827,1661.699997,0.038153846,0.285733336,0.061428572,0.0181875,0.68407143,0.0690625,0.092785714,4.610000134,10.86166668,36.82833227,0.261833337,0.932833334,8.866666635,0.320666666,1.098166664,0.676666657,39.81166649,0.801666657,9.174999952,86.52499962,3.524999976,13.25,33.19999886,1.724999994,3.825000048,21.7249999,39.52500057,1.25,0.579999983,82.63999939,31.89999962,54.59999847,55.59642854,10.83642873,0.052692857,6.382607167,10.48464286,2.155178556,1.860642855,0.284785716,1.643210713,0.028053571,0.046389286,0.028042857,0.334250003,26.33333333,0.661,17.66666667,26.93333308,7.300000032
