Repository: notKguin/MMK-Informservice

File: final_project/project/ML-intensive_final_project_cleaned.csv (part 3 of 39)
Количество чугуна (т),Удельный расход кокса (кг/т),Расход холодного дутья (м³/ч),t горячего дутья (°С),Расход природного газа (м³/ч),t природного газа (°С),Содержание кислорода в дутье (%),Расход пара на увлажнение (т/ч),Перепад давлений общий (ат),t чугуна на выпуске (лётка 1) (°С),t чугуна на выпуске (лётка 2) (°С),Давление колошникового газа (ат),Перепад давлений нижний (ат),Перепад давлений верхний (ат),Выход колошникового газа (м³/ч),Положение клапана малый снорт (%),t колошникового газа 1 (°С),t колошникового газа 2 (°С),t колошникового газа 3 (°С),t колошникового газа 4 (°С),t колошникового газа в пылеуловителе (°С),Уровень засыпи (запад) (м),Уровень засыпи (восток) (м),CO в колошниковом газе (%),CO₂ в колошниковом газе (%),H₂ в колошниковом газе (%),t периферийных газов 1 (°С),t периферийных газов 2 (°С),t периферийных газов 3 (°С),t периферийных газов 4 (°С),t периферийных газов 5 (°С),t периферийных газов 6 (°С),Уровень засыпи (север) (м),Уровень засыпи (юг) (м),N₂ в колошниковом газе (%),Шлак,Чугун.Cr,Чугун.Mn,Чугун.P,Чугун.S,Чугун.Si,Чугун.Ti,Чугун.V,Чугун.C,Шлак.Al₂O₃,Шлак.CaO,Шлак.FeO,Шлак.Ko,Шлак.MgO,Шлак.MnO,Шлак.NaO,Шлак.S,Шлак.SiO₂,Шлак.TiO₂,Бар М10,Бар М25,Влага,Зола,Кокс +80 мм,Кокс -25 мм,Кокс 40-25 мм,Кокс 60-40 мм,Кокс 80-60 мм,Летучие,Сера К,Углерод,CRI,CSR,Fe,FeO,S,SiO₂,CaO,MgO,Al₂O₃,TiO₂,Osn,P,Zn,Cr,MnO,O₂ в горячем дутье,Доля агломерата,Колошниковый газ (CO₂),Колошниковый газ (CO),Колошниковый газ (H₂)
3986.169,479.8210603,206617.6745,1068.080368,13499.01412,1.992033576,25.52071524,1.184138869,1.170675293,1402.583158,1447.259841,1.344333962,0.907606107,0.25943457,292588.2396,4.16254911,181.5889537,189.2674065,223.4177373,193.5862821,176.5463689,1.162367436,1.527391046,26.82466094,18.37466455,5.586404542,266.524491,416.2208023,497.4990451,473.2800636,552.5585912,384.2435023,1.297936325,1.302276281,48.30676889,1547.099998,0.030535714,0.297692306,0.057923077,0.019923077,1.982636354,0.065466666,0.100785713,4.579999924,10.79399986,38.22500102,0.220333333,0.906333337,9.24333334,0.320666666,0.882499993,0.660000006,38.25333277,0.973500003,9.399999857,86.79999924,3.574999988,13.0,30.8499999,1.550000012,3.5,22.8499999,41.25,1.274999976,0.550000012,82.58000183,32.09999847,54.20000076,55.59029587,11.01628288,0.047842105,6.325855228,10.53320733,2.150394731,1.849013155,0.283865136,1.665389806,0.027129934,0.041417763,0.026672698,0.330361852,26.90000025,0.68,18.46666718,26.36666679,7.433333397
4138.014,466.4307042,208056.3177,1076.939916,13589.44071,2.638173642,25.64919114,0.62631767,1.191426794,1406.289493,1455.54567,1.341064061,0.932195611,0.255657982,294578.444,2.86832763,166.9314836,168.6402709,217.151612,175.1482728,164.1415367,0.918551393,1.312485913,26.74913486,18.45318071,5.559318582,235.8652732,366.1878052,489.5578206,437.7359479,507.9356766,334.5910263,1.059813154,1.095006049,48.32398812,1532.775002,0.038153846,0.30914286,0.059066667,0.016153846,0.646333333,0.066076923,0.094933333,4.639999866,10.86166668,37.67000008,0.272999999,1.125166674,8.417500257,0.290833334,1.037333339,0.684500009,38.60833359,0.973500003,9.600000143,86.32500076,3.924999893,13.04999995,32.04999971,1.724999994,3.674999893,21.94999981,40.60000038,1.274999976,0.529999971,83.01000214,32.20000076,54.0,55.59841274,11.27817462,0.053583333,6.344642838,10.39146817,2.234841277,1.868293644,0.29043651,1.638170636,0.029222222,0.042793651,0.027531746,0.340555558,26.0,0.691,17.76666641,26.06666692,7.100000064
4170.889,486.6905475,209284.9935,1095.28242,13998.61056,1.006565364,26.06912414,0.271090029,1.208491052,1408.127955,1411.073312,1.341779982,0.946824079,0.259006947,296764.9583,2.843070021,172.9946213,176.7544111,218.7841314,179.1658649,166.5070534,0.878412835,1.264990926,27.18494725,18.56652641,5.586361925,266.0715262,409.2740479,482.3020312,453.3460477,520.7660459,361.2607384,1.041099884,1.036946694,47.7592562,1532.775002,0.033,0.293142857,0.058,0.016153846,1.093799996,0.0690625,0.0918125,4.800000191,10.4016668,37.09999975,0.229166667,1.004500002,8.861666679,0.340666667,1.185833315,0.676666657,37.986667,0.801666657,9.375,86.5,3.75000006,13.12500024,33.9749999,1.674999982,3.800000012,21.25,39.30000019,1.299999952,0.550000012,83.09999847,32.09999847,54.29999924,55.37805449,11.55316737,0.053368778,6.379072377,10.57972846,2.15834843,1.896583714,0.297217198,1.659205888,0.029257919,0.041434389,0.027414027,0.335181001,26.82499981,0.694,13.77499962,26.93333308,5.550000072
4227.631,467.697041,206234.7161,1089.369191,14411.17061,1.835789956,26.73841484,0.831806742,1.210225622,1402.289363,1422.342716,1.339731465,0.949639012,0.258205634,295094.7318,7.497071731,173.6146425,172.5443166,215.5035934,180.0271155,165.2163181,0.911691286,1.26928029,27.49016396,18.83670243,5.917634586,285.2582086,387.2724508,464.8529841,488.7488047,520.8892148,405.5545845,1.047203206,1.084042296,46.85953045,1661.699997,0.039785715,0.285733336,0.0575,0.017466667,0.639923082,0.065466666,0.0918125,4.579999924,10.55333344,36.50833384,0.220333333,0.906333337,9.24333334,0.32016667,1.098166664,0.7045,38.1666673,0.977500002,9.349999905,86.55000114,3.25000006,12.99999976,31.77499962,1.824999988,3.974999905,22.55000019,39.875,1.324999958,0.519999981,83.33999634,32.09999847,54.29999924,55.48250739,11.0366874,0.050763158,6.385340538,10.54518582,2.114133117,1.907306514,0.289287925,1.651869955,0.028469041,0.043450464,0.029160991,0.335356043,27.60000038,0.693,18.5,26.13333321,7.466666698
4190.04,473.647269,204140.0163,1096.238642,14498.41174,1.528580385,26.81733616,0.675672311,1.210092326,1385.320179,1418.026267,1.337797975,0.939540801,0.26877315,291933.9505,7.533698586,168.4848633,174.382871,211.3215453,179.3754304,163.7819595,1.000985305,1.340778848,27.44805384,19.04421941,5.971568942,254.8403931,373.8703473,458.817702,457.464091,503.84412,388.7495193,1.133824858,1.157884526,46.68059031,1418.174995,0.039307692,0.299800001,0.059066667,0.014857143,0.665642858,0.061153846,0.088272727,4.480000019,10.86999989,37.09999975,0.220333333,1.065800011,8.575000127,0.320666666,1.105333328,0.684500009,38.86800003,0.844000002,9.324999809,86.70000076,3.649999976,13.25,29.54999971,1.824999988,4.174999952,23.35000038,41.09999943,1.299999952,0.540000021,83.23999786,32.0,54.40000153,55.57941156,11.25588229,0.051617648,6.387941192,10.43970588,2.081470595,1.896176475,0.294705884,1.635000004,0.028941177,0.03932353,0.027411765,0.332941178,27.19999949,0.714,18.56666692,26.69999949,7.533333302
3671.519,478.7138746,186975.3592,1075.280497,12425.28572,-2.794752873,25.84095248,0.393289023,1.094105633,1387.971151,1398.345978,1.214812497,0.854841728,0.23657581,258237.0426,10.50774568,162.9524301,171.5731233,206.6050924,177.3849564,157.618187,1.130579193,1.511828964,26.48819351,18.86452285,5.941292087,246.3505007,318.7926102,425.5921783,407.5421588,504.2047691,355.3253835,1.254679061,1.351606016,47.85216411,1547.099998,0.032066666,0.275521432,0.058076924,0.0197,0.665642858,0.061153846,0.092785714,4.710000038,11.30000003,37.09999975,0.237799996,1.046999981,8.694999854,0.253833331,0.882499993,0.660000006,37.986667,0.750500008,9.450000286,86.35000038,4.025000036,13.2750001,34.75,1.574999988,3.724999905,21.25000048,38.70000076,1.299999952,0.529999971,83.09999847,32.09999847,54.20000076,55.47874978,10.9925,0.0540375,6.419937477,10.57824997,2.110062508,1.848375009,0.299312504,1.647806258,0.028925,0.04466875,0.02840625,0.339437504,27.73333359,0.694,18.69999949,26.66666667,7.53333346
3955.723,476.5132581,200003.8099,1097.225561,14140.15369,-2.949736362,26.07984988,0.306525942,1.164551174,1383.495619,1388.766745,1.348815213,0.915108159,0.246699083,281078.2956,5.449062872,168.4310169,172.123909,210.1496805,186.0681012,164.1003539,1.184379098,1.550548161,26.6966939,19.01955779,5.813808084,269.4448694,317.8111788,400.9251645,380.4057808,521.4189072,451.4671656,1.274226112,1.376801262,47.60331758,1547.099998,0.038153846,0.30914286,0.0575,0.0194,1.232071425,0.082164287,0.105599999,4.800000191,10.55333344,36.24666723,0.220333333,0.932833334,8.873999977,0.320666666,1.089199996,0.713833342,38.1666673,0.977500002,9.149999857,86.67499924,3.875,13.27499986,29.34999943,1.650000006,4.100000024,23.47500038,41.42500019,1.299999952,0.50999999,83.05999756,31.89999962,54.59999847,55.59509794,11.30462186,0.050341737,6.349873943,10.41743707,2.163305327,1.908305319,0.304467791,1.640850139,0.029718487,0.039784314,0.025865546,0.336414568,27.53333282,0.674,17.76666705,26.36666743,7.333333333
4045.964,472.7731757,200031.2806,1096.646103,14456.58289,-3.562833756,25.87099059,0.671201629,1.17021816,1402.556686,1398.345978,1.34421285,0.914045716,0.25416869,282732.543,6.934730111,161.8855565,162.0335941,207.561484,179.6488756,161.4970538,0.972716081,1.334007606,26.54605571,18.784971,6.030675371,328.9559193,300.2133592,381.9833628,409.9255842,577.4425583,421.8493665,1.068724856,1.149935191,47.77523867,1661.699997,0.032066666,0.292818183,0.057923077,0.017466667,0.68407143,0.083866667,0.100785713,4.730000019,11.62666639,37.09999975,0.272999999,1.058500002,8.575000127,0.320666666,0.999166667,0.681333333,38.35166677,0.836999993,9.025000095,86.70000076,3.599999964,12.9749999,28.0999999,1.674999982,4.150000036,23.9000001,42.17499924,1.224999994,0.519999981,82.80999756,31.79999924,54.79999924,55.51192997,11.27912272,0.062778947,6.30952634,10.57357895,2.111210498,1.899298262,0.300578948,1.676319295,0.02984386,0.041492983,0.026477193,0.33503509,26.33333333,0.661,18.16666667,25.90000025,7.599999905
3754.089,480.1049948,192814.6647,1097.971944,14011.42863,-5.686672255,25.78118253,0.730050361,1.150801219,1403.079707,1432.402059,1.34476613,0.886350115,0.262149883,271395.1842,11.8813116,183.6753368,193.7057476,221.9629027,197.5220394,177.8176606,1.192390904,1.537135676,26.16935984,18.78747257,5.965841631,251.4178206,373.9792023,412.9856669,403.6300443,584.3016561,464.8964183,1.34659375,1.329670109,48.25281254,859.4999952,0.033,0.292818183,0.059066667,0.016153846,1.982636354,0.066076923,0.105599999,4.900000095,11.62666639,37.18999926,0.229166667,0.932833334,8.861666679,0.295400003,1.185833315,0.684500009,38.35166677,0.809666673,9.324999809,86.32500076,3.725000024,13.14999986,31.35000086,1.775000006,4.300000072,21.9000001,40.67500019,1.299999952,0.550000012,82.76000214,32.0,54.40000153,55.47542033,11.4132354,0.058672269,6.292962219,10.58682772,2.13863448,1.864054621,0.293256307,1.682628136,0.029060924,0.043016807,0.027962185,0.340651265,26.89999962,0.664,18.66666667,25.06666692,7.600000064
3946.286,487.7901784,197741.4238,1094.661524,13936.69865,-7.244837364,26.13598132,0.570080106,1.185757895,1403.73586,1437.142201,1.335832084,0.930035914,0.253745606,281975.9544,2.459781677,177.3142999,184.6453959,211.6434994,181.983497,170.9913724,1.081469811,1.374137113,26.6203471,18.83489879,5.825720668,281.7544168,366.7644412,391.403848,409.7434756,529.6123505,435.4986763,1.222246925,1.137101154,47.88671907,1547.099995,0.039692307,0.285733336,0.068800001,0.017466667,0.798562497,0.064214286,0.105599999,4.579999924,10.4016668,37.18799973,0.220333333,1.004500002,9.128333251,0.340666667,1.058833341,0.7045,38.9166673,0.844999999,9.550000191,85.92500114,3.599999964,13.17499995,31.99999952,1.724999994,3.974999964,22.12499952,40.17500019,1.274999976,0.550000012,82.54000092,32.20000076,54.0,55.43666649,11.53666652,0.051766667,6.353333346,10.7196667,2.16066668,1.909666677,0.291666669,1.687866648,0.028266667,0.041866667,0.0277,0.339333338,26.73333295,0.665,18.40000025,26.13333384,7.566666603
3873.598,484.5242299,199888.0677,1049.205032,12923.53442,-12.00948521,25.87190874,0.327323483,1.140133679,1383.525407,1435.990422,1.333498746,0.892785872,0.244671875,278866.4525,4.68540995,161.1977158,168.7345174,201.9511553,169.5518265,157.9282786,1.091443082,1.421599706,26.07612928,18.50847443,5.620088736,231.7608134,305.4291611,327.2398974,397.2658195,464.5183423,307.7704188,1.238668524,1.203971803,48.96101205,1518.450001,0.0374,0.285733336,0.0594375,0.017466667,0.68407143,0.0690625,0.087199999,4.610000134,10.86999989,36.24666723,0.220333333,0.932833334,8.417500257,0.320666666,1.086500019,0.681333333,39.81166649,0.844999999,9.400000095,86.29999924,3.375,12.97500014,30.2249999,2.050000012,4.400000095,23.17499971,40.15000057,1.274999976,0.519999981,82.98000336,32.09999847,54.20000076,54.98511002,11.1029411,0.063325367,6.610459554,11.09740803,2.169283086,1.897150743,0.308897058,1.679314335,0.029227941,0.037878677,0.028005515,0.336636033,26.73333295,0.686,18.60000038,26.16666667,7.333333333
4006.095,484.0050875,204236.2324,1068.761363,13185.39783,-7.098239779,25.84823354,0.280240928,1.14962181,1370.734828,1442.565956,1.340883687,0.899004628,0.246593748,286007.9323,1.706369333,154.376166,165.5402673,201.9076341,167.696895,155.8429953,1.09617923,1.506492391,26.4704419,18.92109505,5.456261476,221.2979317,290.89652,404.7996114,369.5887273,429.0011368,260.6283671,1.250774334,1.287343885,48.28294786,1518.450001,0.038153846,0.275521432,0.066528572,0.017636364,0.639923082,0.107363637,0.096076923,4.75,11.30000003,37.18799973,0.236833336,1.046999981,9.128333251,0.340666667,0.999166667,0.716499984,38.35166677,0.977500002,9.324999809,86.29999924,3.200000048,12.79999995,28.92499971,1.575000018,4.200000048,23.82500029,41.47500038,1.274999976,0.540000021,83.18000031,32.0,54.40000153,54.5931624,11.18525635,0.061019231,6.738568347,11.44801285,2.138675234,1.819401715,0.308482909,1.699517097,0.028339744,0.042553419,0.027888889,0.333376071,26.33333333,0.684,18.5,25.63333321,7.166666667
4097.178,479.7635812,204473.0579,1050.412811,13614.04354,-6.761556983,26.37943339,0.259522746,1.175769026,1387.865234,1437.142201,1.342635016,0.924989256,0.246413903,287798.6081,5.679780877,156.322614,168.6111813,204.7044303,167.5213903,156.8362624,1.100961208,1.500765517,26.95755394,18.73408079,5.526816587,241.7413311,306.4789556,421.1456159,402.4126231,441.8075854,277.2051341,1.282982841,1.268403058,47.89222701,1661.699997,0.0391875,0.292818183,0.0575,0.016153846,0.639923082,0.065466666,0.0918125,4.78000021,11.38333337,36.24666723,0.236833336,1.125166674,8.873999977,0.295400003,1.105333328,0.660000006,39.81166649,0.977500002,9.224999905,86.72500038,2.99999994,12.875,31.52499962,1.75,4.224999905,23.52499962,38.97499943,1.299999952,0.50999999,83.22000122,32.0,54.5,54.71437519,11.03062499,0.05679375,6.631749994,11.465375,2.130375002,1.923562496,0.329750002,1.729012497,0.0296125,0.04329375,0.03061875,0.338000004,27.13333321,0.681,18.30000051,25.56666692,7.166666667
4124.274,485.6905499,207504.8301,1060.9873,13498.86796,-0.773236712,26.02704954,0.400836551,1.182515626,1396.663106,1442.565956,1.353334313,0.922992475,0.255427657,293753.7721,4.830659795,171.9255466,181.8352515,216.0347042,185.0218862,169.3411153,1.019311776,1.384357015,27.31918494,18.66038219,5.458936155,292.5308367,341.0912704,452.1122945,448.4928131,504.8537127,368.9340134,1.16485972,1.157117931,47.64328098,1633.04998,0.033,0.30914286,0.0594375,0.019923077,0.798562497,0.0690625,0.105599999,4.900000095,11.30000003,37.36166573,0.261833337,1.125166674,8.417500257,0.253833331,1.054499994,0.676666657,38.86800003,0.836999993,9.550000191,86.67500114,2.825000048,12.75,33.59999943,1.525000006,3.925000012,21.89999962,39.05000019,1.299999952,0.529999971,83.12999725,32.20000076,54.0,55.1713812,11.5226973,0.05234375,6.428733565,11.00810859,2.156874986,1.867171057,0.320953951,1.712726963,0.028582237,0.042445724,0.029577303,0.341250005,26.96666654,0.685,19.09999975,25.63333321,7.400000095
4115.998,485.0191113,207850.0182,1070.331772,13498.71582,-0.539210114,25.7058181,1.443404569,1.183775465,1398.616943,1450.353033,1.360861108,0.91735822,0.262869214,293091.0286,2.24621859,176.3295027,184.1472588,212.3531176,183.7855689,169.9868056,1.082545054,1.407642285,27.28530343,18.63927039,5.895365477,370.8010813,414.3775902,448.4457067,433.4397074,518.3258108,352.2962138,1.236846499,1.178712743,47.47363281,1518.450001,0.036428572,0.275521432,0.0575,0.015538462,0.69992308,0.068785714,0.088272727,4.730000019,10.55333344,36.55333328,0.261833337,0.906333337,8.948333422,0.340666667,1.185833315,0.676666657,38.60833359,0.844000002,9.400000095,86.60000038,3.424999893,13.04999995,33.39999962,1.825000018,3.625,21.07499981,40.07500076,1.299999952,0.529999971,82.77999878,32.09999847,54.20000076,55.22105232,11.39365315,0.054565016,6.421439617,10.84464394,2.115990738,1.833591332,0.305851393,1.689744578,0.028914861,0.043060372,0.028006192,0.341718271,26.90000025,0.686,18.89999962,26.0,7.599999905
4241.766,480.9044323,212054.7741,1076.831604,13498.77466,-0.344870979,25.73224656,0.270346176,1.187408586,1390.938067,1432.402059,1.363625253,0.931951689,0.252338503,298637.2083,3.586873916,152.8277086,163.2874031,193.7187748,160.7464059,153.7645531,1.121518485,1.461635778,26.53079573,19.12805764,5.515164296,378.7951075,364.5203781,391.8004786,426.6693942,438.9261157,291.8661391,1.289252728,1.217501879,48.27544578,1518.450001,0.032066666,0.295230765,0.066528572,0.017466667,0.798562497,0.065466666,0.096076923,4.800000191,11.19166676,36.55333328,0.220333333,0.932833334,8.873999977,0.32016667,1.098166664,0.676666657,38.60833359,0.973500003,9.25,86.82500076,3.524999976,12.8499999,32.32499981,1.75,3.449999928,22.14999962,40.32499981,1.299999952,0.560000002,83.15000153,32.0,54.5,55.35312462,11.41250002,0.05815625,6.343124971,10.85874999,2.136562504,1.880312506,0.299375002,1.712343756,0.02875,0.04303125,0.02990625,0.345937502,26.80000051,0.688,18.70000013,26.83333333,7.333333333
4267.561,493.9399289,208972.362,1078.496546,13498.52445,-1.916619105,26.45925466,0.268035257,1.196476211,1381.176348,1439.024182,1.35988907,0.940194674,0.25233184,294845.6797,5.048660136,154.3125585,169.6898848,201.7940394,162.9915778,157.4804827,1.125891286,1.538412904,26.9780701,19.37209916,5.244186083,258.1277161,339.2629929,418.2952258,451.1787453,462.4028358,277.5228189,1.294726258,1.284275323,47.86960411,1661.699997,0.039307692,0.293142857,0.059066667,0.0197,1.982636354,0.107363637,0.098461539,4.900000095,11.38333337,37.09999975,0.220333333,0.708749995,8.948333422,0.242000006,0.882499993,0.7045,38.9166673,1.02033334,9.224999905,86.79999924,3.349999964,12.79999995,32.87500048,1.724999994,3.825000048,23.4749999,38.09999943,1.274999976,0.540000021,82.91000366,32.0,54.5,55.49563487,11.26071429,0.052071429,6.30246032,10.67769853,2.112777754,1.81916667,0.285277782,1.694821431,0.028496032,0.040055556,0.031460318,0.34793651,26.83333333,0.683,19.56666692,26.03333346,7.333333492
4236.581,484.0535344,207758.2064,1078.595245,13507.03499,-5.067685574,26.54912424,0.263171011,1.209349846,1396.443766,1435.990422,1.361008788,0.948998551,0.255981481,293779.888,6.032142108,146.860796,157.0003821,191.7521782,159.6445586,150.6716576,1.154488439,1.522925054,26.63929828,19.46622737,5.184851428,219.025369,266.4681575,315.9996751,423.7351735,482.893074,239.6330891,1.26156502,1.310989439,48.18262545,1532.775002,0.036428572,0.285733336,0.0575,0.014857143,1.982636354,0.107363637,0.087199999,4.579999924,10.4016668,36.82833227,0.229166667,1.058500002,9.051666578,0.305166662,1.098166664,0.68933333,38.35166677,1.02033334,9.124999762,87.0,3.149999917,12.67499995,33.12499952,1.62500003,3.425000012,21.0999999,40.72499943,1.324999958,0.560000002,83.19999695,31.89999962,54.59999847,55.55459538,11.39761029,0.053924632,6.303639704,10.6428125,2.101231608,1.784669127,0.302297793,1.688977936,0.028818015,0.044691177,0.032950368,0.350496327,26.60000038,0.681,19.13333321,26.60000038,7.199999968
4136.177,484.0286929,204088.5853,1077.573812,13999.70813,-10.3599303,27.01587232,0.255612399,1.193771258,1382.822951,1446.646197,1.359718636,0.939342114,0.249671668,288112.7266,10.77025173,152.0373357,163.093043,198.8486017,163.3994598,154.3602155,1.053436557,1.475831494,26.8327597,19.34090058,5.332841913,244.0836595,295.7882411,359.4633878,448.7496885,528.4243965,262.5172291,1.191111391,1.248294656,47.98623387,1676.024994,0.030535714,0.30914286,0.058,0.0181875,0.744615385,0.082164287,0.0918125,4.480000019,10.86166668,37.18999926,0.229166667,0.932833334,8.948333422,0.320666666,0.999166667,0.684500009,38.35166677,1.02033334,9.049999952,87.125,4.0,12.75,29.37500048,1.650000006,3.924999893,24.2249999,40.82499886,1.274999976,0.519999981,83.02999878,31.79999924,54.79999924,55.55749985,11.24749999,0.0502,6.27608335,10.65933337,2.112666667,1.77033333,0.315583335,1.698925009,0.026875,0.042508334,0.03095,0.346916674,27.46666654,0.684,19.73333359,26.86666679,7.466666698
4182.283,477.4048342,202803.1204,1075.834295,14042.5068,-13.0379866,27.09464494,0.255193717,1.219911178,1380.458964,1446.534345,1.355285476,0.955465284,0.260041956,285178.5833,8.927918839,157.4189555,169.0933895,201.4729576,172.014595,161.962389,1.197454038,1.561141695,26.59183153,19.43394963,5.437605838,249.9428082,265.8638916,325.6864077,527.1756198,491.1941325,257.2970409,1.291776846,1.355391969,48.02884452,1547.099998,0.039307692,0.295230765,0.061428572,0.0181875,0.68407143,0.061153846,0.096076923,4.730000019,11.30000003,36.55333328,0.272999999,1.046999981,8.861666679,0.305166662,1.105333328,0.660000006,38.9166673,0.973500003,9.0,87.05000114,3.375,12.75,29.5,1.675000012,3.875,21.60000038,43.35000038,1.274999976,0.529999971,83.33000183,31.79999924,54.79999924,55.5118056,11.56840277,0.066145833,6.285451425,10.71902778,2.0836111,1.76940972,0.302500001,1.705805554,0.028420139,0.044416667,0.029868055,0.341388891,26.93333308,0.683,19.06666692,26.56666692,7.26666673
4247.408,468.9763875,202820.4095,1075.606506,14499.85075,-15.15284904,27.30233733,0.251202162,1.198887159,1395.951915,1451.083092,1.392727072,0.948802089,0.24554456,282765.8763,12.83470784,151.6145922,165.6405252,194.1350244,161.7854888,152.5252469,1.203229194,1.631814743,26.47597933,19.18117221,5.810366631,251.506424,296.0895386,382.3122851,407.9520709,427.0159187,272.5906455,1.338384827,1.415811921,47.99763966,1633.04998,0.0391875,0.285733336,0.058,0.0194,0.744615385,0.083866667,0.092785714,4.610000134,10.79399986,37.09999975,0.236833336,1.058500002,9.128333251,0.340666667,1.185833315,0.681333333,38.1666673,0.871000004,9.074999809,87.15000153,2.525000013,12.92499995,32.4000001,1.424999982,3.900000095,22.125,40.14999962,1.274999976,0.50999999,83.12999725,31.89999962,54.70000076,55.51666639,11.06488089,0.047238095,6.336666641,10.65190471,2.073749991,1.811964273,0.294166667,1.681011917,0.029309524,0.043910715,0.029333333,0.340952385,27.56666692,0.687,19.0,26.23333295,7.400000095
4194.621,474.2872696,206306.0254,1077.621246,14443.03361,-14.77738746,27.09030072,0.252930885,1.192208469,1380.458964,1437.752355,1.395536479,0.939761105,0.248106875,284540.2381,12.82672129,151.9378503,165.5395253,202.330328,160.4235961,154.8588505,1.076415045,1.519624487,26.26864915,18.82370613,5.867357595,283.2934481,318.0371679,344.5847295,408.6140773,393.969251,264.735438,1.213969494,1.287868649,48.46911385,859.4999952,0.039307692,0.293142857,0.058076924,0.019923077,1.232071425,0.064214286,0.096076923,4.710000038,11.19166676,38.22500102,0.272999999,0.961499999,9.051666578,0.253833331,0.999166667,0.681333333,38.60833359,0.973500003,9.175000191,87.14999962,3.074999988,12.875,33.29999971,1.424999982,3.5,20.12500048,41.64999962,1.274999976,0.50999999,83.15000153,31.89999962,54.59999847,55.67215915,10.95359837,0.05161553,6.238958312,10.51806815,2.010321961,1.796950746,0.296931823,1.686515153,0.028683712,0.040606061,0.02969697,0.337291673,27.26666641,0.671,19.43333371,26.23333359,7.466666698
4261.234,473.6713537,208462.6152,1077.215174,14499.76156,-14.27979489,26.88772376,0.325151724,1.214433139,1416.555615,1455.362605,1.399075508,0.954852703,0.254881635,287167.6432,11.70638734,155.6777465,167.3172913,195.9016927,165.3134944,158.3424288,1.234857172,1.615618418,26.56374701,18.73194869,5.760933042,216.3150895,280.6025899,291.7761523,354.4345004,367.8956401,253.6735922,1.354408662,1.399276808,48.34760682,1633.04998,0.033,0.295230765,0.066528572,0.019923077,1.982636354,0.083866667,0.0918125,4.480000019,10.86166668,37.18999926,0.221833331,1.058500002,8.694999854,0.285666664,0.999166667,0.7045,38.25333277,1.02033334,9.150000095,87.22499847,3.274999976,12.99999976,32.24999952,1.400000006,3.550000012,21.42499971,41.37500095,1.299999952,0.560000002,83.11000061,31.89999962,54.59999847,55.58472231,10.77777778,0.049486111,6.285555568,10.6156944,2.042638868,1.763055546,0.293333337,1.689180555,0.028958334,0.037541667,0.028263889,0.332638892,27.29999987,0.664,19.53333346,26.29999987,7.5
4316.189,486.017322,211258.1816,1076.383723,14811.60299,-10.19383643,26.68857153,0.27785176,1.215929136,1382.822951,1451.839691,1.424556414,0.953297749,0.257733218,294017.7057,3.351674089,162.5604121,177.6945705,205.8047848,169.735925,163.5363013,1.156849876,1.563672016,26.96264024,17.63041075,5.831351042,271.584446,328.8345833,375.9472084,335.2136447,390.8537992,293.3118413,1.313849248,1.325692241,47.45226908,1676.024994,0.030535714,0.285076925,0.066528572,0.0194,0.744615385,0.082164287,0.092785714,4.730000019,11.38333337,36.24666723,0.220333333,0.906333337,8.575000127,0.305166662,0.999166667,0.676666657,38.35166677,0.750500008,9.224999905,87.09999847,3.449999988,13.07499981,32.09999943,1.5,3.800000072,22.47500038,40.12500095,1.299999952,0.579999983,82.86000061,32.0,54.5,55.06499988,11.07222233,0.054077777,6.484055596,11.01994449,2.109277768,1.800388895,0.304277779,1.700249988,0.028544445,0.036894445,0.027272223,0.330333335,26.46666654,0.644,18.86666616,26.70000013,7.433333397
4378.173,471.3151605,213480.89,1077.395126,14988.27136,-12.45435758,26.55966202,0.266398904,1.208488733,1404.973624,1461.096415,1.434623912,0.946114014,0.257044848,296188.9648,12.70780945,173.8140977,185.5754871,216.2931792,179.8690414,173.9865805,1.120361172,1.53777719,26.59183153,18.73194869,5.312164048,266.8914731,349.7528712,390.2927818,382.6429227,446.950559,283.6120008,1.274547204,1.252498969,43.95415401,859.4999952,0.032066666,0.297692306,0.068800001,0.017636364,0.665642858,0.062615385,0.0918125,4.75,11.30000003,38.22500102,0.221833331,1.046999981,9.128333251,0.242000006,1.058833341,0.660000006,37.986667,0.977500002,9.466666857,87.06666565,3.200000048,12.73333359,34.50000127,1.633333325,3.699999889,20.56666692,39.59999975,1.299999952,0.550000012,83.04000092,32.0,54.70000076,55.12952351,11.18976201,0.051754762,6.490952407,10.94466651,2.066904748,1.830880957,0.298571429,1.686700002,0.028826191,0.032661905,0.027716667,0.325309526,26.86666679,0.649,18.13333321,25.93333371,7.433333397
4248.198,476.651733,212645.8542,1074.624151,14999.5745,-11.25328151,26.42208338,0.67804047,1.221400018,1395.951915,1468.701411,1.435401862,0.950697129,0.26572579,296334.9323,11.12434441,181.6433214,185.3646463,225.290404,187.7733072,179.7679234,1.006659403,1.398433869,26.47597933,15.51698539,5.439552744,276.4831524,373.9601669,410.4147199,461.1446991,520.4932175,317.2540944,1.128211391,1.151604128,44.11433315,859.4999952,0.038153846,0.293142857,0.066528572,0.016153846,0.646333333,0.065466666,0.087199999,4.610000134,11.19166676,38.22500102,0.236833336,0.708749995,8.694999854,0.253833331,1.089199996,0.681333333,39.81166649,0.977500002,9.174999952,86.92499924,2.550000042,12.77499986,38.02499962,1.324999988,3.125,17.69999981,39.82500076,1.274999976,0.550000012,83.19999695,32.09999847,54.20000076,55.19833327,10.8976191,0.048988095,6.398023811,10.97638097,2.168142869,1.794928574,0.303166666,1.715997627,0.028435715,0.038235714,0.028388096,0.332809525,26.66666667,0.65,18.36666679,26.13333257,7.399999936
4432.729,463.1374357,212159.1608,1077.560755,14999.56089,-13.25434842,26.50996399,0.979243047,1.232252675,1416.555615,1468.505544,1.436674658,0.970605759,0.256440557,296421.4835,12.1534566,182.5651003,188.2327576,213.3906618,183.2517987,177.1991101,1.447035151,1.77847201,26.39481201,15.51698539,5.986715233,371.4917926,383.1629621,376.9484827,426.546805,506.4450486,338.7905327,1.593312144,1.564168944,46.22284339,1547.099998,0.039692307,0.285733336,0.057923077,0.0194,0.665642858,0.083866667,0.098461539,4.800000191,10.96999979,37.18799973,0.272999999,1.125166674,8.866666635,0.242000006,1.098166664,0.7045,38.9166673,0.871000004,9.099999905,87.14999962,3.599999964,12.92499995,34.07499981,1.449999988,3.50000006,21.375,39.59999943,1.299999952,0.550000012,83.02999878,31.89999962,54.70000076,55.30294138,11.10000002,0.050382353,6.417058818,10.87911771,2.099117623,1.779117651,0.30264706,1.695588235,0.028911765,0.034941177,0.029382353,0.338529417,27.03333346,0.646,19.30000051,25.6666673,7.566666603
4152.208,477.6335978,203495.9167,1077.383529,14955.58704,-15.13143628,27.4783268,0.911940595,1.219329667,1406.682482,1437.969674,0.994724496,0.933860167,0.281195182,275988.5063,8.176480398,166.8044383,169.7922536,212.1654765,167.1531484,164.9993856,1.06437639,1.41500996,27.08904521,18.18193563,6.74183019,270.6240916,287.1583211,398.8878866,417.1181091,421.940509,298.0317576,1.142596213,1.216985941,47.17862295,1633.04998,0.030535714,0.30914286,0.0594375,0.014857143,0.639923082,0.061153846,0.094933333,4.75,11.30000003,37.09999975,0.272999999,0.906333337,8.575000127,0.242000006,0.999166667,0.716499984,38.25333277,0.973500003,9.074999809,87.14999962,3.074999988,12.89999986,34.32500076,1.550000012,3.974999964,19.7750001,40.375,1.299999952,0.550000012,83.43000031,31.89999962,54.70000076,55.16344563,10.93585426,0.048266107,6.461134436,10.90235304,2.112661047,1.783655466,0.297535017,1.689126056,0.0287507,0.036561625,0.029726891,0.341134456,26.79999987,0.654,19.33333333,25.40000025,7.433333397
4066.633,474.9771074,206843.9779,1076.899816,14999.74357,-15.28714108,27.45466789,0.262538611,1.241785308,1404.973624,1439.835111,1.002739581,0.966256077,0.270554688,281118.7487,9.368602046,163.1680603,168.2445056,209.5166486,164.5243937,162.7961311,1.119067617,1.482610643,27.28412135,18.40384912,6.422815859,261.8330574,264.8348694,294.9567852,361.0969925,424.817613,263.8685856,1.229301179,1.257462005,47.3267622,1547.099998,0.033,0.299800001,0.058076924,0.0197,0.646333333,0.0690625,0.0918125,4.730000019,10.96999979,36.82833227,0.237799996,0.932833334,8.873999977,0.320666666,1.098166664,0.676666657,39.81166649,0.844000002,9.0,87.20000076,4.075000048,12.875,35.92500019,1.550000012,3.675000012,22.2249999,36.62499952,1.274999976,0.560000002,83.11000061,31.79999924,54.79999924,55.1781255,10.60312507,0.04396875,6.466875091,10.9440625,2.125312492,1.793437507,0.281562502,1.692500006,0.02878125,0.03446875,0.02790625,0.330625004,27.89999962,0.669,18.59999975,25.70000013,7.933333397
3279.873,468.0187026,175319.3197,1069.897029,11957.16332,-14.9300156,26.12969017,0.360228845,1.053146776,1419.623596,1442.880436,0.823785738,0.815296936,0.233797813,257248.6124,37.28913403,180.5424563,183.530625,217.3137678,181.6032976,166.8294131,1.432145059,1.858574783,26.25529432,17.42377007,6.448818723,305.4231669,321.9923248,391.4290581,418.2742615,477.0192121,356.8102258,1.577691818,1.674462095,49.17384609,1676.024994,0.038153846,0.293142857,0.0575,0.0197,0.69992308,0.064214286,0.087199999,4.480000019,10.86999989,37.36166573,0.272999999,1.004500002,8.948333422,0.320666666,1.086500019,0.727499992,38.60833359,0.844000002,9.200000048,86.94999886,3.25,12.92499995,35.35000038,1.550000012,3.949999988,22.7249999,36.42499924,1.299999952,0.560000002,83.38999939,31.89999962,54.5,55.85312537,11.74999997,0.045625,6.318541646,10.18083337,2.082604128,1.800208335,0.289687501,1.611687501,0.029104167,0.032395833,0.030083334,0.337500005,27.85000038,0.672,17.75,25.14999962,7.649999857
3936.16,473.3279351,201587.1934,1076.572057,13982.82068,-16.58453914,26.76483321,1.135056673,1.206547742,1413.12269,1420.544198,1.097909555,0.931615164,0.270557583,261972.8047,10.49198969,189.87795,195.5490125,230.3791809,191.5242767,183.2866872,1.252517184,1.646297266,26.97632098,18.04513415,5.963809947,391.9395339,325.9278717,390.7849948,483.2452558,502.4415436,347.8426615,1.354110246,1.401832059,48.43866062,859.4999952,0.030535714,0.293142857,0.059066667,0.017714286,0.798562497,0.068785714,0.088272727,4.900000095,11.38333337,36.50833384,0.272999999,1.125166674,8.694999854,0.305166662,0.882499993,0.681333333,38.9166673,0.844999999,9.075000048,87.22500038,3.100000024,12.85000014,37.42499924,1.525000006,3.024999976,18.67500019,39.34999943,1.274999976,0.519999981,82.91000366,31.89999962,54.70000076,56.14285728,12.36428584,0.043821429,6.150714244,9.903571367,2.10999998,1.763571428,0.297857146,1.610535707,0.030035715,0.030857143,0.030821429,0.346428572,27.6666673,0.675,18.33333333,25.50000064,7.5
4093.153,462.4573843,204775.3646,1077.490423,13896.95557,-15.19046505,26.29981987,0.617721843,1.176905662,1396.717643,1429.593109,1.258402308,0.915343747,0.256742476,272804.3216,3.71112211,164.7398701,178.3499393,218.1293691,177.8526827,168.7398383,1.153060613,1.560707981,26.54022129,18.31342157,5.925271352,333.0253741,268.2244574,389.7841047,383.5550092,369.6033948,269.3820915,1.217904473,1.344927227,48.66341654,1633.04998,0.033,0.299800001,0.078909092,0.0194,0.68407143,0.0690625,0.100785713,4.710000038,11.19166676,38.22500102,0.229166667,0.708749995,8.873999977,0.340666667,1.098166664,0.660000006,38.86800003,0.844000002,9.199999809,87.07499886,4.074999928,12.82500005,36.02500057,1.550000012,3.149999976,21.67500019,37.59999943,1.274999976,0.519999981,83.04000092,31.89999962,54.5,55.89666695,12.10166676,0.043872223,6.369944429,10.09566665,2.115222206,1.78761111,0.29327778,1.585611114,0.029433334,0.034755556,0.031611111,0.348333334,27.09999975,0.676,18.5,25.5,7.333333174
4266.584,464.577266,207597.9368,1077.534017,13876.12724,-14.10506149,26.51529344,1.217325961,1.197163636,1401.009342,1425.109949,1.365622615,0.925230781,0.267872791,286598.6667,10.48923,164.6362108,180.468022,209.6050173,177.1886508,164.4809786,1.214502439,1.603595734,26.21929383,18.90525937,5.919107596,280.5527992,305.1219317,419.1909103,363.4291039,347.4633738,320.0217139,1.299073944,1.400569573,48.35684141,1532.775002,0.039785715,0.285076925,0.0594375,0.017636364,1.982636354,0.065466666,0.098461539,4.78000021,10.55333344,37.18999926,0.261833337,1.058500002,9.24333334,0.295400003,1.054499994,0.727499992,38.9166673,0.809666673,9.274999857,86.92500114,3.425000012,13.20000029,31.82500076,1.550000012,4.875,26.00000048,36.97499943,1.299999952,0.50999999,82.77999878,32.0,54.40000153,55.80595239,11.8869048,0.042527778,6.415754031,10.21023804,2.108174604,1.781785711,0.286865083,1.592055571,0.029619048,0.035063492,0.029539683,0.349126987,26.90000025,0.677,18.93333308,25.70000013,7.166666667
4062.544,460.4297987,202277.2174,1030.665044,13825.99117,-14.03312484,26.45359095,1.052561915,1.219035029,1406.19812,1430.609121,1.355290333,0.92786777,0.286188951,279453.7005,14.41278206,173.1453718,191.1460609,211.5982234,185.4600023,172.4839109,1.534281765,1.844145571,26.35498405,18.49250094,5.887863855,284.5111961,335.0898259,388.2477404,378.7706846,377.5369466,435.152518,1.615758911,1.641057347,48.66881657,1532.775002,0.033,0.275521432,0.066528572,0.019923077,1.093799996,0.107363637,0.0918125,4.78000021,10.55333344,37.18999926,0.272999999,1.058500002,9.051666578,0.307166668,1.054499994,0.660000006,39.61750031,0.836999993,9.200000048,86.97499847,3.225000024,13.02499986,34.60000038,1.350000024,3.25,20.02499962,40.77500057,1.324999958,0.560000002,82.72000122,31.89999962,54.5,55.71315735,11.95526324,0.047131579,6.31263162,10.37657896,2.00131576,1.745789493,0.293421049,1.644263129,0.028236842,0.034842105,0.030657896,0.344210525,27.06666629,0.655,18.86666679,26.13333321,7.533333302
4303.092,448.6479943,211265.7402,1035.419024,13500.22925,-10.33800582,26.01079067,1.132869861,1.207626065,1406.022034,1438.90313,1.36260355,0.915861771,0.287477942,293129.3893,9.865621781,175.0877031,176.7417088,212.2856833,179.7023697,169.7184944,1.050099907,1.406772465,25.83481661,18.97551847,5.505918384,291.2357591,331.7864901,426.026193,434.9636523,498.5906626,400.3097432,1.131280437,1.168361284,49.08750486,1532.775002,0.0374,0.293142857,0.058,0.019923077,0.639923082,0.083866667,0.092785714,4.800000191,10.96999979,37.09999975,0.229166667,0.906333337,8.575000127,0.305166662,1.185833315,0.713833342,38.25333277,0.871000004,9.174999952,87.22500038,3.074999988,12.92499995,33.69999933,1.62500003,3.524999976,21.65000057,39.5,1.299999952,0.579999983,82.83000183,31.89999962,54.59999847,55.40000041,11.35317468,0.054531746,6.40333335,10.6942064,2.107380904,1.828015877,0.288968259,1.673063487,0.028404762,0.034515873,0.034285714,0.356269846,27.85000038,0.645,19.16666603,25.09999975,7.366666635
4506.677,458.835643,214719.4245,1086.546321,13499.49361,-9.082985183,25.83753459,0.329803362,1.213224863,1395.247853,1434.187415,1.385980442,0.935455441,0.274032986,300755.3281,2.062681312,154.1390381,165.1765486,197.2968801,162.4582939,153.8485069,1.268381541,1.663072894,25.52829051,19.3185161,5.318466107,265.8607127,311.1407077,385.2193235,410.74344,427.1436691,324.2568474,1.35529392,1.417778403,49.21884537,859.4999952,0.030535714,0.285076925,0.061428572,0.017466667,1.093799996,0.083866667,0.094933333,4.75,11.30000003,36.55333328,0.229166667,0.708749995,8.861666679,0.295400003,1.089199996,0.713833342,38.9166673,0.871000004,9.099999905,87.14999962,2.899999976,13.20000005,35.47500038,1.700000018,3.299999952,21.20000029,38.32499981,1.324999988,0.560000002,82.80999756,31.89999962,54.70000076,55.16388911,11.24920636,0.054253969,6.471190471,10.87551581,2.161587297,1.799166669,0.288769842,1.681488083,0.029063492,0.035726191,0.031353175,0.346904763,26.20000013,0.671,18.76666641,24.86666616,7.100000064
4315.855,460.3998077,210347.862,1076.878789,13500.28666,-6.238070726,26.21192845,0.244092677,1.264973377,1405.552124,1430.511253,1.378613129,0.967247978,0.293587384,291325.4622,7.085240162,156.3031572,165.0163854,195.3225924,162.1303838,150.3853353,1.220110238,1.5482371,25.73095067,18.81991895,5.642163436,329.5832977,316.2046382,374.5894152,386.2296906,346.9037577,427.9453952,1.28127117,1.358880957,49.14021858,1418.174995,0.036428572,0.297692306,0.068800001,0.017636364,0.744615385,0.083866667,0.0918125,4.710000038,10.86999989,37.18999926,0.221833331,0.906333337,8.417500257,0.307166668,1.089199996,0.68933333,38.25333277,0.871000004,9.200000048,86.82500076,2.949999988,12.875,35.69999886,1.575000018,3.524999976,20.625,38.57499981,1.299999952,0.560000002,83.02999878,31.89999962,54.5,55.14404781,10.61130952,0.057214285,6.38458324,10.95434517,2.129642864,1.836964284,0.283095238,1.716041662,0.029196429,0.032232143,0.029863095,0.335119052,26.60000038,0.696,18.23333359,25.76666641,7.099999905
4107.145,446.2794934,202067.3359,1058.06913,13343.20968,-5.761266937,26.01250243,0.717166353,1.240100888,1408.116996,1422.476489,1.359235669,0.947853414,0.288526875,276316.4974,15.74281834,162.7883116,172.0114199,194.090264,168.5494016,151.5302118,1.474073805,1.8355025,24.96650473,19.26813785,5.710302889,355.8227564,365.7898343,387.1115608,374.4199371,354.8081449,416.94863,1.560933053,1.600732336,49.38754416,1418.174995,0.038153846,0.30914286,0.061428572,0.017466667,1.232071425,0.083866667,0.0918125,4.800000191,10.55333344,37.18999926,0.229166667,1.058500002,8.417500257,0.320666666,1.086500019,0.7045,38.9166673,0.750500008,9.674999952,86.82500076,3.699999928,13.00000024,39.79999924,1.575000018,3.349999964,18.29999971,36.97499943,1.274999976,0.560000002,83.12999725,32.29999924,53.79999924,55.06825385,10.83531745,0.055817461,6.465674601,10.93202381,2.153412702,1.799642862,0.291309524,1.691285725,0.029833333,0.035801588,0.030801588,0.342579367,26.46666718,0.691,18.53333346,25.23333359,7.23333327
3929.786,452.5744343,196634.3776,1071.193008,13225.64616,-4.393492828,25.18200747,1.56848001,1.113676225,1402.682953,1395.529032,1.32336319,0.87004138,0.241084491,260233.7018,9.81597505,164.844979,181.8136559,191.8692099,171.4758574,160.0389951,1.948462874,2.442277198,24.13712295,19.43817933,6.212530414,287.1419907,330.1053212,328.7169234,341.8998082,399.4669177,254.316103,2.100260645,2.086796085,49.5239083,1661.699997,0.032066666,0.30914286,0.0575,0.017636364,1.093799996,0.083866667,0.088272727,4.579999924,10.86999989,36.24666723,0.237799996,1.125166674,9.128333251,0.242000006,1.037333339,0.716499984,38.25333277,1.02033334,9.199999809,87.25000191,3.100000024,12.89999986,34.5999999,1.575000018,3.5,22.07499981,38.25,1.299999952,0.540000021,83.26999664,31.89999962,54.5,54.97095242,10.95476191,0.052947619,6.557999992,11.09957142,2.149380934,1.822238098,0.272714285,1.693038098,0.029390476,0.03062381,0.031447619,0.337809525,26.70000013,0.647,18.93333371,25.26666705,7.733333429
3795.079,459.2303349,195562.5775,1074.603892,13174.88005,-10.05215371,25.36182698,0.439772818,1.099539633,1389.643693,1409.418354,1.333001743,0.861216438,0.235656828,259823.8477,14.28658169,180.5209891,191.2814382,211.7100843,185.4416231,171.7698371,1.941600248,2.411524355,24.71698729,18.94739334,5.759697934,257.9007765,330.5047251,361.6633123,397.8727455,437.1304957,282.7643751,2.075151886,2.127411996,49.89325937,1633.04998,0.039307692,0.285076925,0.061428572,0.017714286,0.68407143,0.066076923,0.0918125,4.610000134,11.38333337,37.18799973,0.237799996,1.058500002,8.861666679,0.285666664,1.185833315,0.684500009,38.86800003,0.844000002,9.150000095,87.07500076,2.925000012,13.04999995,29.625,1.575000018,3.325000048,23.1500001,42.32499886,1.299999982,0.519999981,83.12999725,31.89999962,54.59999847,55.30000036,11.10588231,0.048941176,6.428529431,10.91117646,2.117941162,1.789117652,0.285294118,1.697735289,0.027764706,0.033470588,0.031205882,0.341176474,26.56666692,0.634,19.06666692,25.26666641,7.666666826
