Repository: notKguin/MMK-Informservice

File: final_project/project/ML-intensive_final_project_cleaned.csv (part 4 of 39)
Количество чугуна (т),Удельный расход кокса (кг/т),Расход холодного дутья (м³/ч),t горячего дутья (°С),Расход природного газа (м³/ч),t природного газа (°С),Содержание кислорода в дутье (%),Расход пара на увлажнение (т/ч),Перепад давлений общий (ат),t чугуна на выпуске (лётка 1) (°С),t чугуна на выпуске (лётка 2) (°С),Давление колошникового газа (ат),Перепад давлений нижний (ат),Перепад давлений верхний (ат),Выход колошникового газа (м³/ч),Положение клапана малый снорт (%),t колошникового газа 1 (°С),t колошникового газа 2 (°С),t колошникового газа 3 (°С),t колошникового газа 4 (°С),t колошникового газа в пылеуловителе (°С),Уровень засыпи (запад) (м),Уровень засыпи (восток) (м),CO в колошниковом газе (%),CO₂ в колошниковом газе (%),H₂ в колошниковом газе (%),t периферийных газов 1 (°С),t периферийных газов 2 (°С),t периферийных газов 3 (°С),t периферийных газов 4 (°С),t периферийных газов 5 (°С),t периферийных газов 6 (°С),Уровень засыпи (север) (м),Уровень засыпи (юг) (м),N₂ в колошниковом газе (%),Шлак,Чугун.Cr,Чугун.Mn,Чугун.P,Чугун.S,Чугун.Si,Чугун.Ti,Чугун.V,Чугун.C,Шлак.Al₂O₃,Шлак.CaO,Шлак.FeO,Шлак.Ko,Шлак.MgO,Шлак.MnO,Шлак.NaO,Шлак.S,Шлак.SiO₂,Шлак.TiO₂,Бар М10,Бар М25,Влага,Зола,Кокс +80 мм,Кокс -25 мм,Кокс 40-25 мм,Кокс 60-40 мм,Кокс 80-60 мм,Летучие,Сера К,Углерод,CRI,CSR,Fe,FeO,S,SiO₂,CaO,MgO,Al₂O₃,TiO₂,Osn,P,Zn,Cr,MnO,O₂ в горячем дутье,Доля агломерата,Колошниковый газ (CO₂),Колошниковый газ (CO),Колошниковый газ (H₂)
4063.135,463.9572847,201750.2676,1079.314758,13000.72498,-9.213418881,25.46322648,0.27019069,1.14191857,1401.96936,1442.057414,1.357991859,0.870279498,0.269074151,272382.4427,12.63999233,173.7344945,156.3159599,202.1187134,166.3579114,156.6938782,0.787907769,1.218446597,25.18428365,19.29277889,5.560579558,333.7535286,348.9667257,427.2761447,376.4194489,495.2912216,339.8927104,0.863151056,0.971288366,49.3631204,1633.04998,0.036428572,0.285076925,0.066528572,0.019923077,0.646333333,0.064214286,0.088272727,4.639999866,11.38333337,37.18999926,0.221833331,1.065800011,8.866666635,0.253833331,1.185833315,0.681333333,38.25333277,0.801666657,9.049999952,86.94999886,3.300000012,13.19999981,30.92499971,1.600000024,3.700000107,23.04999971,40.72500038,1.324999958,0.519999981,82.97000122,31.79999924,54.79999924,55.01176453,10.63823526,0.055117647,6.517941166,11.04294123,2.163823531,1.832941171,0.282647058,1.69567646,0.029852941,0.031735294,0.032058824,0.347941178,26.23333359,0.634,18.43333308,25.33333333,7.133333206
3958.192,472.6778928,201645.8691,1076.384674,13000.53874,-13.21764902,25.74751433,0.25292987,1.139953991,1416.515297,1439.323344,1.360219032,0.867802081,0.269757236,270684.944,11.40102661,181.7113489,163.2526334,214.5815964,178.4906769,164.87474,0.754072368,1.173611805,25.50063578,18.62402717,5.476190031,363.0761528,371.2967733,455.8931719,408.7725906,525.6431007,402.1046562,0.83665327,0.915858299,49.79417324,1532.775002,0.030535714,0.295230765,0.068800001,0.019923077,0.798562497,0.065466666,0.096076923,4.610000134,11.19166676,37.18999926,0.220333333,1.065800011,8.948333422,0.290833334,1.054499994,0.684500009,39.04833349,0.809666673,9.274999857,86.72499847,3.074999928,13.0,30.1500001,1.600000024,3.449999988,22.62500048,41.92500019,1.299999952,0.560000002,83.15000153,32.0,54.40000153,55.06245625,11.16105262,0.058601755,6.557596509,11.02829833,2.148438608,1.78821052,0.291245617,1.681936855,0.029684211,0.035585965,0.031900001,0.351508777,26.13333384,0.634,18.63333321,25.33333333,7.066666603
3888.542,465.8891896,199215.3053,1077.140696,13000.31018,-13.22070309,25.64549605,0.263693571,1.167853574,1413.790965,1462.861613,1.35422494,0.893708048,0.27025955,266373.849,18.38668795,173.3317318,159.2555866,205.3712819,174.3279355,159.6002916,0.928058532,1.326105381,25.3877821,18.24770816,5.5560624,321.3270162,323.6735522,395.0915031,373.7368927,496.8779475,374.5197461,0.99883192,1.116286022,50.19528818,1518.450001,0.0391875,0.30914286,0.078909092,0.014857143,1.232071425,0.082164287,0.098461539,4.800000191,10.86999989,36.24666723,0.272999999,0.932833334,9.051666578,0.295400003,0.882499993,0.671599984,39.04833349,0.844000002,9.350000143,86.54999924,3.274999976,13.125,34.65000057,1.550000012,3.550000012,22.87500048,37.375,1.274999976,0.519999981,82.87999725,32.09999847,54.29999924,55.08221151,10.69663464,0.055526442,6.449807683,11.00346152,2.163052875,1.818413448,0.289687502,1.706509612,0.029072116,0.029461539,0.030045673,0.339519231,26.73333359,0.642,18.76666641,25.46666654,7.200000127
4093.353,461.114876,200684.6979,1076.706955,12999.91911,-11.56593605,25.79833523,0.270002216,1.170777395,1398.317942,1448.58477,1.339042882,0.928004588,0.239191077,270199.6458,7.483231392,174.872399,160.4237378,183.4669704,163.0327562,156.8856386,1.390086194,1.661168123,25.18342805,19.06955409,5.550188541,376.1868388,330.1180776,302.3157603,344.9953651,414.5696449,351.9474487,1.451802832,1.461083482,49.59714699,1518.450001,0.0374,0.299800001,0.0575,0.019923077,0.665642858,0.066076923,0.088538462,4.800000191,10.55333344,37.67000008,0.229166664,1.046999981,9.24333334,0.242000006,1.058833341,0.681333333,39.61750031,0.836999993,9.374999762,86.42499924,3.025000036,13.19999981,35.19999981,1.550000012,3.425000012,19.05000019,40.77500057,1.274999976,0.540000021,82.86000061,32.09999847,54.29999924,55.37791659,11.08875001,0.051223214,6.32245833,10.78879167,2.107062502,1.804145825,0.290291668,1.706654156,0.029658333,0.033297917,0.030583334,0.339312501,26.53333346,0.629,19.43333308,24.93333371,7.166666667
4066.655,464.8417429,203492.8418,1076.254883,13000.5933,-14.71685235,25.77779055,0.251323419,1.180537611,1393.385411,1431.42519,1.348041669,0.921809033,0.255689522,274155.8867,8.426033156,183.3895353,160.4504306,206.6509368,177.090531,165.6080399,0.813776766,1.136968836,25.25780439,18.77998447,5.456619143,370.9135132,381.5964826,359.6829211,367.9292488,501.5270348,376.570741,0.854320742,0.929432084,50.00362062,1676.024994,0.036428572,0.285733336,0.068800001,0.0197,0.646333333,0.0690625,0.094933333,4.75,11.30000003,37.18799973,0.237799996,0.961499999,8.575000127,0.307166668,1.054499994,0.68933333,38.1666673,0.844999999,9.575000048,86.14999962,3.125,13.27499986,32.65000057,1.575000018,3.25,24.52499962,40.5,1.274999976,0.49000001,82.73000336,32.20000076,54.0,55.52602323,10.95804089,0.045397661,6.293114019,10.65244154,2.155175451,1.755628659,0.287397662,1.693017539,0.030171053,0.029959065,0.031385965,0.344254387,26.5,0.624,18.70000013,25.0,7.23333327
4130.695,460.789035,203533.7949,1076.376394,13191.53271,-8.157167673,25.46818956,0.724938174,1.216496259,1392.487239,1445.765609,1.361508628,0.941989879,0.271812212,274250.4167,14.50782352,182.0379721,166.5481974,209.2132683,180.7436256,167.788133,0.825912555,1.16959473,24.77021138,18.97255452,5.638655345,288.2395426,428.0440267,393.3756218,384.2836342,564.2281138,391.5818329,0.91644114,0.928050108,50.12525384,1633.04998,0.0374,0.295230765,0.066528572,0.0181875,0.798562497,0.062615385,0.094933333,4.900000095,10.86166668,37.18799973,0.237799996,1.065800011,8.948333422,0.340666667,1.054499994,0.681333333,39.81166649,0.809666673,9.650000095,86.02500153,3.62499994,13.3499999,33.65000057,1.550000012,3.525000036,20.20000029,41.07499981,1.275000006,0.50999999,82.83000183,32.29999924,53.90000153,55.330044,10.99320173,0.04994079,6.397127163,10.84491226,2.153969315,1.775087714,0.292302634,1.695967097,0.02916886,0.033217105,0.030910088,0.346885967,26.49999936,0.637,19.43333371,25.20000013,7.366666794
4074.832,469.6078692,203252.8138,1075.439611,12999.74976,-7.796704868,25.44921168,0.640224488,1.188272988,1390.423796,1437.224807,1.361836538,0.919139872,0.266685943,276052.3867,6.231132652,183.311053,169.5407893,212.230587,185.2380555,170.3197117,0.898942632,1.219285992,25.38154467,18.87171721,5.669815302,329.3874092,431.1339938,441.67453,403.3827705,537.7224935,425.9250209,0.94147072,1.013733658,49.57975086,1418.174995,0.039307692,0.285076925,0.078909092,0.017714286,1.232071425,0.064214286,0.096076923,4.480000019,11.30000003,36.55333328,0.229166667,0.906333337,8.873999977,0.295400003,1.185833315,0.716499984,38.1666673,0.973500003,9.599999905,85.72500038,3.75,13.29999995,32.27499962,1.525000006,3.725000024,22.04999971,40.42499924,1.274999976,0.50999999,82.30999756,32.20000076,54.0,55.34705876,10.93220591,0.048080882,6.379720594,10.83302947,2.079970567,1.773926476,0.279014708,1.698499985,0.028701471,0.026805883,0.030467647,0.339573537,26.46666654,0.662,19.1666673,25.23333295,7.433333397
4098.783,463.5923524,202037.1836,1074.840078,12999.99727,-7.389559686,25.86188006,0.277162696,1.212143814,1405.223989,1452.03048,1.358552198,0.943022574,0.266428242,274458.6992,3.006276369,159.9548105,147.9663973,192.7235724,160.6211007,149.4610513,0.981793786,1.34968772,25.17736785,19.21620957,5.55833294,334.716039,363.8121173,385.4332237,377.0582644,436.6631559,342.8753827,1.017113852,1.150753379,49.54167112,1590.074989,0.036428572,0.30914286,0.078909092,0.0197,0.68407143,0.082164287,0.098461539,4.579999924,10.79399986,37.18999926,0.220333333,0.945166667,8.866666635,0.305166662,0.882499993,0.676666657,38.86800003,0.809666673,9.400000095,86.37500191,3.62500006,13.39999986,28.8499999,1.600000024,3.324999988,22.97500038,43.25,1.274999976,0.519999981,82.76999664,32.20000076,53.90000153,55.23319851,11.40283396,0.052038461,6.4439676,10.87908912,2.147125478,1.792995952,0.281174095,1.688576922,0.029534413,0.032089069,0.029317814,0.33692308,26.46666654,0.66,19.8333327,24.70000013,7.633333365
4116.73,464.560817,204205.7793,1072.928914,12999.94535,-8.061401765,25.49625556,0.265262391,1.203491896,1395.901833,1441.79613,1.360025684,0.940030669,0.260598672,275480.7344,1.766103089,166.6197999,150.9706465,196.0656401,165.5601934,153.280145,0.964860529,1.313155269,25.36789298,18.95823852,5.302130242,352.0852242,350.2430382,370.7807236,367.6922175,446.7322566,347.6565603,0.987843084,1.110127086,49.84233554,1418.174995,0.032066666,0.292818183,0.058,0.017636364,0.665642858,0.107363637,0.098461539,4.800000191,10.96999979,37.18999926,0.237799996,0.932833334,8.417500257,0.290833334,0.882499993,0.671599984,38.60833359,0.871000004,9.074999809,86.67500114,3.649999976,13.2750001,31.5250001,1.700000018,3.649999976,23.92499971,39.20000076,1.299999952,0.550000012,83.09999847,32.0,54.40000153,55.45200529,11.10413541,0.049098998,6.356766913,10.71606513,2.135927323,1.79289473,0.278884714,1.68615538,0.029848371,0.030454888,0.02858396,0.333082708,26.20000013,0.66,18.63333384,25.26666705,7.199999968
3943.386,473.3300552,199536.3301,1075.84937,12999.26135,-7.018449624,25.37944984,1.486499177,1.182648833,1403.942352,1431.42519,1.339506537,0.922051792,0.258258414,269531.2181,12.20768496,174.7549852,174.2059326,204.7854023,175.5848064,162.7772897,1.31480471,1.700647066,25.23798529,19.00202274,5.750120441,372.7766457,389.3459091,420.0637232,433.9586995,496.008208,363.4882189,1.418249299,1.401319121,49.48284292,1418.174995,0.038153846,0.297692306,0.057923077,0.0181875,0.68407143,0.066076923,0.100785713,4.78000021,11.30000003,37.18799973,0.272999999,1.004500002,9.128333251,0.295400003,0.999166667,0.676666657,38.1666673,0.844999999,9.075000048,86.70000076,4.325000107,13.39999986,28.125,1.575000018,3.850000024,23.2249999,43.22499943,1.349999964,0.550000012,82.87000275,32.0,54.40000153,55.32366319,11.04839571,0.051410428,6.3561497,10.77652407,2.147219259,1.834679144,0.277754012,1.695665771,0.02844385,0.029013369,0.027004011,0.33239305,26.43333371,0.657,19.60000038,25.53333346,7.26666673
3815.39,464.0507122,194067.862,1074.643275,12998.75354,-7.369716247,25.294945,0.589284153,1.199740176,1408.344543,1431.42519,1.332403471,0.933445891,0.264839701,260738.8145,15.38435745,175.0209853,176.406868,196.4537601,172.024608,157.2302437,1.342201355,1.715533967,24.77623391,19.14336538,5.567321599,412.2074229,470.7701899,466.7013842,453.107694,428.0404371,475.2813975,1.420959314,1.442213635,49.99106916,1418.174995,0.030535714,0.275521432,0.066528572,0.0181875,1.093799996,0.082164287,0.100785713,4.610000134,11.38333337,37.09999975,0.237333332,1.004500002,8.873999977,0.242000006,1.058833341,0.684500009,38.35166677,1.02033334,9.024999857,87.22500038,3.774999976,13.19999981,31.375,1.675000012,3.450000048,24.07499981,39.42500114,1.274999976,0.519999981,82.95999908,31.89999962,54.5,54.94924268,9.800757512,0.059083334,6.28979799,11.34482324,2.183535354,1.735580822,0.275656567,1.804628794,0.028247475,0.032325758,0.027563131,0.333510106,26.43333308,0.615,19.86666616,24.86666679,7.333333492
4176.285,480.6467674,201071.0586,1074.166875,12977.32389,-9.683935563,25.61845438,0.809653408,1.150618037,1396.274348,1448.574231,1.345346754,0.911278933,0.23644184,274064.6081,13.01790524,167.1527634,163.3327732,184.8703918,167.2055798,152.056029,1.374514212,1.721933424,25.33164223,19.42752902,5.423413118,422.422938,364.7231102,360.6930834,426.6785329,474.1091792,366.4579531,1.422471792,1.453063627,49.33450063,1532.775002,0.030535714,0.297250004,0.057923077,0.014857143,0.68407143,0.0690625,0.094933333,4.579999924,10.96999979,36.50833384,0.237333332,1.125166674,8.694999854,0.320666666,1.089199996,0.727499992,39.81166649,0.750500008,8.900000095,87.09999847,3.399999976,13.45000005,32.14999962,1.525000006,3.150000036,19.72500038,43.45000076,1.299999982,0.529999971,83.06999969,31.79999924,54.70000076,55.15110303,9.836029447,0.062259192,6.187297787,11.15878676,2.187261052,1.74409926,0.270294119,1.803781255,0.027715074,0.032463236,0.027608456,0.338529415,26.30000051,0.591,19.76666641,25.03333346,7.299999873
4090.508,462.3256571,201953.5365,1076.038045,12999.79093,-11.5677948,25.81014323,0.268797508,1.143105681,1393.499705,1441.79613,1.343588933,0.898939438,0.241046373,272750.9753,11.10074854,159.0485598,156.9508756,181.1117973,161.3085079,146.4497395,1.247725685,1.660147155,24.36662507,19.49868647,5.465616961,344.4968529,364.6794955,300.7774073,367.2516123,367.2177315,284.2232564,1.290495443,1.410845692,50.14349461,1676.024994,0.039785715,0.275521432,0.057923077,0.017714286,0.69992308,0.083866667,0.088272727,4.78000021,10.79399986,36.50833384,0.221833331,1.004500002,8.873999977,0.307166668,1.058833341,0.68933333,37.986667,0.801666657,8.849999905,87.27499962,3.800000012,13.25,31.12500048,1.575000018,3.474999964,24.3499999,39.47499943,1.274999976,0.50999999,82.86000061,31.79999924,54.79999924,55.15178541,10.32142851,0.062955357,6.258169647,11.10933039,2.134107128,1.756205355,0.273526787,1.775625003,0.027616072,0.029419643,0.026991072,0.331919645,26.53333346,0.587,20.26666705,24.99999936,7.066666603
4084.077,461.7192999,203365.8926,1076.540955,12999.93648,-9.759193043,25.68032916,0.255272004,1.136358504,1393.812841,1449.805249,1.344150354,0.887574074,0.245934606,273957.1732,8.035195827,156.6344217,158.6915677,190.2587204,155.8990815,144.8765132,1.070521966,1.480933795,24.48872574,19.23580917,5.558128874,332.3697166,404.0865479,445.4449895,400.0108884,379.419515,346.0862312,1.14435332,1.237544005,50.18698819,1547.099998,0.0374,0.285076925,0.0594375,0.016153846,0.639923082,0.065466666,0.096076923,4.710000038,10.86999989,36.24666723,0.220333333,0.906333337,9.24333334,0.253833331,1.098166664,0.727499992,39.04833349,0.973500003,9.0,87.125,3.399999917,13.07500005,27.125,1.650000036,3.824999988,25.5999999,41.80000019,1.274999976,0.579999983,83.40000153,31.89999962,54.5,55.18822135,9.932451883,0.059980769,6.154447099,11.12086542,2.178918245,1.735240386,0.274086537,1.807675474,0.027413462,0.033379808,0.026862981,0.336153848,26.10000038,0.586,19.20000076,25.66666667,7.133333206
4193.914,456.8792257,205444.5033,1077.783412,12999.17395,-7.854130507,25.6629258,0.263534198,1.130292252,1387.641805,1453.158024,1.344980324,0.880964704,0.247237268,278058.1107,2.475599773,164.3431848,154.0831966,193.8253415,160.5839259,149.6629664,0.965239291,1.325293864,24.48806071,19.34515858,5.474685887,379.9763896,365.2527046,402.1407178,403.3562291,436.5424372,358.6866506,1.043221315,1.077861431,50.17492088,1590.074989,0.0391875,0.275521432,0.058,0.0194,0.69992308,0.062615385,0.087199999,4.75,10.55333344,36.50833384,0.236833336,1.065800011,8.866666635,0.340666667,1.037333339,0.671599984,39.61750031,0.844000002,9.174999952,87.20000076,3.600000024,12.95000005,31.52499962,1.550000012,3.675000012,22.5250001,40.72500038,1.25,0.569999993,83.30999756,32.0,54.29999924,55.14071224,9.817646998,0.062444272,6.158993807,11.20052642,2.163250765,1.74405572,0.278281736,1.818958203,0.028195047,0.031914861,0.026993808,0.337987618,27.10000038,0.594,19.23333359,25.93333371,7.0
4239.282,456.4008651,204205.6699,1077.025065,13309.18766,-9.882728259,26.37432758,0.353360749,1.157499984,1385.379054,1448.574231,1.358203247,0.904567741,0.250545822,276253.9635,8.394800234,170.1754996,169.4937293,193.6343276,168.534078,156.2433198,1.129094804,1.425899893,25.20458619,19.08738502,5.658539097,452.3849792,366.8870277,428.5985311,423.9556554,495.1273931,461.4757042,1.260087729,1.200904739,49.53035768,1590.074989,0.032066666,0.275521432,0.0575,0.019923077,1.982636354,0.064214286,0.0918125,4.900000095,11.62666639,37.67000008,0.232750002,0.708749995,8.861666679,0.305166662,1.098166664,0.716499984,38.9166673,0.871000004,8.674999952,87.42499924,3.475000024,13.1500001,28.32500029,1.650000036,3.62499994,23.92500019,42.47500038,1.25,0.540000021,83.08999634,31.60000038,55.0,55.2260414,10.10937499,0.064708333,6.191562449,11.1259375,2.167083328,1.725729154,0.281354169,1.79765625,0.027520834,0.02915625,0.02978125,0.344062503,27.06666692,0.605,19.70000013,26.09999975,7.26666673
4353.995,466.4088312,207408.3418,1076.616241,13499.39868,-9.701280296,26.23066711,0.262730884,1.170271282,1389.453156,1454.653955,1.3649298,0.915036326,0.252179833,278999.1354,12.03245306,151.986632,152.6315727,182.3261261,154.3765697,141.4272156,1.107359049,1.511064251,25.29613845,18.93055201,5.332189282,338.4897219,364.9981105,364.5331993,369.8550733,409.887914,366.164388,1.194347891,1.234027604,49.89103079,1547.099998,0.033,0.30914286,0.057923077,0.016153846,0.744615385,0.065466666,0.087199999,4.639999866,10.86166668,36.24666723,0.237333332,0.945166667,8.873999977,0.285666664,1.105333328,0.681333333,38.1666673,0.871000004,8.975000143,86.64999962,3.574999988,13.2249999,30.82499981,1.524999976,3.625,23.9749999,40.05000019,1.299999952,0.560000002,83.12000275,31.89999962,54.59999847,55.52291624,10.73750001,0.05665625,5.99666669,10.74791668,2.110729128,1.686145843,0.2728125,1.793489582,0.026427084,0.030104167,0.028583334,0.328333333,26.86666616,0.629,19.76666705,25.19999949,7.233333429
4345.188,466.4728352,210069.1602,1074.707642,13499.79683,-10.64975111,25.92050648,0.256812629,1.18790857,1387.669255,1433.629801,1.359211341,0.923526617,0.261294557,282316.5807,10.89976645,154.9538975,145.3474134,178.8733514,153.9107227,139.9401512,1.118991204,1.506183321,24.05875603,19.17323828,5.384263655,341.4399859,334.4764404,338.1592471,380.1590958,367.0772629,347.3631083,1.163417168,1.23457708,50.883684,1518.450001,0.0374,0.299800001,0.068800001,0.0197,1.982636354,0.064214286,0.088272727,4.579999924,10.4016668,37.09999975,0.236833336,0.708749995,8.948333422,0.307166668,1.105333328,0.681333333,38.25333277,0.801666657,8.999999762,86.99999809,3.274999976,13.32500029,27.70000076,1.675000042,3.849999905,23.57499981,43.19999981,1.299999952,0.560000002,83.25,31.89999962,54.5,55.33345573,10.6391544,0.051075367,6.179209553,10.90095589,2.159025757,1.724503693,0.269908089,1.765906256,0.026977941,0.031509191,0.029663603,0.331158092,26.73333359,0.664,19.83333397,25.06666629,7.199999968
3994.522,463.488148,202349.5436,1075.744354,13413.16402,-13.88787937,25.85876179,0.254852846,1.193272116,1383.492535,1453.158024,1.349633291,0.93335561,0.256861747,270719.5514,19.74278582,183.4548403,187.9230423,201.4726785,183.4877663,166.2260272,1.581188341,1.915312568,24.01990088,19.34459686,5.758927166,348.0944036,409.8216934,383.7211304,428.4648412,474.6695557,457.4583549,1.690808038,1.671367576,50.3727239,1547.099995,0.039785715,0.299800001,0.057923077,0.019923077,0.69992308,0.062615385,0.088272727,4.480000019,10.86166668,36.24666723,0.237333332,0.708749995,8.417500257,0.290833334,1.089199996,0.671599984,38.86800003,0.750500008,9.024999857,86.77499962,3.25,12.95000005,32.75,1.62500003,3.549999952,21.60000038,40.47499943,1.299999982,0.579999983,83.44000244,31.89999962,54.5,55.72619059,10.864881,0.052081169,6.145416632,10.49547613,2.001130936,1.739345226,0.273154763,1.707982145,0.026107143,0.026392857,0.025089286,0.310416668,26.60000038,0.673,20.16666667,25.36666616,7.166666667
4170.297,468.6476263,201692.8092,1076.491536,13441.82369,-10.58582866,26.03489121,1.358476061,1.179729164,1417.608677,1449.805249,1.355403354,0.933438075,0.242693865,273089.0052,8.29214558,175.0012773,181.737683,196.2623259,173.8561134,160.2128938,1.576684708,2.013660426,24.42091123,19.27515992,6.018659314,344.3691686,350.9143511,346.5086632,383.6059405,508.3482908,428.4060059,1.733369514,1.735794331,49.78987662,1532.775002,0.039785715,0.297250004,0.058076924,0.017636364,0.639923082,0.107363637,0.088538462,4.639999866,10.79399986,36.24666723,0.237799996,1.058500002,8.948333422,0.290833334,1.089199996,0.676666657,39.61750031,0.973500003,8.425000191,87.42500114,2.75,13.0250001,31.10000038,1.400000006,3.574999988,22.17500019,41.75000095,1.324999958,0.540000021,82.68000031,31.39999962,55.40000153,55.73990474,11.03419046,0.051360952,6.193485773,10.52019056,2.05844759,1.75153334,0.269895242,1.699092383,0.025388572,0.02786381,0.025968572,0.314238098,26.69999949,0.671,19.59999975,25.83333397,7.26666673
4181.393,455.242842,206066.9863,1077.3585,13499.40548,-5.098315308,25.7739985,0.27296902,1.182807292,1408.074733,1430.613159,1.356752887,0.919067708,0.261215278,277366.1471,4.168458609,176.7582645,173.0954533,197.1768901,171.0520643,156.7874126,1.06407053,1.521694332,25.13819075,19.36176618,5.597737173,411.2034187,399.1066971,413.9816933,421.7549413,468.1398087,415.7240143,1.205501392,1.243915454,49.37317228,1676.024994,0.036428572,0.297250004,0.0594375,0.015538462,0.646333333,0.062615385,0.088538462,4.78000021,10.79399986,37.18799973,0.229166667,0.906333337,8.948333422,0.305166662,1.037333339,0.681333333,39.61750031,0.977500002,9.075000048,86.89999771,3.900000036,13.0250001,33.5999999,1.724999994,3.600000024,21.94999981,39.125,1.324999958,0.529999971,83.22000122,32.0,54.40000153,55.68651489,10.99242427,0.052213637,6.219151487,10.5709848,2.079727258,1.780363633,0.267818184,1.699922727,0.027207576,0.032286364,0.025880303,0.313136369,26.56666629,0.674,19.90000025,25.36666679,7.099999905
4195.223,451.0468485,206185.0267,1076.60584,13498.58826,-1.571425176,25.68079464,0.271678469,1.218489165,1410.306256,1479.118561,1.356933633,0.946206058,0.269667008,277207.2383,0.499964895,183.1105709,173.2554544,197.9253635,175.0789865,159.5710169,1.079718707,1.452400506,24.57338246,19.72595151,5.685658256,435.2178612,397.6306343,419.8454386,421.0225156,480.7616971,559.535202,1.189006127,1.25776381,49.55554374,1676.024994,0.039692307,0.293142857,0.061428572,0.0194,1.982636354,0.068785714,0.094933333,4.579999924,11.38333337,37.36166573,0.237333332,1.046999981,8.417500257,0.32016667,1.098166664,0.7045,37.986667,0.750500008,9.125,86.97500038,3.075000048,13.0,38.04999924,1.62500003,3.125,19.1500001,38.05000019,1.299999952,0.550000012,83.18000031,32.0,54.40000153,55.29937506,10.75187499,0.06061875,6.369562477,10.79962497,2.116187498,1.834687489,0.275562502,1.695968755,0.02665,0.027275,0.02680625,0.318000002,26.63333321,0.665,18.93333308,26.26666641,7.133333206
4015.823,447.7869734,198508.304,1075.743535,13466.29126,-4.241327827,25.77108534,0.256432544,1.180726262,1407.76416,1444.195966,1.345544601,0.927984081,0.250304513,268103.2585,5.827186324,182.1612523,182.5433127,200.197518,178.3271891,162.2059434,1.607841561,2.017995045,23.67416533,20.35832183,5.592781822,400.9669558,355.3168767,422.4562505,480.9561412,552.7608096,501.5709457,1.79704841,1.771694457,49.94501225,1532.775002,0.039307692,0.292818183,0.059066667,0.0197,1.982636354,0.083866667,0.0918125,4.480000019,11.19166676,37.09999975,0.232750002,0.945166667,8.866666635,0.320666666,1.185833315,0.68933333,38.9166673,0.809666673,9.075000286,87.34999847,2.875,12.92500019,37.97500038,1.450000018,3.274999976,19.5,37.79999924,1.299999952,0.579999983,83.55999756,32.0,54.40000153,55.34440793,10.57088819,0.063143092,6.337203907,10.89361838,2.112105241,1.759671059,0.282401316,1.719222039,0.027195724,0.02984375,0.027322369,0.339753293,26.66666667,0.654,19.80000051,25.29999987,7.366666635
4122.987,434.810638,193918.1615,1066.732442,12099.34538,-4.696054057,25.66906834,1.276857197,1.166595911,1386.551805,1451.049674,1.343870223,0.895586662,0.268424779,261148.5313,8.046205794,181.0128676,168.3962612,182.1293125,175.6830915,155.5916373,1.128570514,1.431640362,25.82714685,19.19318056,5.344406366,347.6806691,425.187856,422.5325801,498.1715444,574.5186259,619.0105718,1.26524512,1.206385136,49.01239141,1532.775002,0.033,0.297250004,0.059066667,0.015538462,0.69992308,0.066076923,0.105599999,4.610000134,11.38333337,38.22500102,0.261833337,1.058500002,8.873999977,0.285666664,0.999166667,0.681333333,39.81166649,0.844999999,9.149999857,87.0,3.174999893,13.2249999,34.67499971,1.324999988,3.125,19.25,41.625,1.299999952,0.560000002,83.62000275,32.0,54.29999924,55.35328939,11.03771935,0.059164474,6.409605271,10.82811411,2.08868419,1.810131583,0.287521932,1.690127194,0.026842106,0.031664474,0.027791667,0.329276321,27.0,0.637,19.53333282,24.93333371,7.066666603
4137.282,468.8114489,202544.3034,1078.036006,12739.04476,-8.480764965,26.07809893,0.267715042,1.158618053,1360.073832,1429.425732,1.370749826,0.887401626,0.268909147,274956.0469,1.591672341,164.8302301,164.1365128,177.2272752,160.6634394,147.1200517,1.221288527,1.596901665,25.24739146,19.60437234,5.231490751,236.6746934,415.2633858,344.291851,431.2466087,584.2897644,477.5579453,1.459005957,1.328903645,49.3965505,1532.775002,0.039307692,0.285733336,0.057923077,0.0194,0.646333333,0.061153846,0.105599999,4.480000019,10.96999979,38.22500102,0.229166664,1.065800011,8.575000127,0.340666667,1.105333328,0.681333333,38.9166673,1.02033334,9.549999952,85.625,3.799999952,13.20000005,31.5250001,1.625,3.675000012,23.20000029,39.97500038,1.324999958,0.560000002,83.26000214,32.29999924,53.70000076,55.19866075,10.57053573,0.058459821,6.396428606,10.9072322,2.160178577,1.785044648,0.275000002,1.705415186,0.026232143,0.030678571,0.027080357,0.326428573,27.26666641,0.64,19.66666667,24.59999975,6.899999936
2734.295,455.7205857,152438.2241,1033.645678,9198.616347,-5.792295244,23.86798072,0.48523554,0.878996544,1408.074733,1457.875305,0.994005029,0.689664355,0.186884839,227735.4863,28.3491507,198.7342186,210.2187392,207.4077371,194.223053,174.2051541,2.545287848,2.649768705,24.36249912,20.16208522,5.772547722,227.0092672,406.9830526,385.4902204,468.3253568,603.1835251,338.6784503,2.651117126,2.57540381,52.95286163,1590.074989,0.033,0.30914286,0.058076924,0.017636364,0.639923082,0.107363637,0.096076923,4.730000019,11.30000003,36.24666723,0.261833337,0.961499999,8.873999977,0.340666667,1.058833341,0.727499992,39.81166649,0.977500002,9.600000143,86.32500076,3.199999928,12.89999986,32.69999933,1.324999988,3.5,21.625,40.875,1.24999997,0.579999983,83.38999939,32.29999924,53.70000076,55.34270812,11.25034722,0.056680556,6.400624972,10.86420139,2.101423585,1.777951384,0.269652776,1.698250005,0.025722222,0.031430556,0.027090278,0.326770833,27.19999981,0.644,20.19999981,25.54999924,7.350000143
3625.457,506.4799158,191382.582,1069.289871,12465.61056,-9.961915116,25.63640753,0.395077543,1.101993168,1403.626021,1440.265616,1.356474817,0.86248337,0.237453357,249546.127,25.39758587,210.7944533,234.8709132,247.7813759,223.9508508,206.3466867,1.518654466,1.925385068,24.48708789,24.91951505,5.640791396,233.882967,389.9253044,498.0041262,511.5345612,647.6698456,339.7730357,1.682995488,1.68937928,54.07280731,1418.174995,0.036428572,0.30914286,0.057923077,0.014857143,0.798562497,0.062615385,0.092785714,4.800000191,10.96999979,36.82833227,0.232750002,0.708749995,8.694999854,0.242000006,1.054499994,0.716499984,39.04833349,0.801666657,9.024999857,87.42499924,3.224999964,12.9749999,34.37500095,1.625,3.400000036,21.7750001,38.82499886,1.324999958,0.589999974,83.18000031,31.89999962,54.5,55.68803407,11.0032051,0.056358975,6.279017058,10.42235046,2.040940163,1.719935904,0.278055554,1.660006416,0.027111112,0.032217949,0.026852564,0.32538462,26.73333359,0.25,19.96666654,25.16666603,7.26666673
2619.299,491.5608417,172674.4141,954.0412827,10276.39478,-10.60723559,23.81150341,0.274276702,0.939675925,1398.211283,1410.278092,1.376174415,0.731536455,0.206585069,205661.1914,35.28184879,260.3362408,297.2875532,292.1021659,269.0776711,246.2511584,2.125771344,2.538750639,24.36249912,21.98253504,5.324161569,512.1795591,592.1068166,471.0998764,480.9561412,730.0693843,399.5974719,2.475863874,2.343835841,57.38267517,1418.174995,0.033,0.299800001,0.057923077,0.015538462,0.639923082,0.066076923,0.105599999,4.730000019,11.30000003,36.55333328,0.236833336,0.906333337,8.694999854,0.242000006,1.185833315,0.716499984,38.35166677,0.836999993,9.849999905,86.57500076,3.550000012,13.0,39.34999943,1.299999982,3.0,18.0999999,38.25000095,1.25,0.579999983,83.41999817,32.5,53.29999924,55.81687517,11.39770834,0.0509,6.385520827,10.2646458,2.050333304,1.741270838,0.287937502,1.6076375,0.026979167,0.033668751,0.029479167,0.330708336,25.06666692,0.513,16.93333308,23.70000013,7.433333238
3529.388,439.3496357,180740.1276,983.0616887,10564.8641,-7.675504724,25.79201674,0.272084894,1.044110869,1416.127892,1413.487715,1.327963149,0.814290268,0.227922971,224967.2897,27.2071432,179.7736473,194.1133804,193.4644032,174.3882256,162.4231497,1.695544531,2.069190597,24.02178446,19.36766783,4.951776604,485.6710676,498.4856733,582.9793447,636.8314082,620.8168538,396.0120138,1.985941589,1.914232537,51.14748955,1547.099995,0.039692307,0.295230765,0.058,0.017714286,0.744615385,0.0690625,0.096076923,4.78000021,10.86166668,38.22500102,0.229166667,1.004500002,9.051666578,0.285666664,1.105333328,0.716499984,39.04833349,0.809666673,9.974999905,85.72500038,3.275000036,13.32500005,37.62500095,1.324999988,3.774999976,20.04999971,37.22499943,1.299999952,0.600000024,83.34999847,32.59999847,53.09999847,55.72366113,11.43526785,0.051995536,6.427053577,10.30758931,2.0941964,1.741741071,0.288660715,1.603875001,0.026915179,0.036397322,0.029169643,0.331696433,26.40000025,0.765,19.36666679,24.29999987,6.733333429
3604.457,467.1300781,188304.554,1071.374049,10668.90084,-5.559156812,24.60918951,0.272179298,1.061087355,1374.390226,1420.151001,1.249139557,0.842288807,0.216939901,233158.054,24.39797072,168.5867316,181.4733295,189.6350822,169.3503863,155.4976209,2.170648992,2.690326293,24.40559785,18.27651536,4.897399505,414.7534294,372.5692647,462.2267011,495.364802,520.2476807,321.7864024,2.561365714,2.456651201,51.90041018,1676.024994,0.036428572,0.30914286,0.058,0.015538462,1.093799996,0.061153846,0.0918125,4.480000019,11.30000003,36.55333328,0.229166667,1.065800011,8.866666635,0.242000006,1.037333339,0.671599984,38.25333277,0.871000004,10.17499995,85.125,3.024999976,13.5,37.44999981,1.375,3.049999952,17.0250001,41.09999943,1.299999952,0.600000024,83.12000275,33.0,52.09999847,55.9981909,11.3049342,0.052646382,6.328157888,10.15238476,2.053963816,1.73243422,0.294095394,1.604504932,0.025833882,0.032319079,0.027746711,0.327911187,25.56666692,0.749,19.23333295,23.93333308,6.833333333
3332.741,458.326197,190774.0658,986.8344549,11199.23771,-2.632123306,24.13965241,0.846814375,1.136381944,1405.78622,1431.303204,1.248246069,0.90036574,0.234504629,235276.3854,17.17840325,217.5349013,247.0230961,257.8156401,225.906779,212.4436684,2.146941587,2.772515694,24.48708789,16.78890812,5.219405055,419.651104,472.6117655,668.0498288,481.7019615,659.2965317,271.7704957,2.513180306,2.386925191,52.95620298,1547.099998,0.038153846,0.297250004,0.0594375,0.015538462,0.639923082,0.082164287,0.092785714,4.75,10.79399986,36.82833227,0.236833336,1.065800011,9.24333334,0.320666666,1.185833315,0.671599984,37.986667,0.809666673,9.999999762,85.42500114,2.824999988,13.42499971,34.47499847,1.400000006,3.450000048,20.5999999,40.07499981,1.274999976,0.589999974,83.48999786,31.89999962,50.70000076,55.91876757,11.68893554,0.04932353,6.340406169,10.17471994,2.090672236,1.702745106,0.291358545,1.605004191,0.026602241,0.034593838,0.0307507,0.341750705,25.29999987,0.755,18.26666641,23.93333308,7.399999936
3913.162,444.6289328,193850.1882,1056.704567,11979.92859,-5.237820963,26.13339615,0.284398088,1.178240175,1411.222876,1430.178813,1.323893592,0.948767943,0.226994211,250530.1901,13.15191085,171.3656476,192.4089413,198.3739255,178.2460938,167.5238177,2.095716958,2.745134215,25.94151115,18.47555359,5.186738094,365.429774,380.9393972,480.5430158,434.682752,523.3380458,204.3461355,2.452174832,2.361431946,49.87288857,1418.174995,0.039692307,0.299800001,0.058,0.0194,1.093799996,0.107363637,0.105599999,4.730000019,11.62666639,36.82833227,0.272999999,0.945166667,8.866666635,0.305166662,1.086500019,0.684500009,39.81166649,0.977500002,9.174999952,87.34999847,2.625,13.3499999,36.69999981,1.524999976,3.099999964,17.07499981,41.59999943,1.274999976,0.579999983,82.5,31.29999924,51.79999924,55.98725928,11.50360571,0.05271875,6.29759612,10.178125,2.062307657,1.703629818,0.294254812,1.616396645,0.026379808,0.033331731,0.030317308,0.344375002,26.56666629,0.749,19.63333321,24.20000013,6.933333397
3695.187,462.3770995,190544.7305,1076.827479,11874.64669,-5.795658519,25.38189371,0.287366344,1.143031555,1412.043922,1436.004956,1.326033632,0.927148166,0.2124583,245835.3483,10.53759743,193.0964025,212.9351966,222.5597095,198.2191105,185.914025,2.191225429,2.88036115,24.85314616,18.43575207,5.134315987,332.9922574,348.2156016,471.0998764,399.907725,611.5933762,142.941302,2.541517526,2.470052332,51.05578804,859.4999952,0.038153846,0.297692306,0.068800001,0.0197,0.646333333,0.061153846,0.092785714,4.75,11.38333337,37.09999975,0.236833336,1.004500002,8.694999854,0.340666667,1.054499994,0.7045,38.60833359,0.801666657,9.050000191,87.44999886,3.274999976,13.17499995,37.82500076,1.349999964,3.225000024,18.67500067,38.92500019,1.299999952,0.560000002,83.0,31.20000076,52.5,56.02380965,11.63857141,0.051419048,6.315333396,10.08257146,2.051142834,1.683333331,0.287714283,1.596890486,0.026590477,0.033647619,0.030095238,0.336571433,26.03333346,0.731,19.49999936,25.3333327,7.133333365
3807.823,455.3119155,190656.2487,1077.628647,11991.55839,-5.329288562,26.00045069,0.294114796,1.159707169,1402.942793,1441.211222,1.326016898,0.935637735,0.220932292,250502.3574,14.94386188,182.8252627,193.2277788,197.7067318,180.776741,169.0123959,1.965702782,2.460109204,25.14607914,18.73946015,5.26710401,394.3766505,415.5501467,523.6442159,410.3418935,534.5208282,153.8534133,2.269243335,2.200345655,50.34775988,1518.450001,0.039785715,0.285076925,0.059066667,0.017636364,0.69992308,0.082164287,0.088538462,4.730000019,11.62666639,36.82833227,0.229166664,1.046999981,8.866666635,0.253833331,1.058833341,0.68933333,39.04833349,0.973500003,9.299999952,87.14999962,2.974999964,12.89999986,38.82499981,1.199999988,3.375,18.19999981,38.39999962,1.299999952,0.540000021,84.01000214,31.39999962,52.20000076,55.77967023,11.57005489,0.050958791,6.397087946,10.34618125,2.061401084,1.673846151,0.292747257,1.617362638,0.027109891,0.033461539,0.035936813,0.356648356,26.70000013,0.712,18.63333321,24.66666603,6.899999936
3609.371,457.9739921,184789.5332,1077.257741,11797.30607,-4.233871724,26.26365932,0.282134096,1.110942714,1412.893799,1425.251699,1.307106008,0.890962961,0.217941551,238847.5085,22.71917512,183.1239134,194.9430211,201.9943256,185.6306407,170.4897041,2.177117825,2.838829825,25.32610281,18.90896789,5.321189483,276.5899576,368.3487536,476.8238042,441.7186762,566.9430262,187.9293543,2.542878469,2.50980249,49.93675009,1547.099995,0.033,0.275521432,0.0575,0.015538462,0.68407143,0.068785714,0.098461539,4.610000134,11.62666639,36.55333328,0.236833336,0.906333337,9.051666578,0.305166662,1.037333339,0.727499992,38.1666673,0.871000004,9.050000191,86.64999962,3.025000036,13.17499995,36.02499962,1.399999976,3.174999952,21.07499981,38.32499981,1.299999952,0.569999993,83.44000244,31.20000076,52.5,55.64621725,11.73815789,0.055860197,6.495624992,10.39182564,2.161825683,1.6828783,0.286644739,1.600690791,0.02669079,0.033129935,0.037939145,0.363618424,26.96666654,0.712,19.16666667,25.20000013,7.166666508
3886.556,448.5853797,186579.6875,1078.235957,11966.09762,-5.350890927,26.42407091,0.669000359,1.078643471,1395.29725,1384.035767,1.288535729,0.871842486,0.205085803,241965.2083,19.02287873,159.1379312,171.9697323,174.8439293,164.0312392,152.1696733,2.611855278,3.217674782,25.28297901,19.5182356,5.374911964,256.7352085,273.103054,415.4599063,473.9262683,551.747687,161.0739886,2.970020602,2.937459131,49.31019719,1633.04998,0.0391875,0.297692306,0.058076924,0.017714286,0.639923082,0.066076923,0.088538462,4.800000191,11.38333337,36.82833227,0.237799996,0.961499999,8.866666635,0.242000006,1.086500019,0.716499984,38.9166673,0.801666657,9.349999905,86.92499924,3.324999988,13.3499999,35.04999924,1.324999988,3.125,17.55000067,42.94999981,1.324999958,0.560000002,82.55000305,31.39999962,52.09999847,55.71562519,11.34916675,0.051952084,6.45508333,10.33120828,2.129208334,1.686145847,0.292333335,1.601014583,0.027102084,0.035810417,0.037899306,0.355625004,26.73333359,0.687,19.39999962,24.66666667,7.166666667
3693.504,467.3192611,184749.9069,1077.773682,11999.72095,-4.873299132,25.89871271,0.268033197,1.03330864,1398.256917,1440.841686,1.289475585,0.823412153,0.209280304,237101.235,24.20073233,162.0290928,170.4027131,176.7165718,167.5252673,150.1289495,2.163069447,2.696925133,24.74338977,18.78997866,5.493778427,292.475125,341.8042177,433.3895365,472.0785306,515.7552846,171.9133263,2.471199324,2.474030316,50.38766543,1661.699997,0.038153846,0.297692306,0.058076924,0.016153846,0.646333333,0.066076923,0.092785714,4.579999924,10.79399986,37.18999926,0.237333332,1.046999981,8.866666635,0.340666667,1.058833341,0.681333333,39.61750031,0.801666657,9.325000048,86.72500038,3.050000012,13.3499999,34.37499952,1.349999994,3.049999952,19.7750001,41.44999981,1.299999952,0.579999983,82.87999725,31.39999962,51.59999847,55.62499988,11.68125001,0.049625,6.486874983,10.44375002,2.180937551,1.67843749,0.258749999,1.610062495,0.027406251,0.03553125,0.03709375,0.37125,26.63333384,0.688,20.16666667,25.59999975,7.23333327
3623.832,474.6914374,186586.2806,1077.692602,11998.76127,-3.07194447,26.05414097,0.268616457,1.075946172,1410.205843,1444.675822,1.296514243,0.858052666,0.215245947,241417.5098,16.86607993,169.5715961,186.1935469,200.1973852,183.5025425,164.229269,2.103693455,2.814086825,26.15952841,18.01931882,5.498895864,240.3497162,318.4642506,528.7662799,480.4169273,578.7842954,187.2643681,2.417616308,2.432764441,49.69643243,1418.174995,0.039692307,0.299800001,0.066528572,0.016153846,0.646333333,0.082164287,0.087199999,4.900000095,11.30000003,37.18799973,0.232750002,1.046999981,8.694999854,0.253833331,1.058833341,0.684500009,38.1666673,0.836999993,9.174999952,87.125,3.599999964,13.375,38.02500057,1.149999976,3.100000024,16.7249999,41.0,1.299999952,0.569999993,82.90000153,31.29999924,51.79999924,55.73214298,11.97800759,0.050738722,6.488646557,10.34988715,2.125563885,1.680131588,0.262274435,1.5955094,0.027118422,0.03631203,0.030095238,0.35718045,26.93333371,0.692,19.73333359,25.93333308,7.166666667
3672.095,466.0559316,185188.985,1076.025091,11999.34562,-2.208763368,26.10487612,0.29409848,1.073890741,1400.595544,1440.298024,1.278058201,0.856237958,0.216531444,238680.0618,28.37524128,181.8340365,187.2934704,203.7436117,187.544452,172.4870669,2.126204784,2.826735079,26.43471964,17.89339304,5.4842032,200.9540723,317.2623634,520.2097054,521.0048752,572.8291537,200.2523416,2.425755461,2.439212958,49.52057854,1518.450001,0.039692307,0.297692306,0.0594375,0.017466667,1.982636354,0.065466666,0.096076923,4.75,10.79399986,38.22500102,0.221833331,1.046999981,9.051666578,0.320666666,1.105333328,0.727499992,38.35166677,0.871000004,9.225000143,87.32500076,2.925000012,13.17500019,37.80000019,1.399999976,2.875,17.82499933,40.09999943,1.299999952,0.560000002,82.29000092,31.29999924,51.79999924,55.72321447,11.74330355,0.049214286,6.435312569,10.33504462,2.092232135,1.73357142,0.246205354,1.605941976,0.026906251,0.031209822,0.03709375,0.336741075,27.0,0.678,19.76666641,25.6666673,7.233333429
3630.15,478.1060604,184681.0273,1076.380427,11999.36845,-7.191358594,26.10428913,0.284389542,1.075505798,1397.558618,1437.321926,1.261374593,0.853322335,0.220108216,238577.1094,29.41130185,178.1894906,180.4441942,190.4556541,176.211956,163.760781,1.993793632,2.36464564,26.16763091,17.93933837,5.5003076,374.762502,379.197244,497.3790868,510.1580594,591.2327398,234.197293,2.290525074,2.140243386,49.72874085,1418.174995,0.0391875,0.297250004,0.061428572,0.015538462,1.232071425,0.068785714,0.094933333,4.710000038,11.62666639,37.36166573,0.232750002,1.046999981,8.948333422,0.242000006,1.105333328,0.660000006,38.86800003,0.750500008,9.199999809,87.04999924,3.875,13.375,36.64999962,1.199999988,3.324999988,16.95000029,41.875,1.324999958,0.589999974,82.84999847,31.29999924,51.79999924,55.68229157,11.62673617,0.050708333,6.445104218,10.36437503,2.130173616,1.766979164,0.256458334,1.608236118,0.027041667,0.032711806,0.037899306,0.336840282,26.76666705,0.674,19.33333333,25.66666667,7.166666667
