Repository: notKguin/MMK-Informservice

File: final_project/project/ML-intensive_final_project_cleaned.csv (part 5 of 39)
Количество чугуна (т),Удельный расход кокса (кг/т),Расход холодного дутья (м³/ч),t горячего дутья (°С),Расход природного газа (м³/ч),t природного газа (°С),Содержание кислорода в дутье (%),Расход пара на увлажнение (т/ч),Перепад давлений общий (ат),t чугуна на выпуске (лётка 1) (°С),t чугуна на выпуске (лётка 2) (°С),Давление колошникового газа (ат),Перепад давлений нижний (ат),Перепад давлений верхний (ат),Выход колошникового газа (м³/ч),Положение клапана малый снорт (%),t колошникового газа 1 (°С),t колошникового газа 2 (°С),t колошникового газа 3 (°С),t колошникового газа 4 (°С),t колошникового газа в пылеуловителе (°С),Уровень засыпи (запад) (м),Уровень засыпи (восток) (м),CO в колошниковом газе (%),CO₂ в колошниковом газе (%),H₂ в колошниковом газе (%),t периферийных газов 1 (°С),t периферийных газов 2 (°С),t периферийных газов 3 (°С),t периферийных газов 4 (°С),t периферийных газов 5 (°С),t периферийных газов 6 (°С),Уровень засыпи (север) (м),Уровень засыпи (юг) (м),N₂ в колошниковом газе (%),Шлак,Чугун.Cr,Чугун.Mn,Чугун.P,Чугун.S,Чугун.Si,Чугун.Ti,Чугун.V,Чугун.C,Шлак.Al₂O₃,Шлак.CaO,Шлак.FeO,Шлак.Ko,Шлак.MgO,Шлак.MnO,Шлак.NaO,Шлак.S,Шлак.SiO₂,Шлак.TiO₂,Бар М10,Бар М25,Влага,Зола,Кокс +80 мм,Кокс -25 мм,Кокс 40-25 мм,Кокс 60-40 мм,Кокс 80-60 мм,Летучие,Сера К,Углерод,CRI,CSR,Fe,FeO,S,SiO₂,CaO,MgO,Al₂O₃,TiO₂,Osn,P,Zn,Cr,MnO,O₂ в горячем дутье,Доля агломерата,Колошниковый газ (CO₂),Колошниковый газ (CO),Колошниковый газ (H₂)
3469.031,473.09309,182750.6608,1070.941106,11423.22502,-6.796733856,25.64970708,0.760236748,1.063815971,1405.468933,1459.693577,1.237834424,0.842652194,0.219398727,235575.7201,33.71136134,205.2014167,214.1513538,231.7022661,210.4684245,192.1208096,2.099400654,2.631867429,24.88772901,18.23079673,5.38219283,345.3347321,388.9705391,601.7390544,532.2534726,631.1690826,215.0930932,2.346515447,2.314290245,50.91362651,1676.024994,0.039692307,0.292818183,0.059066667,0.014857143,0.665642858,0.061153846,0.092785714,4.710000038,10.55333344,37.09999975,0.272999999,1.065800011,9.051666578,0.285666664,1.037333339,0.676666657,38.9166673,0.844999999,9.524999857,86.32500076,3.524999976,13.0999999,42.10000038,1.349999964,2.775000036,15.05000019,38.72499943,1.299999952,0.579999983,82.41000366,31.5,51.29999924,55.76588252,11.39764712,0.047768628,6.370725454,10.29311765,2.11113726,1.693254897,0.251882352,1.615788228,0.026782353,0.034647059,0.038447059,0.340039219,26.0,0.675,18.90000025,24.66666667,7.166666508
3490.941,460.5077491,179656.6296,1050.007985,11499.26074,-4.14666531,25.96137166,1.071704467,1.055292363,1401.367597,1435.531992,1.221960495,0.828139581,0.225843892,229774.6797,45.72304535,200.5820789,203.4560502,211.6806946,195.9093463,181.8781459,2.150777439,2.638872335,24.74510105,18.75999284,5.51152877,383.1347313,388.3790169,617.9812215,522.1955427,631.3394623,223.4745305,2.428412105,2.331315825,50.38134972,1633.04998,0.0374,0.292818183,0.058,0.017466667,0.798562497,0.083866667,0.092785714,4.480000019,11.38333337,37.18799973,0.229166667,1.004500002,9.24333334,0.290833334,1.086500019,0.660000006,38.86800003,0.977500002,9.850000143,85.39999962,3.024999976,13.2249999,45.125,1.474999994,3.150000036,14.14999986,36.09999943,1.349999964,0.579999983,82.76000214,31.79999924,50.90000153,55.66882349,11.70882356,0.056964706,6.495156874,10.31658825,2.159999993,1.68168628,0.249999999,1.588888248,0.027537255,0.033996079,0.038447059,0.347294123,26.56666629,0.672,19.20000013,24.36666743,7.400000095
3514.858,447.5662775,176986.4264,1041.65817,11469.62846,-0.910507666,26.28995339,0.667159041,0.979138305,1401.425236,1442.531104,1.241316602,0.766144102,0.212284142,225620.8581,32.08082079,193.9062023,192.1300589,200.5743472,187.079689,172.5803267,2.285730625,2.805848151,24.85447375,19.14600094,5.433662772,363.3939463,369.2174098,591.6167374,493.2442411,490.2455406,221.3890495,2.602137953,2.442745626,49.93551509,1547.099995,0.033,0.292818183,0.066528572,0.0194,0.665642858,0.068785714,0.0918125,4.639999866,10.96999979,38.22500102,0.272999999,0.961499999,9.051666578,0.285666664,1.089199996,0.684500009,38.1666673,0.973500003,9.525000095,86.17500114,3.399999976,13.32500005,42.19999981,1.5,3.175000012,14.625,38.5,1.324999958,0.600000024,82.73000336,31.5,51.29999924,55.54444451,11.91388894,0.046972222,6.608194457,10.35611114,2.103472223,1.624722222,0.262083334,1.567541672,0.026555556,0.031958334,0.034944445,0.346250002,26.76666641,0.671,20.46666654,24.53333346,7.433333238
3444.368,466.4761837,176273.9004,1064.94163,11498.86393,-1.475833808,26.28032986,0.640001647,1.021129631,1419.663545,1449.579142,1.250069971,0.794531249,0.225307869,224698.2572,33.98925687,178.7440268,179.819327,180.9711157,169.6312733,156.7390436,1.957960298,2.300103535,24.57883819,19.03565709,5.418056826,434.7932243,396.5860367,585.7235031,477.2342974,611.8671824,208.0906334,2.215063184,2.037410398,50.35565503,1418.174995,0.039785715,0.30914286,0.061428572,0.015538462,0.798562497,0.0690625,0.096076923,4.480000019,10.86166668,36.24666723,0.232750002,0.945166667,8.866666635,0.305166662,1.086500019,0.660000006,38.25333277,0.809666673,9.875,85.82500076,3.274999976,13.20000005,46.27499962,1.450000018,2.899999917,16.2249999,35.125,1.349999964,0.579999983,83.55000305,31.79999924,50.79999924,55.44000015,11.3750001,0.05485,6.696249998,10.63274999,2.118499976,1.553500003,0.256249999,1.588149998,0.026675001,0.032475,0.034875,0.334500002,26.73333295,0.7,19.46666718,24.73333359,7.199999968
3486.495,479.9496004,182080.4336,1049.39709,11468.80693,-0.419595929,25.5764552,1.917367905,1.00739904,1405.468933,1466.59938,1.259957319,0.780486993,0.226126674,233761.1289,19.91825593,182.0937551,183.1291358,188.206557,171.7635536,161.7367992,2.018727005,2.395109097,24.71829128,18.92143377,5.48984468,504.6351064,457.9968923,612.762207,515.8068746,604.6095759,232.2810307,2.302771812,2.108874654,50.30856562,1532.775002,0.033,0.285733336,0.058076924,0.016153846,0.744615385,0.107363637,0.098461539,4.900000095,11.38333337,37.67000008,0.220333333,0.945166667,9.128333251,0.253833331,0.882499993,0.68933333,38.9166673,0.809666673,9.799999952,85.75,3.0,13.375,41.69999886,1.324999958,2.824999988,13.17499995,36.40000057,1.299999952,0.560000002,82.59999847,31.70000076,50.90000153,55.63611101,11.74108184,0.048828948,6.596652007,10.4928363,2.137441505,1.592266084,0.262339182,1.591043845,0.02727924,0.033581872,0.037755848,0.353494156,26.8333327,0.702,19.43333371,25.03333282,7.333333492
3364.979,477.1943025,176246.7376,1034.673464,11365.89986,-5.119807519,26.10963281,1.0288513,0.977440387,1401.425236,1470.507039,1.240606288,0.757831588,0.218645252,224562.0286,43.33304214,183.7942804,179.8422648,189.3458576,176.3330587,162.2889996,1.742287579,2.112056186,24.62888551,18.93090789,5.494386156,426.7566808,401.7038523,612.3293966,526.6392059,616.9432424,260.7683722,1.950045745,1.867323314,50.42412472,1532.775002,0.039307692,0.297692306,0.061428572,0.019923077,1.982636354,0.065466666,0.105599999,4.78000021,10.96999979,37.18999926,0.272999999,1.065800011,9.051666578,0.32016667,1.089199996,0.727499992,39.04833349,0.801666657,9.850000143,85.70000076,3.025000036,13.4749999,45.22499943,1.324999988,3.125,14.2750001,36.04999924,1.274999976,0.540000021,82.76999664,31.79999924,50.90000153,55.27713813,11.67631584,0.054675987,6.702039422,10.93159537,2.13513158,1.611332241,0.234276314,1.631537827,0.02725,0.033480263,0.033046052,0.329605267,26.96666654,0.696,19.0,24.59999975,7.133333365
3271.194,475.6231425,169330.1165,1029.442485,10240.35295,-8.869435045,25.73188814,0.380578168,0.925194734,1397.558618,1443.502171,1.104754982,0.710540797,0.213773728,216378.8936,29.31090144,156.231184,146.00549,166.4652767,149.7339989,137.1623341,1.104834172,1.426902726,23.78059578,18.8648386,6.15512909,458.9082858,396.8948936,617.1886215,506.099706,660.214124,334.7912191,1.323028028,1.280834625,51.29422808,1518.450001,0.033,0.299800001,0.068800001,0.014857143,1.093799996,0.082164287,0.105599999,4.78000021,11.62666639,36.50833384,0.220333333,1.125166674,8.861666679,0.305166662,0.882499993,0.681333333,38.9166673,0.844000002,9.5,86.44999886,3.525000036,13.12500024,41.69999886,1.49999997,2.824999988,16.2249999,37.75,1.25,0.579999983,82.66000366,31.5,51.40000153,55.12625017,11.41750013,0.0493625,6.671749997,11.05018761,2.160874996,1.643749995,0.2390625,1.656312503,0.027425001,0.0342125,0.0328125,0.338500006,26.76666705,0.699,18.96666654,25.16666667,7.233333429
3488.43,487.5625915,181992.1615,999.4335556,11265.16504,-9.304643582,26.24398963,0.465107273,1.148045073,1366.526001,1458.320297,1.235611672,0.870826845,0.275252895,235882.4284,14.95710488,158.8650373,149.9665553,175.2037716,147.8998861,140.6743021,0.914607018,1.292838916,24.34689808,17.99890439,5.340429266,379.9387932,389.8441137,696.0495987,502.9167455,595.8840434,271.708224,1.092987334,1.131991362,51.50813373,1676.024994,0.030535714,0.285076925,0.058076924,0.017636364,1.093799996,0.082164287,0.092785714,4.730000019,10.55333344,36.50833384,0.220333333,1.046999981,9.24333334,0.242000006,1.105333328,0.7045,38.35166677,0.871000004,9.624999762,85.67500114,3.774999917,13.32500005,37.97500038,1.399999976,2.974999964,17.35000038,40.30000019,1.324999988,0.569999993,82.83999634,31.60000038,51.20000076,54.98411768,11.12588233,0.056788235,6.72173533,11.04807341,2.153764708,1.643205876,0.241882353,1.644380875,0.027351471,0.03592353,0.032186765,0.333676474,26.69999949,0.699,19.46666654,25.30000051,6.966666698
3503.61,479.7024426,184458.6217,999.5221888,11499.81848,-8.70366461,25.93731531,0.293111009,1.19308797,1366.526001,1460.457998,1.247042413,0.909599533,0.281353008,239682.263,16.05563998,176.025725,165.4735629,196.8067926,166.4982592,158.2872626,0.876552897,1.206660271,23.75748809,18.12108564,5.425861657,329.7682673,385.153286,735.8699977,505.7151337,690.9117915,295.3816388,0.998348323,1.095290457,52.19070864,1418.174995,0.036428572,0.297250004,0.058,0.0197,0.639923082,0.068785714,0.087199999,4.730000019,11.19166676,37.36166573,0.236833336,1.046999981,8.861666679,0.242000006,1.185833315,0.676666657,38.9166673,1.02033334,9.325000286,86.39999962,3.949999988,13.32500005,35.02499962,1.399999976,3.274999976,20.6500001,39.64999962,1.324999958,0.550000012,82.77999878,31.39999962,51.59999847,55.16071401,10.78928576,0.052071429,6.568928599,10.89892851,2.17571428,1.701428579,0.258928571,1.659142869,0.026464286,0.035392858,0.030821429,0.346785718,26.66666603,0.683,18.0,25.5,6.966666698
3637.078,469.3117272,186503.4023,999.2694982,11482.99268,-7.795983605,25.7577134,0.52402535,1.188857928,1395.887305,1422.078149,1.256282757,0.905935481,0.280881657,243079.6497,8.128662904,172.8538367,153.4436092,183.2592208,161.2289079,152.8955412,0.785929891,1.071669179,23.74570616,18.0976065,5.349147101,370.7788162,399.504762,745.8129934,533.0164464,727.554451,303.7525355,0.909628523,1.009710627,52.26202663,1532.775002,0.039307692,0.285076925,0.0575,0.017466667,1.093799996,0.061153846,0.096076923,4.800000191,10.79399986,36.24666723,0.221833331,0.961499999,8.861666679,0.340666667,0.882499993,0.660000006,39.04833349,0.836999993,9.225000143,86.60000229,3.775000036,13.22500014,32.82500076,1.324999958,3.675000012,22.69999981,39.47499943,1.349999964,0.600000024,82.65000153,31.29999924,51.79999924,55.30000031,11.67477278,0.056497728,6.567068189,10.75302276,2.215659095,1.651818186,0.248181816,1.637981817,0.026377273,0.03675,0.033220455,0.342568184,26.43333308,0.685,18.09999975,25.03333346,6.533333302
3555.052,484.4100286,185540.5319,1056.030535,11500.24654,-8.65843341,25.53839525,0.32687089,1.216869305,1388.721965,1406.724866,1.268881862,0.913602772,0.300985905,243254.8704,15.85981708,167.9005044,154.141297,182.3200652,160.2769216,150.3665078,0.75877441,1.078517492,24.02548234,18.202365,5.251013815,409.4994087,424.0184034,745.8129934,521.760952,731.8269348,297.506279,0.913206187,0.957850116,51.98056253,1633.04998,0.039307692,0.275521432,0.068800001,0.017714286,1.982636354,0.062615385,0.096076923,4.710000038,10.96999979,37.36166573,0.237333332,0.906333337,9.051666578,0.305166662,1.086500019,0.681333333,38.60833359,0.844999999,9.549999952,85.72500038,3.100000024,13.17499995,31.17500019,1.599999964,3.974999905,22.50000048,40.75,1.349999964,0.600000024,83.51999664,31.60000038,51.29999924,55.21833334,11.28916666,0.052775,6.527416639,10.85058329,2.201583324,1.707083328,0.259,1.662941676,0.0265,0.034183333,0.030358334,0.338583335,26.06666629,0.683,19.10000038,24.33333397,6.866666635
3469.017,464.793918,181036.834,1028.23024,11775.21623,-8.948088812,25.65068682,1.217822621,1.165137167,1395.692627,1424.589589,1.226968338,0.872359385,0.290323501,235220.6686,14.0210791,201.5809759,199.6097228,216.6349595,199.3276838,180.3884061,1.252140495,1.49757422,24.02465765,18.08537181,5.625132998,460.510039,470.1841965,719.9805094,556.1879069,675.0665792,272.2949498,1.349905804,1.372207334,51.7154479,1547.099998,0.033,0.285076925,0.058076924,0.015538462,0.69992308,0.064214286,0.100785713,4.900000095,10.79399986,37.67000008,0.221833331,1.065800011,9.051666578,0.305166662,1.037333339,0.716499984,38.86800003,0.977500002,9.274999857,86.17500114,3.0,13.5,35.55000019,1.125,3.425000012,19.77499962,40.125,1.349999964,0.600000024,82.80000305,31.39999962,51.70000076,55.23609037,11.05996239,0.058646617,6.552255564,10.84210521,2.136766953,1.73774436,0.258026316,1.654953022,0.026469925,0.034118421,0.030180451,0.333345866,26.43333308,0.67,18.93333371,24.83333333,6.933333238
3638.481,461.1198415,183116.7969,1055.078049,11500.23739,-8.555605562,25.3045911,1.07069678,1.167625869,1383.338048,1424.840991,1.243752892,0.894641211,0.276543985,238742.1608,0.761608458,171.6803913,163.0183859,184.1638457,172.4845219,158.0146669,1.047488935,1.342936262,23.15284316,18.07957387,5.621110698,339.9232496,397.4563332,721.3296585,485.6435776,644.922821,280.3865852,1.13146325,1.239480376,52.19121838,1532.775002,0.032066666,0.297692306,0.058076924,0.015538462,1.982636354,0.107363637,0.100785713,4.710000038,10.96999979,36.50833384,0.221833331,0.961499999,8.575000127,0.340666667,0.999166667,0.681333333,38.35166677,0.977500002,8.899999857,86.77499962,3.024999976,13.375,30.4749999,1.799999952,4.025000036,23.54999971,40.14999962,1.324999958,0.569999993,82.75,31.10000038,52.20000076,55.56269832,11.3805556,0.05081746,6.422182569,10.58575392,2.158015892,1.698055561,0.265277776,1.648583337,0.025984128,0.035162698,0.029880953,0.342658734,26.66666667,0.65,19.13333321,25.10000038,6.966666698
3692.757,475.7531251,186699.7891,1078.228088,11499.57357,-6.013971335,25.61217769,0.290804143,1.196678683,1398.724309,1413.74942,1.249584903,0.921707772,0.276603484,247991.304,0.747506804,172.1902345,154.7174225,181.9306831,162.2465045,151.6915188,0.750615105,1.057739774,23.57625977,17.62391893,5.371388674,462.6617177,380.1913681,730.755628,476.7053642,639.6422145,292.6697095,0.855637195,0.930854167,52.26259867,859.4999952,0.036428572,0.275521432,0.059066667,0.0181875,0.68407143,0.068785714,0.100785713,4.710000038,11.62666639,38.22500102,0.261833337,1.125166674,9.128333251,0.307166668,1.185833315,0.727499992,38.25333277,0.801666657,9.074999809,86.39999962,3.275000036,13.2750001,31.67500067,1.400000006,3.599999964,22.5,40.82500076,1.349999964,0.589999974,83.27999878,31.20000076,52.0,55.51831478,10.93736259,0.050747253,6.398479836,10.61633708,2.102014645,1.713131851,0.260897434,1.659388276,0.02601099,0.03674359,0.029921245,0.333040295,26.53333346,0.643,18.79999987,24.93333308,7.433333238
3630.558,471.1391216,183497.821,1077.20254,11499.48189,-5.600367392,25.90860073,0.905677085,1.202559039,1387.848244,1427.548729,1.24660028,0.919662908,0.284193867,244187.8079,9.658159341,189.4329306,173.5567735,197.29135,182.8163382,166.634339,0.814183623,1.139531476,23.88046265,17.8668286,5.507684787,382.3615926,427.4510053,742.5114263,504.1765238,689.3878454,290.4190152,0.893079365,0.9711015,51.57249228,859.4999952,0.038153846,0.285733336,0.0575,0.019923077,0.68407143,0.062615385,0.0918125,4.639999866,10.55333344,37.36166573,0.220333333,1.004500002,9.051666578,0.242000006,1.054499994,0.671599984,39.81166649,0.871000004,9.174999952,86.54999924,3.525000036,13.42499995,30.97499943,1.550000012,3.599999964,23.5250001,40.34999943,1.324999958,0.579999983,83.86000061,31.29999924,51.79999924,55.56458294,10.76770838,0.051760417,6.4180208,10.53614588,2.083958305,1.669062504,0.262291669,1.641697911,0.02690625,0.034666667,0.0314375,0.341145836,26.29999987,0.644,19.70000013,25.43333371,7.433333397
3481.595,468.1884056,176587.2601,1076.856277,11076.51947,-6.949893971,25.65576633,0.986082375,1.16417448,1390.78759,1399.461816,1.208338946,0.899308739,0.266806713,232176.2992,18.55109795,189.4639804,182.2662608,198.7093646,184.2136459,166.6276468,1.306208933,1.571544059,23.2750957,17.86580793,5.852177163,344.70983,419.7884102,684.4909617,544.6276334,681.2835159,277.0582975,1.413797679,1.407285345,51.83591779,1547.099995,0.036428572,0.293142857,0.058076924,0.019923077,1.093799996,0.065466666,0.096076923,4.639999866,11.38333337,36.24666723,0.261833337,1.065800011,8.861666679,0.242000006,1.105333328,0.660000006,39.81166649,0.871000004,9.424999952,86.14999962,3.824999988,13.27499986,34.34999943,1.37499997,3.349999964,20.625,40.30000019,1.37499997,0.589999974,84.01000214,31.5,51.5,55.68986915,11.16862746,0.053094772,6.325228736,10.50601313,2.062712407,1.66431372,0.277189544,1.661767975,0.026464053,0.035839869,0.031535948,0.343104579,26.79999987,0.644,19.5,25.26666705,8.066666921
3509.36,465.0549496,178679.3958,1058.331057,11026.28361,-5.015419087,26.01334564,0.331071652,1.08665096,1396.388249,1416.362138,1.255858168,0.837674116,0.251273341,232165.7598,19.12641249,185.4749527,173.0727946,195.8309104,178.5676912,161.4948921,1.060801019,1.351332096,23.6100963,18.11247603,5.298176368,352.6362762,361.6567141,694.7134527,530.4408709,617.7742157,239.8815047,1.135735321,1.203255713,52.09670146,1518.450001,0.0374,0.275521432,0.059066667,0.017466667,0.665642858,0.083866667,0.098461539,4.579999924,10.55333344,37.67000008,0.237799996,1.125166674,8.417500257,0.285666664,1.185833315,0.684500009,38.9166673,1.02033334,9.375,85.97500038,3.625,13.0999999,32.80000019,1.299999982,3.199999928,22.12499952,40.57499981,1.299999952,0.550000012,82.91999817,31.39999962,51.5,56.11249997,11.2308334,0.046933333,6.166416697,10.19066672,2.080416669,1.651583348,0.279333336,1.652883343,0.02635,0.036158333,0.032541667,0.334666671,26.76666705,0.643,19.06666629,25.56666692,7.033333143
3754.726,472.2182711,189928.8444,1077.824102,11044.38477,-2.225448515,25.72191668,0.304658391,1.130475124,1396.894165,1453.75462,1.365642712,0.86791378,0.265070892,251611.3678,0.77023304,183.2387587,168.8893337,191.2408079,177.7477061,162.0996997,1.195987056,1.533054183,24.24046254,18.0047617,4.878593564,306.17508,321.6470095,685.9956868,487.9847196,620.8976415,217.713473,1.274058014,1.347327784,51.95974716,1676.024994,0.039307692,0.295230765,0.057923077,0.017636364,0.69992308,0.064214286,0.094933333,4.480000019,10.86166668,36.24666723,0.232750002,1.125166674,8.575000127,0.305166662,1.105333328,0.68933333,39.04833349,0.973500003,9.325000048,86.27499962,2.949999988,13.29999995,31.67499924,1.549999982,3.525000036,22.125,41.12499905,1.37499997,0.529999971,83.41999817,31.39999962,51.59999847,55.96600855,11.28201761,0.046083334,6.232938586,10.28910084,2.017785067,1.671447366,0.262697369,1.650872798,0.025570176,0.036407895,0.030907895,0.331622812,26.5,0.639,19.63333321,25.13333321,6.800000032
3836.937,472.8270673,190668.5091,1077.600942,11100.05815,-1.507110655,25.62331502,0.575679258,1.129607076,1395.426969,1440.885579,1.408721829,0.868475556,0.26302671,256025.388,1.257665391,181.0018469,166.8109996,184.4607023,174.8180014,157.9058386,1.199592084,1.401774878,23.50364812,18.98983192,4.873524706,414.6318544,321.7027334,685.5736364,451.4437091,600.7066422,239.7295933,1.293536266,1.267277231,51.85908238,1518.450001,0.033,0.299800001,0.078909092,0.015538462,1.093799996,0.068785714,0.105599999,4.800000191,10.86166668,37.09999975,0.261833337,1.046999981,8.694999854,0.295400003,1.098166664,0.7045,38.25333277,0.871000004,9.300000191,86.25,3.50000006,13.32499981,33.77499962,1.399999976,3.199999988,21.82499981,39.80000019,1.324999958,0.519999981,82.61000061,31.39999962,51.70000076,55.76416709,10.90500003,0.046991666,6.307499981,10.45008337,2.068666651,1.675666669,0.263499997,1.657891672,0.025966667,0.034941667,0.031841667,0.329166671,26.96666654,0.642,19.90000025,24.43333308,7.066666762
3944.639,469.0404526,190147.765,1077.085505,11101.56201,-7.825363646,25.74649652,1.121845337,1.119404793,1403.392927,1429.361898,1.402521923,0.846754911,0.273924481,255787.8086,0.486244014,152.1468639,156.2438914,166.1624101,150.4923579,142.2020168,1.266951536,1.418186719,23.6100963,21.5696853,4.651351949,401.2863286,354.4287745,593.83653,400.5986811,542.3452377,220.2511005,1.353601565,1.374615535,52.91363287,1532.775002,0.038153846,0.297250004,0.058076924,0.019923077,1.982636354,0.065466666,0.088272727,4.730000019,11.30000003,36.24666723,0.221833331,0.932833334,9.128333251,0.32016667,1.086500019,0.7045,38.60833359,0.750500008,9.675000191,85.49999809,3.824999928,13.04999995,37.39999962,1.474999994,3.375,20.42499971,37.32499981,1.324999958,0.560000002,83.54000092,31.60000038,51.09999847,55.78373222,10.91315789,0.04565311,6.322272719,10.42375596,2.075358862,1.688397139,0.271483254,1.649138758,0.026679426,0.037660287,0.030633971,0.328516746,26.5,0.628,20.0333341,25.6666673,6.966666698
3872.765,471.4083351,191960.8574,1078.022669,11100.00675,-8.015316526,25.89855599,0.352901625,1.082020839,1396.502808,1404.559413,1.402349999,0.81964236,0.264138018,256601.6589,0.463576679,144.1520004,160.7288074,174.367993,153.9537649,141.9905694,1.349107032,1.685556168,25.71201698,17.48162007,5.173592448,265.4871457,292.8600121,642.265981,356.9434242,512.5191294,173.3237006,1.471776699,1.559192821,50.70136436,1547.099995,0.0374,0.292818183,0.058,0.015538462,0.646333333,0.082164287,0.094933333,4.800000191,10.4016668,36.50833384,0.229166667,0.932833334,8.417500257,0.340666667,1.089199996,0.676666657,38.25333277,0.836999993,9.075000048,86.42499924,3.87499994,13.09999967,36.32499981,1.5,3.199999988,20.89999962,38.07500076,1.299999982,0.540000021,83.80000305,31.20000076,52.0,55.95927616,11.1979638,0.040307693,6.237149276,10.22472849,1.994298646,1.704389141,0.2760181,1.639574667,0.02572172,0.036635747,0.032830317,0.327420821,26.66666667,0.634,19.63333321,25.56666629,7.100000064
3697.565,484.1416262,190260.5241,1065.502953,11099.44287,-0.88213361,25.75480056,0.593770582,1.133422986,1398.636597,1426.231699,1.451814274,0.859813487,0.275592778,253907.3392,5.561636802,174.9973793,176.8080374,198.5845235,180.7735182,162.8321209,1.234635601,1.546898628,30.99691478,14.74425062,5.52517281,272.5892003,356.0763766,704.4880219,463.8410009,619.8202718,167.0861524,1.301090439,1.381970987,48.56701565,1547.099995,0.030535714,0.295230765,0.058,0.017714286,0.69992308,0.062615385,0.100785713,4.610000134,11.62666639,36.50833384,0.237333332,1.004500002,8.948333422,0.242000006,1.089199996,0.660000006,38.86800003,0.809666673,9.149999857,86.59999847,3.399999976,13.32499981,36.14999962,1.5,3.099999964,19.80000019,39.44999981,1.349999964,0.529999971,83.38999939,31.29999924,51.90000153,55.6600001,10.96666663,0.042733333,6.380666637,10.36300004,2.048999961,1.739000003,0.270999999,1.624999984,0.0255,0.036833333,0.032233333,0.329000004,26.3333327,0.649,19.29999987,25.73333359,7.099999905
3826.77,476.9592487,195858.4577,1065.094861,11099.67183,0.170424355,25.05861092,1.031736435,1.105735535,1391.736928,1435.267866,1.434002469,0.845318295,0.263322917,259303.9622,6.813950258,183.4890785,171.9819145,192.1531277,182.3706983,163.8624992,1.256855801,1.517378658,25.73915482,14.02077063,5.278682431,389.2672386,363.2836138,710.3873494,456.9963455,647.2991257,237.8792483,1.32880417,1.378637493,48.35605192,1547.099998,0.038153846,0.275521432,0.061428572,0.0197,1.982636354,0.062615385,0.088538462,4.710000038,10.86166668,36.50833384,0.221833331,0.945166667,8.861666679,0.285666664,1.105333328,0.716499984,38.35166677,0.977500002,8.5,87.32500076,2.599999994,13.3499999,35.92500019,1.324999988,2.650000036,19.7750001,40.32500076,1.349999964,0.529999971,83.01000214,30.79999924,52.79999924,55.36388863,10.7185673,0.051150585,6.485526337,10.699693,2.05089178,1.756827479,0.270891814,1.650649128,0.026017544,0.033633041,0.030349416,0.327324567,25.96666718,0.67,18.43333308,24.79999987,7.399999936
3606.566,467.1807914,185313.1973,1015.269877,11007.78866,-5.628794541,25.14681824,1.394261489,1.048859668,1392.363456,1412.035775,1.404207172,0.789687783,0.260576099,241921.8372,19.12238588,197.5757732,188.2698332,202.8420874,193.8525562,173.5703519,1.537903676,1.607772599,26.83414928,17.0832752,5.539595902,487.5239499,473.8943278,652.8814596,517.813446,694.65625,270.6530495,1.639570072,1.552423452,49.55675745,1633.04998,0.030535714,0.285076925,0.061428572,0.017636364,0.744615385,0.061153846,0.092785714,4.730000019,11.19166676,37.18999926,0.236833336,0.932833334,8.575000127,0.253833331,1.058833341,0.716499984,39.81166649,0.836999993,8.450000048,87.40000153,3.025000036,13.4749999,34.1500001,1.299999952,2.875,18.8499999,42.82499886,1.324999988,0.50999999,82.73000336,30.70000076,52.90000153,55.57812484,10.65416665,0.046770834,6.378854156,10.46020838,2.074791654,1.743958316,0.283854167,1.639968764,0.026250001,0.036989583,0.035958334,0.330104168,25.70000013,0.67,19.03333282,25.03333346,7.199999968
3700.313,475.5159182,184755.7207,1067.042333,11099.32373,-8.386190514,26.31469949,0.27091887,1.04696626,1381.287284,1427.184881,1.468696107,0.797104679,0.250578688,244090.235,15.79696102,176.6086108,176.0843245,185.897405,172.4373531,158.2455025,1.433563987,1.592940832,25.15119672,19.31867838,5.038570444,480.8963,431.1948814,616.7941538,480.4244359,615.1473567,207.5186272,1.570016344,1.450370744,49.87065744,1547.099998,0.032066666,0.297250004,0.078909092,0.016153846,0.639923082,0.061153846,0.092785714,4.800000191,10.79399986,36.82833227,0.229166664,0.906333337,8.861666679,0.307166668,1.089199996,0.713833342,38.35166677,0.871000004,8.725000143,87.35000038,2.975000024,13.54999995,37.00000095,1.299999952,2.824999988,19.2249999,39.65000057,1.349999964,0.540000021,82.77999878,30.89999962,52.5,55.53999975,11.14000005,0.04945625,6.414062548,10.54643754,2.072624984,1.717750008,0.272437499,1.644356246,0.02565,0.03849375,0.03293125,0.327625,26.69999949,0.672,19.76666705,25.36666616,7.333333333
3722.223,481.4438799,182416.1009,1074.429062,11093.39815,-7.995788798,27.12628182,0.274996161,1.028965555,1389.266903,1416.43076,1.491527836,0.792460357,0.237210358,244327.8203,20.94643019,151.7387257,155.9366633,164.7735488,149.212431,140.6837015,1.506697382,1.652203182,25.73915482,19.12542009,4.994776328,448.1436971,423.3450216,661.2752889,481.8298848,596.6213404,166.4395262,1.610993038,1.575996036,49.62592713,1676.024994,0.036428572,0.297250004,0.0575,0.017714286,1.982636354,0.066076923,0.092785714,4.75,10.55333344,36.50833384,0.232750002,0.961499999,9.051666578,0.305166662,1.105333328,0.660000006,39.81166649,0.871000004,8.900000095,87.0,3.175000012,13.42499995,33.70000076,1.299999982,2.475000083,20.10000038,42.42500019,1.399999976,0.540000021,83.33999634,31.10000038,52.20000076,55.42520996,10.74852941,0.045737395,6.500252091,10.58983198,2.089873933,1.723172269,0.26128151,1.630044102,0.024745799,0.038834034,0.033701681,0.324411768,26.86666616,0.672,19.93333308,26.0,7.166666667
3699.799,499.8679704,182341.7891,1076.561554,11097.38615,-8.71311142,27.07261833,0.90008945,1.025660587,1400.981628,1435.573646,1.493660371,0.794939814,0.232831596,246559.4616,28.51195629,155.5391877,159.8402964,172.8740266,159.7714348,144.3883336,1.354169369,1.614196569,25.44151481,19.23384555,5.072684209,371.8906008,376.3940264,679.8815079,491.2600479,629.8407898,168.7546342,1.435285653,1.494664664,49.7539347,1590.074989,0.038153846,0.30914286,0.0575,0.017636364,1.982636354,0.062615385,0.0918125,4.900000095,10.96999979,37.18999926,0.236833336,0.945166667,8.866666635,0.295400003,0.999166667,0.684500009,39.81166649,0.973500003,8.974999905,86.60000038,3.024999976,13.42500019,33.0250001,1.324999958,3.324999988,22.6500001,39.67500019,1.299999982,0.540000021,82.69000244,31.10000038,52.09999847,55.06919655,10.74107145,0.0470625,6.641696347,10.934241,2.158973221,1.694642861,0.247812497,1.646303558,0.02528125,0.036040179,0.032767857,0.32651786,27.70000013,0.66,20.36666679,25.33333333,7.466666698
3864.857,497.8923789,190327.5677,1076.36172,11105.15568,-0.40104864,26.64660184,1.542234406,1.080855201,1407.164724,1436.65902,1.50488167,0.848363521,0.234752464,258025.0755,9.887435328,168.7548904,164.015576,187.5121148,169.0107225,151.9217288,1.316791187,1.734334141,25.90892076,19.31993159,5.078754465,315.2736575,297.6049207,705.8762512,476.1795133,622.5051041,175.7399762,1.440079848,1.510569577,49.16126156,859.4999952,0.030535714,0.285733336,0.0575,0.017714286,0.646333333,0.065466666,0.088272727,4.710000038,11.30000003,38.22500102,0.237799996,1.046999981,9.128333251,0.307166668,1.185833315,0.68933333,38.25333277,0.750500008,9.150000095,86.35000038,3.074999988,13.4749999,37.22499943,1.299999982,2.75,21.44999981,37.27500057,1.299999982,0.529999971,82.84999847,31.29999924,51.90000153,55.07795425,10.57295458,0.05704091,6.679363621,11.14579541,2.131409086,1.63677272,0.241840908,1.669434069,0.025745455,0.036265909,0.033190909,0.321727276,27.1666673,0.659,19.20000013,25.70000013,7.033333302
3821.618,474.5709992,186753.8737,1050.518346,11099.58207,-6.203053369,26.63629882,1.244794564,1.076358214,1399.935747,1440.65732,1.495544682,0.846582753,0.232667534,248249.1322,20.05074153,183.6037731,177.9529254,191.2214286,184.2060744,164.6549218,1.596496875,1.793344791,25.58542323,19.02976481,5.048430383,512.2519964,363.6357015,673.0748622,486.0235049,635.536939,215.4133339,1.65302666,1.67683431,49.82237418,1590.074989,0.033,0.285076925,0.068800001,0.014857143,1.232071425,0.083866667,0.088538462,4.78000021,10.79399986,37.36166573,0.221833331,0.906333337,8.575000127,0.307166668,1.185833315,0.716499984,38.9166673,0.973500003,8.974999905,86.77500153,2.850000024,13.4749999,36.97499943,1.324999958,2.850000024,20.84999943,38.0,1.324999988,0.50999999,82.94999695,31.10000038,52.09999847,55.14277756,10.69083331,0.048641667,6.613666683,11.01247229,2.145000013,1.633472226,0.246416666,1.665408329,0.025425,0.032994444,0.033786111,0.322305556,27.40000025,0.654,19.06666629,25.73333359,7.066666603
3764.333,494.3533027,187063.2995,1055.537354,11060.99154,-7.977363842,26.2347548,0.669483818,1.039852907,1386.946877,1429.268084,1.484773099,0.801464987,0.240837962,246136.0755,23.72383726,162.3717492,165.9220842,179.8069013,167.4388396,150.8627704,1.470224137,1.719220152,24.53576867,19.09978724,4.836889187,466.6305733,395.0017751,657.8287481,541.3346024,616.2567978,154.4436162,1.795690273,1.622789507,51.06221739,1518.450001,0.036428572,0.297692306,0.066528572,0.014857143,0.665642858,0.068785714,0.088272727,4.610000134,10.86166668,38.22500102,0.220333333,1.004500002,9.051666578,0.285666664,1.037333339,0.7045,39.61750031,0.871000004,9.224999905,86.60000038,3.300000012,13.42499995,31.75,1.299999952,3.049999952,23.10000038,40.80000019,1.324999958,0.529999971,82.37999725,31.29999924,51.79999924,55.19195891,11.09385967,0.05497807,6.574751481,10.81299715,2.153304089,1.666052626,0.251491228,1.645435682,0.02535234,0.037418129,0.035552631,0.33188597,27.0,0.655,18.89999962,25.46666654,6.833333333
3719.266,506.3258769,187562.418,1076.528076,11100.72896,-4.613695713,26.11633412,0.858132233,1.058736016,1381.457653,1440.774292,1.489524037,0.817453879,0.24379252,248794.0163,19.71649217,155.8203894,157.1295338,175.7285296,155.9180705,142.3474515,1.217435787,1.536178137,24.80342825,19.08977469,5.073183378,381.0929476,364.8174871,697.2738037,559.0679118,629.7022934,165.9736916,1.66176119,1.402734468,50.55048275,1676.024994,0.0391875,0.285076925,0.0594375,0.0181875,1.982636354,0.065466666,0.105599999,4.78000021,10.55333344,36.82833227,0.232750002,1.065800011,8.873999977,0.290833334,1.098166664,0.660000006,38.35166677,1.02033334,8.875,86.62500191,3.349999964,13.42499995,33.92500019,1.324999958,3.125,20.69999981,40.92500019,1.324999958,0.560000002,82.98999786,31.0,52.29999924,55.38792592,10.92832825,0.046187307,6.426160998,10.79916408,2.162879266,1.600975235,0.252801856,1.680747669,0.026445821,0.03904644,0.036275542,0.344829724,27.16666667,0.654,19.5,25.43333308,7.199999968
3715.189,487.4691702,185443.6478,1077.352346,11099.1722,-4.444613191,26.11706773,0.7670771,1.052485806,1381.752537,1385.612004,1.481049299,0.807653358,0.247591145,245167.3503,28.03996829,157.1772264,152.9111443,174.116188,152.4128958,142.8986565,1.067506825,1.387639001,25.10688114,19.04278827,5.016826828,400.0509567,389.9599444,707.3068924,588.3719381,668.1334432,160.8743203,1.572581718,1.282109126,50.25479968,1547.099998,0.033,0.292818183,0.0594375,0.017466667,0.639923082,0.064214286,0.088538462,4.900000095,11.62666639,36.24666723,0.236833336,1.125166674,8.873999977,0.295400003,1.086500019,0.716499984,38.60833359,0.801666657,9.549999952,85.79999924,2.800000012,13.42500019,33.52499962,1.424999982,2.974999964,20.55000019,41.52499962,1.299999982,0.529999971,83.01000214,31.60000038,51.29999924,55.51879076,10.90343137,0.046181373,6.504852956,10.60970586,2.13900325,1.6330719,0.25594771,1.63165197,0.026825164,0.0381683,0.036047386,0.342924839,27.59999975,0.657,19.39999962,26.03333346,7.466666698
3750.172,504.6418716,189633.0371,1077.70546,11099.73136,-3.812358364,25.8590037,1.035837665,1.048392917,1395.571533,1402.713239,1.483163019,0.801186629,0.249106768,251649.6276,21.2305992,164.9198449,156.1080456,197.4999167,170.8432649,157.3005746,0.890258657,1.274259637,25.79596893,18.47628903,5.008778214,308.0241483,365.5135231,727.4184316,611.9270604,705.0891164,182.8995069,1.432425901,1.110233796,50.07624356,859.4999952,0.039692307,0.30914286,0.058,0.014857143,1.093799996,0.083866667,0.088538462,4.78000021,11.30000003,36.24666723,0.220333333,0.708749995,8.861666679,0.285666664,1.037333339,0.7045,39.81166649,0.809666673,9.433333397,85.76666768,2.875,13.4749999,35.19999949,1.333333294,3.599999984,19.53333346,40.33333333,1.299999982,0.540000021,82.83000183,31.5,51.5,55.17403829,11.67427879,0.043778846,6.743798102,10.7620192,2.180504839,1.586394219,0.237283653,1.595733176,0.02744952,0.039983173,0.033190909,0.370697119,27.09999975,0.659,19.09999975,26.16666667,7.499999841
3647.195,491.9999243,188351.4408,1077.185033,11099.50028,-3.108951493,26.07945951,0.874341637,1.043798034,1386.895987,1438.901845,1.483033001,0.794059505,0.251931399,248149.9701,19.19435409,177.8293845,163.4150664,203.8670826,186.3326963,164.1814963,0.891556568,1.273141806,26.05010009,18.50716384,4.826245785,348.1051973,325.7729429,734.942393,620.2461802,750.0730616,294.876297,1.423951159,1.110881204,49.97559086,1590.074989,0.039785715,0.293142857,0.0594375,0.017466667,0.744615385,0.066076923,0.096076923,4.639999866,10.4016668,37.36166573,0.237333332,1.125166674,8.861666679,0.253833331,1.054499994,0.684500009,39.81166649,0.973500003,9.474999905,85.75000191,2.975000024,13.42500019,32.82499981,1.399999976,3.174999952,19.80000019,42.80000019,1.37499997,0.540000021,82.76000214,31.5,51.40000153,54.77051279,11.31538463,0.050420513,6.957435884,11.09689748,2.197615392,1.535051285,0.228358972,1.596215392,0.027723077,0.042171795,0.04387782,0.356358975,27.13333321,0.647,18.56666629,26.36666679,7.0
3620.579,487.7761645,184033.2539,1077.189412,11099.21216,-3.447203608,26.08554339,1.487983859,1.008243901,1408.246416,1428.87642,1.475020071,0.765480066,0.245656535,242255.0618,11.10225775,168.1510264,163.4023724,200.4615536,184.9852231,162.998347,1.1210447,1.486221428,25.52687081,18.57619747,5.056042254,358.6029542,291.0984809,736.2934723,608.6470947,746.2546946,265.8832245,1.271204936,1.373981483,50.22927634,1518.450001,0.039785715,0.292818183,0.0594375,0.0181875,0.798562497,0.083866667,0.088272727,4.710000038,10.96999979,37.67000008,0.232750002,1.004500002,8.948333422,0.305166662,1.185833315,0.660000006,38.86800003,0.750500008,9.424999952,85.92499924,3.275000036,13.37500024,33.65000105,1.349999964,3.225000024,21.29999971,40.47499943,1.349999964,0.550000012,83.15000153,31.5,51.5,54.66315826,11.35601506,0.05031203,7.018590277,11.18368423,2.271635354,1.565808256,0.246334585,1.593851507,0.02881203,0.045092106,0.041375,0.374041352,27.16666667,0.654,19.06666629,25.1666673,7.599999905
3553.201,490.0830431,182682.5052,1076.7335,11123.05782,-2.624371557,26.31808376,0.394363934,1.026609647,1406.197806,1427.446676,1.466425593,0.779124707,0.250388018,236529.1361,29.31520167,152.9793237,145.7944647,164.18595,152.9930967,137.9712365,1.07828287,1.308578417,25.15440385,18.83217541,4.835779528,439.0282822,340.3055534,710.5254618,594.6820552,669.8634237,258.7855752,1.13128605,1.248355667,50.56853278,1661.699997,0.039692307,0.293142857,0.058076924,0.019923077,1.093799996,0.0690625,0.088272727,4.639999866,11.62666639,38.22500102,0.261833337,0.961499999,8.417500257,0.32016667,1.058833341,0.671599984,39.61750031,0.809666673,9.474999905,85.72500038,3.549999952,13.07500005,35.44999981,1.37499997,3.125,21.2249999,38.82499886,1.349999964,0.540000021,83.08000183,31.5,51.40000153,54.75312499,11.46651791,0.051669643,6.988973234,11.08196426,2.296562498,1.575892849,0.243973214,1.585651802,0.027821429,0.049540179,0.044074359,0.364687503,27.23333359,0.654,20.03333346,25.43333371,7.03333346
3298.467,537.6018238,183833.3815,1077.690303,11098.96627,-1.066916795,26.20576469,0.298240074,1.034603886,1415.416443,1447.846436,1.469781429,0.810679977,0.225896751,238739.2936,24.57459183,170.6050307,168.0749353,185.185592,174.909668,154.702095,1.200648146,1.336382627,25.27975909,18.27691261,4.859705865,517.9394544,384.9244207,703.0475108,565.9092992,666.7625605,260.4851723,1.16645054,1.27511546,50.96340911,859.4999952,0.033,0.285733336,0.066528572,0.0194,0.798562497,0.064214286,0.098461539,4.75,11.62666639,36.82833227,0.272999999,0.945166667,8.873999977,0.253833331,0.999166667,0.68933333,39.81166649,0.750500008,9.424999952,86.12500191,3.300000012,12.97500014,37.65000057,1.37499997,3.25000006,19.07499981,38.65000057,1.274999976,0.529999971,83.33999634,31.5,51.5,55.13333371,11.4333334,0.0478,6.730999978,10.82633327,2.196666662,1.576666669,0.251999999,1.608599997,0.026900001,0.0407,0.041375,0.374,27.06666692,0.653,19.43333308,24.43333308,7.26666673
2777.368,475.7198041,158977.0671,914.7455292,8466.543701,-1.0196717,23.27725832,1.609361211,1.380779219,1388.714365,1408.929454,1.562098727,0.609973388,0.206359953,200588.5905,20.4774493,236.8499966,281.3118515,278.222304,250.1922347,231.1975085,1.882281269,2.406206186,25.83221873,16.75045542,5.149432878,637.5495987,579.2186928,715.5140902,556.1429583,695.694013,371.9515241,1.971041342,2.172341426,51.59460878,859.4999952,0.032066666,0.293142857,0.059066667,0.019923077,0.798562497,0.061153846,0.088538462,4.75,10.55333344,37.67000008,0.221833331,0.961499999,8.873999977,0.295400003,1.105333328,0.7045,37.986667,0.977500002,8.875,86.89999771,3.024999976,13.5250001,33.07500076,1.324999958,2.900000036,19.5,43.19999981,1.299999952,0.5,82.65000153,31.0,52.29999924,55.09062505,11.05000004,0.04634375,6.774375021,10.7475,2.266562477,1.608124997,0.285937503,1.58653124,0.027031251,0.036875,0.044074359,0.364687503,24.46666718,0.643,17.0,23.16666667,7.233333429
3274.676,480.699362,172978.1061,924.6134415,8359.812236,1.613432449,23.96237659,1.154011519,0.849663779,1378.140237,1414.905858,1.599000871,0.666168407,0.186858508,225859.2539,24.27665246,195.6060979,225.9154425,213.0072889,195.1974436,191.9512065,2.564496944,2.833931014,25.71912225,18.39050929,4.302465429,461.3083928,583.3141747,715.5140902,646.7072258,676.7091955,412.8411439,2.633364171,2.645379474,50.93599494,1547.099995,0.030535714,0.292818183,0.078909092,0.0194,0.744615385,0.066076923,0.0918125,4.75,11.62666639,37.18999926,0.221833331,0.945166667,8.866666635,0.295400003,1.185833315,0.7045,39.04833349,0.836999993,9.049999952,86.375,3.300000012,12.97500014,30.42500019,1.324999958,3.074999928,20.17499971,44.99999905,1.349999964,0.529999971,82.69999695,31.20000076,52.0,55.18437493,10.94687501,0.047375,6.681875035,10.7253125,2.236562528,1.658437513,0.279687502,1.606531255,0.027312501,0.03859375,0.045406251,0.361562504,25.33333397,0.637,17.26666641,25.46666654,6.566666603
3588.111,509.0868421,184618.4251,1035.445541,9407.607951,2.860698444,24.8082432,0.344840802,0.9639199,1354.237209,1412.862457,1.612274081,0.738454876,0.228013461,248119.6048,19.27166025,179.4298229,185.8749167,180.6647243,178.159736,158.7477398,1.698896294,1.919046273,25.97369917,19.31941454,4.315243433,512.9622574,459.952727,556.8575401,556.1429583,647.2090505,607.05115,1.677547291,1.743659447,49.79866219,1418.174995,0.030535714,0.297250004,0.078909092,0.0181875,0.639923082,0.082164287,0.094933333,4.579999924,10.96999979,37.18999926,0.272999999,1.065800011,8.417500257,0.290833334,1.105333328,0.671599984,38.35166677,0.836999993,9.075000048,85.79999924,3.275000036,13.375,30.6500001,1.324999988,3.125,21.35000038,43.54999924,1.324999958,0.529999971,82.58000183,31.20000076,52.0,55.43700684,10.99983558,0.04359704,6.570559213,10.59651325,2.205180921,1.613305922,0.288750004,1.61305098,0.026342106,0.039253289,0.042691667,0.369654609,25.5,0.66,18.60000038,25.16666667,6.099999905
