Repository: notKguin/MMK-Informservice

File: final_project/project/ML-intensive_final_project_cleaned.csv (part 6 of 39)
Количество чугуна (т),Удельный расход кокса (кг/т),Расход холодного дутья (м³/ч),t горячего дутья (°С),Расход природного газа (м³/ч),t природного газа (°С),Содержание кислорода в дутье (%),Расход пара на увлажнение (т/ч),Перепад давлений общий (ат),t чугуна на выпуске (лётка 1) (°С),t чугуна на выпуске (лётка 2) (°С),Давление колошникового газа (ат),Перепад давлений нижний (ат),Перепад давлений верхний (ат),Выход колошникового газа (м³/ч),Положение клапана малый снорт (%),t колошникового газа 1 (°С),t колошникового газа 2 (°С),t колошникового газа 3 (°С),t колошникового газа 4 (°С),t колошникового газа в пылеуловителе (°С),Уровень засыпи (запад) (м),Уровень засыпи (восток) (м),CO в колошниковом газе (%),CO₂ в колошниковом газе (%),H₂ в колошниковом газе (%),t периферийных газов 1 (°С),t периферийных газов 2 (°С),t периферийных газов 3 (°С),t периферийных газов 4 (°С),t периферийных газов 5 (°С),t периферийных газов 6 (°С),Уровень засыпи (север) (м),Уровень засыпи (юг) (м),N₂ в колошниковом газе (%),Шлак,Чугун.Cr,Чугун.Mn,Чугун.P,Чугун.S,Чугун.Si,Чугун.Ti,Чугун.V,Чугун.C,Шлак.Al₂O₃,Шлак.CaO,Шлак.FeO,Шлак.Ko,Шлак.MgO,Шлак.MnO,Шлак.NaO,Шлак.S,Шлак.SiO₂,Шлак.TiO₂,Бар М10,Бар М25,Влага,Зола,Кокс +80 мм,Кокс -25 мм,Кокс 40-25 мм,Кокс 60-40 мм,Кокс 80-60 мм,Летучие,Сера К,Углерод,CRI,CSR,Fe,FeO,S,SiO₂,CaO,MgO,Al₂O₃,TiO₂,Osn,P,Zn,Cr,MnO,O₂ в горячем дутье,Доля агломерата,Колошниковый газ (CO₂),Колошниковый газ (CO),Колошниковый газ (H₂)
3337.187,503.3154019,178379.2409,1021.671583,10973.90576,-0.960204999,24.67491086,1.410209609,1.050631362,1387.428235,1425.67,1.550872922,0.778366603,0.274442421,241376.3379,28.46451701,200.5577304,232.4726238,226.6503525,211.2142811,193.2693259,1.696132928,2.090775326,26.51709151,17.65373063,5.464907984,413.1141332,579.2186928,671.5708949,588.0177282,645.2800649,577.061142,1.736986021,1.784969101,49.74479055,1547.099998,0.030535714,0.292818183,0.061428572,0.017636364,0.798562497,0.065466666,0.100785713,4.610000134,10.96999979,36.82833227,0.236833336,0.945166667,8.417500257,0.253833331,1.098166664,0.660000006,39.04833349,0.871000004,9.5,85.55000114,3.600000024,13.375,34.19999886,1.299999952,3.025000036,19.57499981,41.89999962,1.349999964,0.519999981,82.38999939,31.5,51.40000153,55.48214286,11.01071427,0.050792857,6.590119017,10.50169055,2.201738082,1.636357144,0.282047617,1.594473818,0.026883334,0.0383,0.041220652,0.367523812,25.76666641,0.668,17.79999987,25.56666692,7.333333333
3513.902,496.687882,187093.4727,1039.689016,10983.62195,-1.967500013,23.8490417,1.258170775,1.10704724,1377.19812,1428.689901,1.473251397,0.822144993,0.286359218,253697.9258,6.574706937,206.4176013,231.133241,230.2867908,213.1926924,195.7852618,1.671127816,1.989726926,25.76217723,17.87724058,5.127682507,428.703228,557.6661479,708.4964396,590.3537445,643.902593,513.587911,1.705587715,1.731323471,50.59829362,1661.699997,0.0374,0.275521432,0.057923077,0.0197,0.69992308,0.068785714,0.100785713,4.579999924,11.38333337,37.18799973,0.232750002,0.906333337,8.575000127,0.253833331,1.054499994,0.660000006,39.81166649,0.871000004,9.250000238,86.17499924,3.725000083,13.50000024,33.40000057,1.299999982,2.875,20.04999971,42.375,1.324999958,0.550000012,82.58000183,31.29999924,51.70000076,55.39000012,10.81250002,0.044266667,6.579166702,10.57350001,2.212166689,1.664833321,0.280250002,1.607458339,0.027025001,0.037725,0.04096875,0.372166667,25.80000051,0.672,17.83333397,25.53333346,7.066666762
3252.786,503.2213303,176767.3073,1068.70285,10988.86369,-0.794495979,23.94547693,1.040777591,1.089607621,1378.272376,1442.137028,1.453660697,0.80417824,0.28662471,237934.7552,22.13239044,215.0355962,242.4498158,243.6390909,222.9322561,203.9654999,1.641425356,2.13393117,25.59686963,17.87500389,5.429986278,369.5626831,629.5198542,675.1016057,592.5925929,645.4728165,468.6473045,1.796135078,1.779751395,50.47138707,1518.450001,0.0391875,0.30914286,0.068800001,0.0197,1.982636354,0.061153846,0.096076923,4.78000021,10.55333344,36.55333328,0.221833331,1.004500002,8.866666635,0.320666666,1.058833341,0.716499984,38.1666673,0.844000002,9.100000143,86.27499962,4.275000036,13.47500014,31.74999952,1.424999982,3.099999964,21.1500001,42.57500076,1.349999964,0.550000012,82.12000275,31.20000076,51.90000153,55.2194442,10.8924604,0.04593254,6.731587245,10.62611102,2.242658722,1.666547617,0.287063494,1.57879365,0.027301588,0.037607143,0.039980159,0.369603176,25.56666692,0.668,16.93333308,25.56666692,7.500000159
3341.621,492.2599792,176002.4056,1056.192937,10867.68115,-2.239669777,24.42983643,0.987246491,1.046505841,1390.958252,1444.463155,1.458933001,0.787823747,0.260264143,235586.8431,36.97270649,188.9499544,216.4624996,215.4076341,195.0126921,178.7342002,1.380196686,1.826991176,24.98743153,18.45280258,5.351055562,348.2399966,638.1077983,696.9224243,588.2115364,639.12883,434.8026403,1.473276724,1.522098998,50.57367659,1547.099998,0.0391875,0.293142857,0.0575,0.017466667,0.665642858,0.062615385,0.094933333,4.900000095,10.86999989,36.24666723,0.236833336,1.065800011,8.575000127,0.320666666,1.058833341,0.676666657,38.35166677,0.871000004,9.525000095,85.32499886,4.125,13.5250001,31.17500019,1.324999958,3.525000036,20.8499999,43.12500095,1.299999952,0.529999971,82.63999939,31.5,51.29999924,55.32380426,10.62108694,0.043967392,6.580695661,10.65961953,2.214989098,1.648880442,0.286793478,1.620379352,0.027005435,0.034293478,0.042691667,0.359815221,25.83333397,0.673,18.23333359,24.70000076,7.433333238
3263.308,498.8649898,177715.6816,1039.094844,10899.51363,-1.490179578,24.31779639,1.312671592,0.981779511,1385.640228,1436.387512,1.459011098,0.782899598,0.200932291,236133.3021,40.91355927,188.8536228,202.6375917,208.9635709,194.0580676,184.4201552,2.79271015,3.197009618,25.54777908,17.99407109,5.548311293,298.0430641,450.4779657,550.5921478,476.3173663,566.2041817,312.9667651,2.881349251,2.963737428,50.29267009,1633.04998,0.036428572,0.299800001,0.058076924,0.017714286,0.646333333,0.082164287,0.100785713,4.710000038,10.79399986,37.18999926,0.221833331,0.906333337,8.948333422,0.320666666,1.054499994,0.7045,39.61750031,0.973500003,9.699999809,84.92500114,4.399999976,13.50000024,36.02499962,1.525000006,3.600000024,18.95000029,39.90000057,1.324999958,0.50999999,82.51000214,31.70000076,51.09999847,55.45313314,10.64536338,0.053802005,6.595400999,10.48999998,2.207581476,1.649711766,0.288684209,1.59098622,0.027195489,0.036576441,0.041220652,0.36402256,25.29999987,0.652,18.10000038,25.46666654,7.26666673
3455.56,493.9003467,183562.4036,1049.424698,10970.22229,-0.792455661,24.08641783,1.06450406,1.046515045,1386.551361,1429.632502,1.460321526,0.810996234,0.236843747,245475.446,17.76639143,204.3768635,217.3132337,222.0409342,194.8012301,183.2610957,1.605453069,2.046505714,24.53635653,18.77890937,5.147901674,547.8791504,556.0808029,641.3905029,587.4744352,634.8434118,312.2107951,1.626228188,1.716084138,50.96785196,1547.099995,0.039692307,0.295230765,0.058076924,0.015538462,0.665642858,0.062615385,0.094933333,4.480000019,10.96999979,38.22500102,0.221833331,1.065800011,9.24333334,0.32016667,1.058833341,0.716499984,38.35166677,0.750500008,9.424999952,85.47500038,4.174999952,13.52499986,29.32499933,1.324999958,3.99999994,21.05000019,44.30000019,1.349999964,0.540000021,82.40000153,31.5,51.5,55.46527746,10.69930549,0.046708334,6.496736086,10.52583334,2.108819435,1.655069441,0.284861112,1.620611116,0.026979167,0.035888889,0.035416667,0.359930558,25.70000076,0.662,18.53333346,25.09999975,7.100000064
3401.359,496.8654347,185255.2962,1049.735977,10982.85661,-1.669338291,24.16087325,1.39014036,1.042779091,1390.315633,1423.999581,1.457815702,0.818620165,0.224925977,244438.8327,11.65244973,202.4875024,233.4029687,234.1881625,200.6372967,193.3394292,1.757340357,2.201940601,24.84704908,18.40538963,5.216248393,577.4126409,585.2166875,769.1318944,648.192927,646.7042516,211.7712758,1.797447552,1.880806213,50.96097247,1661.699997,0.0374,0.30914286,0.066528572,0.017466667,0.646333333,0.0690625,0.105599999,4.480000019,10.4016668,37.18799973,0.229166664,0.932833334,8.694999854,0.295400003,1.105333328,0.681333333,38.60833359,0.750500008,9.474999905,86.0,4.099999905,13.32500005,32.4749999,1.5,3.349999964,19.70000076,42.97500038,1.333333294,0.50999999,82.58999634,31.5,51.40000153,55.20562513,10.52937502,0.046565789,6.636062452,10.65125001,2.239687508,1.667750006,0.277500002,1.606131262,0.026856251,0.0356125,0.03756875,0.360437502,25.36666679,0.671,17.70000013,26.33333333,7.266666571
3383.594,488.8277063,178357.4095,1049.321126,10993.56571,-0.567521448,24.88012385,0.765700109,1.042031541,1404.093916,1421.019501,1.450784832,0.822856488,0.220230034,237109.9095,30.81765655,207.1624101,238.0927614,240.69966,207.6143564,198.1340218,1.683404371,2.242553959,25.00211175,18.53233568,5.167480906,557.5291214,567.6006699,740.6011276,629.1695277,616.3399353,197.373256,1.818072791,1.804340949,50.72887007,1676.024994,0.038153846,0.275521432,0.0575,0.0197,0.68407143,0.061153846,0.092785714,4.710000038,10.55333344,36.55333328,0.236833336,1.125166674,8.417500257,0.320666666,1.054499994,0.716499984,38.9166673,0.973500003,9.625000238,85.42499924,4.025000095,13.35000014,33.37500048,1.299999952,3.525000036,20.27499962,41.52500057,1.274999976,0.540000021,82.36000061,31.60000038,51.20000076,55.18769852,10.65436512,0.046690476,6.578492076,10.58642862,2.246904767,1.673769851,0.28281746,1.60986508,0.026829366,0.03772619,0.035416667,0.366785719,25.43333371,0.68,18.50000064,25.20000013,7.000000159
3342.69,489.8180489,177991.3047,1049.634577,10974.97864,-0.323460169,24.80840953,0.73217413,1.06497367,1403.405332,1432.122437,1.445911273,0.84094965,0.22036603,237180.5241,29.74218955,190.5504608,220.5281747,215.340957,189.9109116,179.1546224,1.690795839,2.228956992,24.88887397,18.8374447,5.139472266,540.4114126,583.1648102,718.0687739,594.2076467,599.8282725,244.6756058,1.79680185,1.841173112,50.57656113,859.4999952,0.0374,0.299800001,0.059066667,0.017466667,1.093799996,0.0690625,0.0918125,4.579999924,11.38333337,38.22500102,0.237799996,0.708749995,8.873999977,0.307166668,1.105333328,0.671599984,37.986667,0.750500008,9.650000095,85.67500114,3.87499994,13.44999981,34.625,1.37499997,3.324999988,19.52500057,41.14999962,1.324999958,0.519999981,82.59999847,31.60000038,51.20000076,55.25065314,10.48284318,0.048614379,6.630735307,10.60883987,2.190457518,1.678464056,0.280000004,1.600825177,0.026903595,0.03529902,0.036055555,0.344656868,25.43333308,0.675,18.09999975,25.30000051,7.100000064
3370.813,487.3400364,183889.2201,1049.578537,10869.28088,5.571850032,24.11826142,0.514823355,1.047844358,1398.541097,1428.925406,1.454544822,0.829295268,0.219131113,237958.0352,22.53302099,196.1364466,234.0425078,225.9704965,195.1904577,188.5330079,1.607723415,2.191743061,25.03226193,18.31182353,5.004520734,523.7093697,653.4540914,804.3476715,628.4710515,623.4167531,238.0033207,1.756915723,1.764960244,51.05783256,1518.450001,0.0374,0.30914286,0.061428572,0.0194,0.639923082,0.061153846,0.087199999,4.610000134,11.62666639,36.24666723,0.229166667,0.961499999,9.24333334,0.307166668,1.054499994,0.7045,38.9166673,0.836999993,9.625000238,85.64999962,4.200000048,13.35000014,31.82499981,1.37499997,3.649999976,19.07500029,44.07500076,1.324999958,0.519999981,82.37999725,31.60000038,51.20000076,55.52000008,10.54666669,0.0506,6.530000035,10.4973333,2.101000003,1.690000006,0.292333333,1.609566669,0.026633334,0.035233334,0.035433334,0.33066667,25.43333308,0.677,18.29999987,24.46666654,6.73333327
3439.847,480.1637151,184806.4271,1049.401749,10852.11686,7.267970912,24.17713133,0.813241936,1.061421866,1407.70949,1401.518843,1.450771059,0.838644383,0.212817418,244774.3991,15.75486654,210.6244113,245.9307213,234.8849862,209.1169853,197.9184399,1.684349567,2.1665078,25.27333601,18.37067858,4.946941018,530.8942757,640.0183411,641.3905029,646.7923228,623.9577942,256.6681054,1.760781686,1.76195926,50.8252751,859.4999952,0.039307692,0.297692306,0.059066667,0.0194,0.665642858,0.066076923,0.092785714,4.78000021,11.62666639,36.50833384,0.229166667,1.046999981,9.24333334,0.295400003,1.054499994,0.68933333,38.1666673,0.801666657,9.149999857,86.79999924,3.899999976,12.99999976,34.60000038,1.349999964,2.675000012,18.32500005,43.05000114,1.324999958,0.519999981,83.12000275,31.29999924,51.90000153,55.54000028,10.39333339,0.058066667,6.530166634,10.56183329,2.043499994,1.662500006,0.276,1.618149992,0.025983334,0.036416667,0.035066667,0.32616667,24.76666641,0.671,18.36666743,24.43333308,6.96666654
3256.762,478.5886697,175210.1263,1049.536667,10386.10498,8.265168712,24.08305105,1.953188007,1.003898429,1374.277935,1398.086214,1.434421639,0.792964118,0.201120659,231508.9108,17.59631417,213.1137746,250.1683083,246.3633709,213.4934896,206.0011336,2.059245651,2.661495874,25.54078523,18.16370447,5.309705257,468.3211098,606.3283958,804.3476715,690.2196604,601.634875,215.0288404,2.238426333,2.212348625,50.40933069,1661.699997,0.038153846,0.285076925,0.078909092,0.017714286,0.639923082,0.068785714,0.105599999,4.75,10.79399986,36.55333328,0.261833337,0.932833334,9.051666578,0.242000006,1.058833341,0.713833342,37.986667,0.801666657,9.675000191,86.07499886,4.025000036,13.1500001,34.80000019,1.37499997,2.924999952,18.05000019,42.84999943,1.299999952,0.49000001,83.27999878,31.60000038,51.09999847,55.85494029,10.37806315,0.044055336,6.475790548,10.27618569,1.959268756,1.705652174,0.296205537,1.587258884,0.02477668,0.033249012,0.030478261,0.301027671,26.0,0.664,18.63333321,25.23333295,7.300000032
3420.576,479.1177895,180307.4375,1048.790833,10270.05286,7.001210471,24.96419374,0.718505491,1.049737943,1373.115376,1394.777262,1.423204809,0.838086565,0.203656786,241389.5072,14.47297401,198.5729688,241.4994742,225.720391,196.9477857,192.30008,1.912912687,2.437821607,25.50532611,18.7075386,4.704680602,478.3460617,680.2822673,759.0193507,643.490626,617.4092484,213.4994841,2.00162073,2.055346693,50.50694688,859.4999952,0.032066666,0.295230765,0.0594375,0.0181875,0.639923082,0.083866667,0.092785714,4.480000019,11.19166676,36.50833384,0.229166664,0.961499999,8.861666679,0.295400003,1.098166664,0.684500009,38.9166673,0.750500008,9.649999857,85.625,3.824999988,13.125,36.69999981,1.37499997,2.924999952,16.92500019,42.07499981,1.274999976,0.49000001,82.66999817,31.60000038,51.20000076,55.53616079,10.3691965,0.055678572,6.563705351,10.52714279,1.957767855,1.661741072,0.298973217,1.604647325,0.026785715,0.032294643,0.032334822,0.307589287,25.76666641,0.662,19.53333282,26.13333384,6.933333397
3649.508,474.1519649,189132.2611,1049.076365,10481.09078,8.681636599,24.90841246,0.282645572,1.039778056,1394.862522,1419.698639,1.471187547,0.826712094,0.215543402,254112.5827,7.440997261,205.8358123,241.4855855,220.6129163,198.0917041,193.2552999,1.821277668,2.2593103,25.27540016,18.55704506,4.598033686,535.0636355,732.4302165,804.3476715,620.1696879,627.2121429,233.8697936,1.9174094,1.908483749,50.99892267,1633.04998,0.030535714,0.30914286,0.066528572,0.017714286,1.093799996,0.083866667,0.096076923,4.730000019,10.79399986,36.50833384,0.229166664,1.125166674,8.866666635,0.242000006,1.185833315,0.671599984,38.86800003,1.02033334,9.25,86.14999962,3.50000006,13.2750001,34.97499943,1.349999964,3.074999988,18.04999971,42.55000019,1.324999958,0.49000001,82.66999817,31.29999924,51.70000076,55.83684214,10.53009868,0.04737171,6.398404623,10.31830599,1.912072371,1.703437506,0.288552632,1.61275987,0.026577303,0.033786185,0.029233553,0.311365133,25.29999987,0.666,19.13333257,24.83333333,6.833333333
3307.137,486.0112182,180693.2526,1049.158574,10318.21265,10.23279949,25.10836315,1.118948617,1.033755504,1397.707919,1429.620372,1.401357164,0.81977576,0.216462096,241863.347,14.72740103,207.8938497,241.4340789,231.0207539,204.2233938,195.9329147,2.00884526,2.493333846,25.38391328,18.46936862,5.099410772,491.6847204,659.6599553,759.0193507,621.0552038,596.1285578,228.2514769,2.154444953,2.114880328,50.48425468,1518.450001,0.039307692,0.297692306,0.059066667,0.017714286,0.665642858,0.064214286,0.094933333,4.480000019,10.86999989,36.55333328,0.229166667,1.058500002,8.873999977,0.320666666,0.999166667,0.684500009,38.9166673,0.750500008,9.449999809,85.54999924,3.400000036,13.25,39.90000057,1.37499997,2.62500006,14.35000014,41.74999905,1.349999964,0.5,82.83000183,31.5,51.40000153,55.88571439,10.37460316,0.046305555,6.418730183,10.1763889,1.982182518,1.724404773,0.288452383,1.585603164,0.026353175,0.035103175,0.02990873,0.304682543,25.16666667,0.676,18.83333333,24.76666705,7.166666667
3413.622,479.8968814,184143.8691,1030.921621,10489.26672,12.23960199,25.09135739,0.60813976,1.026827683,1384.971342,1411.160663,1.453355183,0.804455395,0.21819317,246466.5697,28.96197188,198.1493295,234.3680808,222.7400093,197.6908779,188.9793339,1.741555487,2.273486028,25.4544162,18.25677546,4.803960145,490.5373815,714.6104075,751.1754481,566.4914958,582.5538788,236.8065453,1.849618708,1.934548686,50.91188478,1661.699997,0.039307692,0.30914286,0.059066667,0.017636364,1.232071425,0.0690625,0.098461539,4.579999924,11.19166676,36.24666723,0.220333333,1.058500002,8.417500257,0.307166668,1.086500019,0.7045,39.81166649,0.836999993,9.599999905,86.10000038,4.100000083,12.95000005,35.54999924,1.299999982,3.074999988,17.4749999,42.59999943,1.299999952,0.49000001,82.66000366,31.60000038,51.20000076,55.81631596,10.68171059,0.041531579,6.440434218,10.31251311,1.943052628,1.661434209,0.284657895,1.601393422,0.025676316,0.037142105,0.030919737,0.301592111,25.33333333,0.686,18.73333359,25.5,6.966666698
2961.538,481.1592105,162401.3163,1031.710729,8881.146483,12.04360302,24.60769288,0.543788531,0.852202547,1382.376365,1401.030995,1.258220951,0.674513026,0.17837847,221380.0077,21.4727479,192.014026,218.5187448,213.6567116,184.9702148,175.1253964,2.112087602,2.531920701,25.9480567,17.63743007,5.665216645,445.4158401,681.2371546,729.8949534,522.147433,615.0404663,307.6831112,2.117956897,2.325966919,50.09951989,1518.450001,0.039307692,0.295230765,0.058076924,0.0194,0.639923082,0.066076923,0.105599999,4.480000019,11.19166676,36.24666723,0.229166667,0.906333337,8.866666635,0.253833331,0.999166667,0.727499992,39.04833349,0.973500003,9.950000286,85.25,3.099999964,12.92499995,37.37500095,1.299999982,3.149999976,16.375,41.80000019,1.25,0.540000021,82.63999939,31.29999924,51.09999847,56.10624988,10.7134191,0.04721875,6.273860292,10.15040439,1.908253681,1.649411774,0.262279411,1.618731621,0.024601103,0.0343125,0.030840073,0.298345591,25.20000076,0.673,18.5,25.69999981,6.799999952
3339.108,517.3919987,177155.097,1049.618952,10500.06112,8.1349759,25.31897656,0.282208951,0.989602705,1384.886697,1428.999596,1.478253365,0.784967589,0.206014756,240173.9043,18.76851596,199.6874479,242.2617009,234.6379992,201.2033106,195.1371689,1.764637669,2.363896439,27.24376631,17.38468917,5.064815144,444.4259211,715.6602325,804.3476715,579.2626979,585.937617,159.837141,1.893988401,1.958540251,49.38428418,1661.699997,0.033,0.299800001,0.061428572,0.0197,0.798562497,0.061153846,0.098461539,4.579999924,10.86166668,37.36166573,0.237333332,1.065800011,8.866666635,0.242000006,0.999166667,0.660000006,37.986667,0.801666657,9.825000286,85.5,3.724999964,12.80000019,37.77500057,1.299999952,2.75,15.82499957,42.35000038,1.274999976,0.550000012,83.30999756,31.79999924,50.90000153,56.0687502,10.62812507,0.040979167,6.327333329,10.0456875,1.931354167,1.645083335,0.284520835,1.587943758,0.027060417,0.03940625,0.031022917,0.301541669,25.39999962,0.648,18.66666667,25.46666718,7.0
3509.273,520.3541682,176932.3607,1049.699575,10499.28316,3.975380888,25.5767796,0.696567728,1.030659787,1387.030037,1424.396429,1.483309617,0.821919471,0.209156475,249796.4707,2.896540253,184.772131,220.8212535,216.3745619,187.3152472,179.9887543,1.625364378,2.163789367,26.34949199,18.45379297,4.901039143,487.3745778,655.0213394,751.1754481,563.532196,575.0601908,197.4094146,1.716780946,1.820354094,49.51522366,1676.024994,0.032066666,0.275521432,0.066528572,0.015538462,0.744615385,0.066076923,0.092785714,4.480000019,11.19166676,36.24666723,0.261833337,1.065800011,8.948333422,0.32016667,1.058833341,0.671599984,39.04833349,0.871000004,9.700000048,85.52499771,4.024999976,13.07500005,35.55000019,1.324999958,3.225000024,16.2750001,43.625,1.299999952,0.569999993,82.54000092,31.70000076,51.09999847,55.68980243,9.787993332,0.047644737,6.251381614,10.66611844,1.956907882,1.662730265,0.266644737,1.706792762,0.025758224,0.035098684,0.028797697,0.291924342,25.13333321,0.655,18.76666641,25.66666667,6.800000032
3517.625,523.7153901,177020.4876,1049.408524,10570.51001,4.580131521,25.85955826,0.28376549,1.051030946,1373.390369,1441.954206,1.488084366,0.835851269,0.215227719,252518.9362,10.43860325,189.4729544,228.7453543,223.0333252,192.6672414,186.9081745,1.694093948,2.215741575,26.34284282,18.71488818,4.68306609,446.874541,683.7611262,752.679807,564.1952591,593.7594274,270.2300987,1.809392224,1.832633292,49.71732028,1418.174995,0.036428572,0.275521432,0.0575,0.017636364,0.639923082,0.061153846,0.0918125,4.800000191,10.79399986,37.36166573,0.229166664,1.125166674,8.873999977,0.307166668,1.086500019,0.671599984,37.986667,0.809666673,9.599999905,85.70000076,3.75,13.0999999,34.875,1.299999952,2.675000012,16.85000038,44.30000019,1.299999952,0.579999983,83.20999908,31.60000038,51.20000076,55.7931374,10.05470586,0.045713726,6.239607852,10.59368634,1.948784329,1.665411753,0.273686276,1.698390192,0.026078432,0.036909803,0.029519608,0.294490198,25.69999949,0.661,18.5,26.63333257,6.76666673
3101.465,501.2635622,167639.1152,1049.588404,10012.48872,2.004226801,25.5737439,1.16445338,0.993898146,1372.197624,1412.593228,1.392183745,0.815921006,0.178253183,231564.779,16.50215814,225.7047399,258.2097804,251.8060544,229.1043358,211.0492268,2.665294444,3.259779871,25.74881474,18.67222532,4.806156397,320.0242647,549.5340996,684.2555262,541.1353531,564.7461929,197.5876239,2.882614444,2.87229389,50.22424316,1661.699997,0.036428572,0.30914286,0.0575,0.016153846,1.093799996,0.064214286,0.087199999,4.710000038,10.55333344,37.36166573,0.237333332,0.945166667,8.866666635,0.307166668,1.089199996,0.716499984,38.1666673,0.809666673,9.724999905,85.30000114,3.975000083,13.42499995,35.75,1.299999952,3.224999964,16.72500014,43.00000095,1.25,0.569999993,82.73999786,31.70000076,51.09999847,55.70659717,9.759374976,0.051326389,6.297986137,10.6512153,1.948194444,1.707361113,0.27125,1.691666664,0.025336806,0.034475695,0.028295139,0.297881947,25.49999936,0.664,18.16666667,26.03333282,7.100000064
3562.269,499.9142976,183803.028,1049.368841,10428.71484,1.210632362,25.5150613,1.675580591,1.007183596,1391.382479,1449.816096,1.484856312,0.848412285,0.158758548,259837.3848,3.224332816,233.7742163,265.4686356,266.1817633,238.8882917,225.9257768,3.192896008,3.940830539,25.97342499,18.49795302,4.763348818,221.6600978,364.4248339,626.7724889,588.6100438,592.2281265,116.9181232,3.391429335,3.632831126,50.25664949,1633.04998,0.036428572,0.293142857,0.066528572,0.014857143,0.69992308,0.083866667,0.105599999,4.579999924,10.96999979,37.09999975,0.232750002,0.932833334,9.051666578,0.340666667,1.054499994,0.716499984,38.1666673,0.801666657,9.575000048,85.80000114,3.875,13.27499986,36.92499924,1.299999952,3.00000006,15.24999976,43.52499962,1.274999976,0.519999981,82.52999878,31.60000038,51.29999924,55.57542692,9.830341842,0.047551282,6.35547008,10.67773504,1.980512814,1.688119666,0.275064103,1.680378209,0.026153847,0.033128205,0.028021368,0.290897438,25.63333321,0.673,17.63333384,26.3333327,6.866666635
3813.639,500.6382689,190547.4479,1048.484253,10749.07658,2.136474436,26.46688668,1.931400185,1.04862346,1400.048004,1438.675991,1.51058205,0.88727431,0.161000098,272614.5052,0.158779339,204.6500435,230.8883254,233.9378211,213.7327131,199.5085532,3.82810547,4.300392061,26.84958164,19.03923289,4.954878648,198.9314073,278.2364775,535.7061284,505.3466962,493.2692897,94.20016829,1.716780946,4.006978949,48.64299091,1547.099998,0.0391875,0.293142857,0.061428572,0.0194,0.69992308,0.0690625,0.092785714,4.730000019,10.86999989,37.18999926,0.237333332,0.906333337,8.873999977,0.307166668,0.999166667,0.716499984,39.04833349,0.973500003,9.650000095,85.72499847,4.274999917,13.125,36.27499962,1.324999958,3.050000012,16.25,43.10000038,1.299999952,0.560000002,82.70999908,31.60000038,51.20000076,55.56458346,9.990833308,0.05208125,6.253666681,10.73214591,2.00312499,1.703833355,0.272520836,1.716712495,0.025379167,0.038939583,0.027816667,0.31372917,26.16666667,0.671,18.03333346,25.86666616,6.933333397
3849.583,487.9204285,187092.875,1049.906235,11803.19356,5.997130245,26.85104911,1.820169739,1.121161183,1406.496201,1428.999596,1.456569905,0.943022887,0.178953288,272858.4004,1.588522153,203.934775,219.3298346,229.8035463,210.491258,194.480299,3.562111,4.300392061,26.57675719,19.584601,5.513220747,200.5083949,244.4098352,445.9146868,484.1226298,462.729112,132.7631725,1.809392224,1.832633292,47.75985861,1633.04998,0.036428572,0.295230765,0.066528572,0.0197,0.646333333,0.064214286,0.088538462,4.610000134,10.79399986,36.50833384,0.220333333,1.004500002,8.694999854,0.242000006,1.185833315,0.660000006,38.9166673,0.844000002,9.525000095,86.60000038,3.550000012,13.17500019,41.29999924,1.350000024,2.849999964,16.125,38.375,1.324999958,0.519999981,82.66999817,31.5,51.29999924,55.89029425,9.943823531,0.04620147,6.186941206,10.36269119,2.000764707,1.705470602,0.271338238,1.675895586,0.024530883,0.037144118,0.026608824,0.312882358,26.73333295,0.67,18.16666667,26.63333321,7.333333333
3727.885,497.0644644,183695.9805,1049.602397,10904.44751,10.35635184,26.31131816,2.358520399,1.012601564,1397.060287,1412.593228,1.467828656,0.858962382,0.154441938,261381.099,9.599431062,197.2332204,214.6234035,215.2653255,200.6652508,188.267498,3.192896008,3.987896323,26.97335593,19.06531175,5.396741549,259.1506399,256.4777152,434.5929159,438.9004631,442.2689857,100.0955798,3.602497806,4.405645212,47.96143754,1547.099995,0.033,0.292818183,0.057923077,0.019923077,0.665642858,0.107363637,0.096076923,4.800000191,11.38333337,37.18799973,0.272999999,1.004500002,9.24333334,0.305166662,1.089199996,0.671599984,39.04833349,0.801666657,9.599999905,86.14999962,3.75000006,13.1500001,38.52499962,1.449999988,3.074999988,15.7750001,41.17500019,1.324999958,0.519999981,82.91999817,31.60000038,51.20000076,55.47476764,10.01981421,0.049131579,6.356656379,10.72524767,2.023854446,1.727105259,0.282198143,1.687651702,0.026275542,0.037346749,0.026845202,0.317492263,26.70000013,0.642,18.63333321,25.66666667,7.566666444
3680.547,495.4887393,186547.8685,1034.249029,11109.71688,14.35533891,26.5649453,2.045827553,1.047142066,1397.771952,1438.675991,1.481342415,0.889909717,0.158619214,265735.4889,18.19404973,218.2085018,242.2136059,238.380223,227.1737779,207.8665644,3.519886921,3.940830539,26.92193238,19.35510103,5.182824771,185.4857508,284.3571879,467.4914716,442.4379272,460.9535968,97.22054227,3.771341532,3.72286886,47.9730409,1676.024994,0.039692307,0.293142857,0.066528572,0.017636364,0.744615385,0.061153846,0.0918125,4.710000038,10.55333344,36.82833227,0.221833331,0.945166667,8.417500257,0.285666664,1.086500019,0.681333333,38.9166673,0.844999999,9.449999809,86.25,3.399999976,13.07500005,36.99999952,1.5,3.099999964,15.80000019,42.60000038,1.299999982,0.50999999,83.26000214,31.5,51.40000153,55.31378663,10.09283083,0.053413603,6.407720647,10.84748157,2.041727902,1.72045955,0.301507355,1.693161763,0.025264706,0.038876838,0.027097427,0.317812501,27.33333333,0.64,18.40000025,26.03333346,7.366666794
3754.518,501.2146451,185237.2559,1049.334539,10926.50171,16.03170788,26.30566208,1.48231388,1.050580693,1399.398321,1439.272517,1.470872571,0.900937726,0.150594629,262593.4583,28.13113323,200.1081378,217.3438225,216.9956799,205.5170288,189.9701392,3.494174222,5.006999592,26.36582724,19.75630005,4.770504673,193.9423504,242.0273838,417.901727,422.3635597,410.9177831,88.70617294,4.772218436,3.632831126,48.53297091,1661.699997,0.039692307,0.30914286,0.057923077,0.0197,1.982636354,0.062615385,0.0918125,4.730000019,10.96999979,36.55333328,0.261833337,0.906333337,8.866666635,0.295400003,1.086500019,0.660000006,38.25333277,0.844999999,9.449999809,86.19999886,3.375,13.0250001,32.54999971,1.675000042,3.449999928,16.29999995,46.02499962,1.299999952,0.529999971,83.30000305,31.5,51.40000153,55.2883336,10.1511111,0.046194445,6.389999988,10.8445,2.097777781,1.712222224,0.283333334,1.697569108,0.025294445,0.033283333,0.027005556,0.334553579,26.73333359,0.639,18.83333333,25.53333282,7.166666667
3192.57,489.8698516,177161.4238,1001.262754,9982.90888,18.27922,25.0016377,2.195992095,0.887687206,1386.589103,1457.021362,1.313815852,0.766480026,0.122958333,238007.2839,4.616166641,215.9711177,223.0608826,223.65448,210.0384395,206.1145083,3.551635116,4.085765868,25.97474615,18.43569676,5.066281398,238.2484264,211.3124154,341.0106875,342.9562696,340.745388,142.2959401,3.771341532,3.71307538,49.93352143,1532.775002,0.036428572,0.30914286,0.058076924,0.019923077,0.68407143,0.0690625,0.105599999,4.639999866,11.19166676,37.09999975,0.220333333,0.708749995,8.417500257,0.285666664,1.037333339,0.671599984,38.1666673,0.809666673,9.375,86.50000191,3.549999952,13.04999995,35.52499962,1.299999952,3.125,18.3499999,41.70000076,1.299999952,0.540000021,83.62000275,31.39999962,51.5,55.09166696,9.652777778,0.054444444,6.51222225,11.04027775,2.104166673,1.731388887,0.285833334,1.695722216,0.02575,0.038083333,0.027055556,0.335277782,26.5,0.64,17.89999962,26.25,7.25
3916.285,481.2816488,189218.2435,1049.092168,11119.19564,19.12743986,26.35416031,1.28162874,1.033463647,1402.775724,1439.272517,1.38369516,0.878056509,0.15672255,270842.9401,2.632034791,167.4935824,187.1418692,191.492548,177.5700347,164.9668585,3.562111,4.026312341,26.85656206,20.34710558,4.816421707,191.5173779,201.2058347,436.1139069,379.2220217,411.4478722,85.7813743,3.745809346,3.765607784,47.4174269,1532.775002,0.039785715,0.293142857,0.058076924,0.016153846,1.232071425,0.107363637,0.098461539,4.710000038,11.62666639,37.36166573,0.237333332,1.065800011,8.417500257,0.32016667,1.098166664,0.684500009,38.35166677,0.809666673,9.275000095,86.17499924,3.125,13.125,31.125,1.350000024,3.349999964,18.57500029,45.59999943,1.324999958,0.519999981,83.36000061,31.39999962,51.70000076,55.34444436,10.16538464,0.054275641,6.390683824,10.84570522,2.059380328,1.691068382,0.276111111,1.697559828,0.025525641,0.038435897,0.028262821,0.32553419,26.69999949,0.685,19.06666692,26.70000013,6.899999936
4018.814,482.6327514,191079.7083,1048.732635,12062.1945,12.66392066,26.94432799,1.148388034,1.070007811,1384.872461,1436.13957,1.40002726,0.90812356,0.16263918,274974.4922,5.603571506,151.5601222,175.7677606,178.2222417,159.0884069,150.4730797,3.47322168,3.956800391,27.60490465,20.14015373,4.859450857,164.1954301,187.9452419,389.3413328,318.0791791,342.4386686,75.53314622,3.668037961,4.75835981,46.83669186,1547.099998,0.039307692,0.293142857,0.061428572,0.0197,0.665642858,0.061153846,0.096076923,4.800000191,10.96999979,36.24666723,0.232750002,0.961499999,8.861666679,0.305166662,0.999166667,0.681333333,38.25333277,0.973500003,9.125,86.875,3.974999905,12.92499995,30.14999962,1.349999994,4.050000012,20.7249999,43.72499943,1.274999976,0.550000012,83.30000305,31.20000076,51.90000153,55.23611101,10.98777768,0.053805556,6.36833326,10.90333332,2.074722204,1.702500012,0.274166668,1.712805556,0.026305556,0.034166667,0.027027778,0.325,27.83333397,0.691,19.96666718,26.63333384,7.199999968
3705.425,477.2238982,186642.7747,996.4347153,11722.38953,9.116040965,26.69460543,1.530036125,1.000686335,1383.36315,1420.19144,1.408068056,0.854224826,0.146478588,259198.5918,25.39113303,190.8550898,205.1856677,209.7688675,193.9118245,181.9167061,3.656442185,4.300392061,27.30700223,19.36758534,5.090419491,136.9557835,187.5911706,276.5285536,314.6551971,281.8841,84.26272742,3.817355673,3.718245139,47.63092184,859.4999952,0.032066666,0.299800001,0.058076924,0.0197,0.68407143,0.068785714,0.096076923,4.730000019,11.62666639,38.22500102,0.237799996,1.065800011,8.866666635,0.307166668,1.089199996,0.713833342,38.35166677,0.809666673,9.03333346,87.23333232,3.849999964,12.97500014,30.06666692,1.433333317,2.833333333,23.8333327,41.83333333,1.25000003,0.5,83.16000366,31.20000076,52.0,55.47937498,10.92949993,0.051520833,6.41104165,10.79120835,2.004708335,1.718083329,0.2666875,1.684114589,0.025266667,0.036002083,0.026664583,0.314583338,27.06666692,0.7,18.6666673,25.90000025,7.600000064
3389.591,501.2365032,176219.7936,1026.202649,11576.1628,11.05422648,26.47383213,1.653551395,0.970170711,1361.680514,1436.724716,1.44843246,0.827520825,0.143054784,242145.3926,30.40358291,197.7425658,213.9607455,210.3015048,201.1879279,184.9760316,4.296333134,3.939413557,27.33691597,18.92924762,5.175080399,107.6896769,168.9003455,233.0661151,270.3419565,249.2937012,82.93486373,3.626666556,4.405645212,47.90719239,1633.04998,0.038153846,0.30914286,0.0575,0.015538462,0.665642858,0.068785714,0.088538462,4.710000038,10.79399986,36.50833384,0.236833336,0.906333337,9.24333334,0.340666667,0.882499993,0.713833342,38.86800003,0.801666657,8.949999809,87.17499924,3.599999964,13.27499986,34.0250001,1.50000003,2.949999988,19.49999976,42.02499962,1.299999982,0.519999981,83.51000214,31.10000038,52.20000076,55.62809521,10.96952378,0.044328572,6.297047592,10.75880953,2.01814284,1.685571425,0.265523807,1.709147616,0.024204762,0.037519048,0.023333333,0.30161905,26.76666641,0.693,18.76666641,26.13333321,7.299999873
3619.677,495.0784037,177401.6706,1032.814763,10819.63631,12.09689999,26.80848932,0.588552202,0.949068591,1393.069548,1450.146895,1.538869609,0.805883316,0.143758521,244675.6315,16.36781819,166.6275876,179.7397779,192.9420497,173.6487528,163.1592649,3.47322168,4.712714165,27.44090788,19.29215391,4.690655251,183.0549262,178.6136068,290.3278758,342.1245422,314.1408272,83.80570221,4.494376381,3.718245139,47.91434161,1547.099995,0.036428572,0.30914286,0.0575,0.017466667,0.639923082,0.082164287,0.088538462,4.579999924,10.4016668,37.09999975,0.229166667,0.932833334,8.694999854,0.253833331,1.098166664,0.684500009,38.86800003,0.844000002,9.225000143,86.75,3.399999976,13.03333314,33.14999962,1.574999988,3.5,20.14999962,41.625,1.299999982,0.579999983,83.11000061,31.29999924,51.79999924,55.50178545,10.58102678,0.053696429,6.313526758,10.8137501,2.007321417,1.726473224,0.259732141,1.712977672,0.024138393,0.038883928,0.025785714,0.308080358,26.66666667,0.669,19.06666692,26.03333282,7.166666667
3733.976,474.1670225,180026.8281,1049.538671,11250.12516,9.247726202,27.21111115,0.277737516,0.934821176,1368.166951,1446.875449,1.59672987,0.784724822,0.150127893,249085.6725,3.400112414,172.3546174,189.7983278,207.5205949,184.0135244,171.7800916,3.898077905,3.956800391,27.8176717,19.38468496,4.964249988,150.8541819,177.1001879,364.4298477,437.6093534,447.9648616,90.96084913,3.985352685,3.865109116,47.25840712,1661.699997,0.0391875,0.293142857,0.058076924,0.0181875,0.68407143,0.068785714,0.098461539,4.900000095,10.96999979,37.18999926,0.236833336,0.932833334,9.128333251,0.295400003,1.105333328,0.671599984,38.60833359,0.977500002,8.933333397,87.60000102,3.849999905,13.10000014,31.1500001,1.600000024,3.24999994,21.0,43.0,1.25,0.5,82.87000275,31.10000038,52.20000076,55.62374965,10.69424988,0.0490125,6.294041663,10.56229169,2.035583337,1.720458346,0.279958337,1.678724993,0.0251125,0.042416667,0.02895,0.320708336,26.90000025,0.672,18.53333346,26.83333333,7.0
3809.378,491.9361363,182442.7936,1048.565643,11499.52588,12.73753822,27.02083135,0.430983062,0.954968169,1379.607707,1437.059485,1.589763259,0.806506368,0.148886286,254186.4583,2.582341805,170.3961926,187.9802583,199.5849107,174.5918395,166.8164285,3.47322168,4.085765868,27.60390925,19.24000223,4.860405445,159.2488944,204.0619081,397.1933111,462.8649699,450.8679466,96.92547925,4.557228138,3.765607784,47.70661306,1633.04998,0.032066666,0.299800001,0.068800001,0.014857143,0.744615385,0.062615385,0.092785714,4.710000038,11.38333337,36.55333328,0.272999999,1.046999981,8.948333422,0.242000006,1.098166664,0.727499992,38.9166673,0.977500002,9.049999952,86.875,4.075000048,13.10000014,34.19999981,1.474999994,3.150000036,18.80000019,42.37499905,1.274999976,0.519999981,83.23000336,31.20000076,52.0,55.28350874,10.72342106,0.05327193,6.382578941,10.96464912,2.064877189,1.715877203,0.276701753,1.718107015,0.025717544,0.041219299,0.028366667,0.325526318,27.46666654,0.672,19.1666673,26.59999975,7.100000064
3784.682,475.325394,181002.8392,1048.430425,11499.66479,11.02739767,27.0006361,0.41030889,0.955892473,1415.482224,1439.698578,1.587453455,0.807267979,0.149359652,251035.0671,7.486276483,165.4128113,186.2939294,188.2584368,164.4371675,158.9240589,3.47322168,3.939413557,27.47682492,19.29232685,4.992275079,175.8529367,269.4746679,374.178688,421.2448196,424.8679708,89.51571623,4.073262235,4.75835981,47.61552604,1418.174995,0.038153846,0.275521432,0.0575,0.017466667,0.639923082,0.082164287,0.0918125,4.900000095,10.4016668,37.67000008,0.237799996,1.065800011,9.051666578,0.242000006,1.105333328,0.684500009,38.25333277,0.844000002,9.225000143,86.55000114,3.975000024,13.02499986,34.72500038,1.299999982,2.975000024,16.55000019,44.44999886,1.200000018,0.550000012,83.06999969,31.29999924,51.79999924,55.50789472,10.86078942,0.054763158,6.439210515,10.60552632,2.043157866,1.701315798,0.283421057,1.647052639,0.025684211,0.048657895,0.032842106,0.339736845,26.80000051,0.669,17.20000045,25.03333346,6.866666794
3728.102,476.9060294,182965.403,1048.219096,11499.68958,13.74135156,26.65449508,0.416419507,0.960543113,1402.155062,1458.290605,1.591781492,0.817127888,0.144159722,254291.9303,5.285181782,175.379783,196.818381,198.6391182,178.2113558,169.1355775,3.656442185,4.08609277,27.18333483,19.36339108,5.017862399,169.1316029,260.4462973,349.8143222,364.786012,359.4402873,83.95191638,4.772218436,3.718245139,47.83067846,1532.775002,0.036428572,0.293142857,0.057923077,0.0197,0.68407143,0.107363637,0.100785713,4.639999866,11.62666639,36.82833227,0.237799996,1.065800011,8.694999854,0.295400003,1.058833341,0.716499984,38.86800003,0.809666673,9.300000191,86.20000076,4.225000024,13.0999999,34.20000124,1.449999988,3.25,19.4000001,41.70000076,1.25,0.50999999,82.84999847,31.39999962,51.70000076,55.7140866,11.11216715,0.048534056,6.343204331,10.43876156,2.057260048,1.717600606,0.277399382,1.645986062,0.025301858,0.044337461,0.032428793,0.339829726,26.90000025,0.67,18.56666692,25.73333359,7.199999968
3706.257,479.6419474,181679.4212,1049.45697,11544.30518,14.98858432,26.60140053,0.463754004,0.951220488,1404.020351,1438.647135,1.588677545,0.811311344,0.140280092,252681.9297,8.950362545,177.7610486,194.8709971,197.1784064,177.1221377,168.863636,3.894473652,3.939413557,27.26326752,19.16245635,4.994721711,196.5953801,254.2410838,314.2456716,359.1775767,363.6557986,85.60600344,3.985352685,3.868243555,47.95579751,1661.699997,0.030535714,0.293142857,0.061428572,0.017636364,0.68407143,0.062615385,0.098461539,4.639999866,10.79399986,36.55333328,0.229166664,0.945166667,8.873999977,0.290833334,1.037333339,0.68933333,39.61750031,0.836999993,9.150000095,86.75000191,3.574999928,12.875,32.2750001,1.575000018,3.274999976,18.79999971,44.07500076,1.25,0.550000012,83.26000214,31.29999924,51.90000153,55.94566571,11.0928947,0.048510836,6.238808047,10.3057895,2.013235289,1.656099065,0.282291025,1.652407127,0.025803406,0.0455387,0.032871517,0.336362234,26.33333397,0.696,18.73333295,25.53333346,7.066666603
3744.632,479.6834936,184866.6901,1049.537175,11000.16121,17.41952395,25.99615153,0.265756457,0.95542446,1408.929304,1454.698558,1.593688279,0.812097939,0.144064901,256520.0091,7.322530489,179.5431213,198.7980461,199.601188,182.9779886,172.2623444,3.894473652,3.939413557,27.30929605,18.86400207,4.683525026,201.016943,258.3204918,327.1152891,359.0785751,396.3691012,83.57781569,4.016978065,3.868243555,48.49611441,1676.024994,0.039692307,0.293142857,0.061428572,0.017714286,1.982636354,0.107363637,0.096076923,4.75,10.4016668,37.09999975,0.237333332,1.004500002,8.866666635,0.290833334,1.089199996,0.671599984,38.9166673,0.871000004,8.924999952,86.47499847,3.675000012,13.20000005,31.625,1.650000036,3.299999952,18.5,44.92500019,1.324999958,0.519999981,82.66000366,31.10000038,52.70000076,56.15131617,11.00348678,0.049002193,6.152543901,10.14010962,2.033333332,1.635899121,0.288201759,1.648502199,0.026438597,0.050046053,0.03235307,0.343004387,26.36666679,0.697,18.16666667,25.80000051,6.966666698
3680.265,482.6614858,183391.6797,1048.86053,11000.40055,15.00485806,25.59079647,0.828335026,0.936032114,1398.933757,1436.507289,1.593094672,0.78760127,0.149688659,254191.1198,14.82952882,193.9686025,214.846192,209.7839648,198.4739043,184.67788,4.000309815,4.08609277,27.32019027,18.7975715,4.810684641,199.4624011,267.6399682,324.844244,325.5273005,383.1457036,93.80663427,3.980252087,3.707715521,48.40633027,1676.024994,0.0391875,0.275521432,0.059066667,0.019923077,1.093799996,0.066076923,0.0918125,4.639999866,10.86999989,37.18799973,0.236833336,1.065800011,9.051666578,0.320666666,1.089199996,0.681333333,38.9166673,0.836999993,9.075000048,86.875,4.299999952,13.14999986,32.67499971,1.37499997,3.449999988,16.47500014,46.02499962,1.224999994,0.519999981,83.15000153,31.20000076,52.0,55.85584777,10.73269002,0.048052632,6.20929824,10.35790936,2.080540944,1.633289466,0.294576028,1.668251458,0.026535088,0.052707603,0.034469298,0.349312867,25.86666679,0.695,18.70000013,25.0,6.899999936
