Repository: notKguin/MMK-Informservice

File: final_project/project/ML-intensive_final_project_cleaned.csv (part 7 of 39)
Количество чугуна (т),Удельный расход кокса (кг/т),Расход холодного дутья (м³/ч),t горячего дутья (°С),Расход природного газа (м³/ч),t природного газа (°С),Содержание кислорода в дутье (%),Расход пара на увлажнение (т/ч),Перепад давлений общий (ат),t чугуна на выпуске (лётка 1) (°С),t чугуна на выпуске (лётка 2) (°С),Давление колошникового газа (ат),Перепад давлений нижний (ат),Перепад давлений верхний (ат),Выход колошникового газа (м³/ч),Положение клапана малый снорт (%),t колошникового газа 1 (°С),t колошникового газа 2 (°С),t колошникового газа 3 (°С),t колошникового газа 4 (°С),t колошникового газа в пылеуловителе (°С),Уровень засыпи (запад) (м),Уровень засыпи (восток) (м),CO в колошниковом газе (%),CO₂ в колошниковом газе (%),H₂ в колошниковом газе (%),t периферийных газов 1 (°С),t периферийных газов 2 (°С),t периферийных газов 3 (°С),t периферийных газов 4 (°С),t периферийных газов 5 (°С),t периферийных газов 6 (°С),Уровень засыпи (север) (м),Уровень засыпи (юг) (м),N₂ в колошниковом газе (%),Шлак,Чугун.Cr,Чугун.Mn,Чугун.P,Чугун.S,Чугун.Si,Чугун.Ti,Чугун.V,Чугун.C,Шлак.Al₂O₃,Шлак.CaO,Шлак.FeO,Шлак.Ko,Шлак.MgO,Шлак.MnO,Шлак.NaO,Шлак.S,Шлак.SiO₂,Шлак.TiO₂,Бар М10,Бар М25,Влага,Зола,Кокс +80 мм,Кокс -25 мм,Кокс 40-25 мм,Кокс 60-40 мм,Кокс 80-60 мм,Летучие,Сера К,Углерод,CRI,CSR,Fe,FeO,S,SiO₂,CaO,MgO,Al₂O₃,TiO₂,Osn,P,Zn,Cr,MnO,O₂ в горячем дутье,Доля агломерата,Колошниковый газ (CO₂),Колошниковый газ (CO),Колошниковый газ (H₂)
3589.236,497.295342,182214.388,1049.466695,11000.42619,19.6531593,25.49973909,0.378740634,0.89329051,1426.725735,1454.706253,1.588763262,0.752817425,0.141483506,249212.2383,12.17462146,185.6759701,199.4154498,201.4550222,187.37614,174.9948438,3.802035391,4.344946553,27.35582829,18.69125565,4.917911172,168.6819477,258.3034108,315.2950656,333.1315689,387.1804377,76.91484229,3.817355673,3.988438318,48.38903364,1547.099995,0.030535714,0.293142857,0.061428572,0.014857143,0.639923082,0.064214286,0.105599999,4.639999866,11.62666639,37.67000008,0.236833336,0.945166667,9.128333251,0.295400003,0.882499993,0.716499984,38.60833359,0.836999993,9.224999905,86.04999924,4.300000012,13.0,31.37499952,1.550000042,3.474999964,17.77499962,45.82500076,1.24999997,0.560000002,82.76999664,31.29999924,51.79999924,55.34210546,10.70131575,0.044789474,6.511578936,10.81684213,2.082631575,1.631052626,0.274736843,1.662,0.026605264,0.049421053,0.034421053,0.341315795,26.33333333,0.696,18.39999962,25.86666679,7.099999905
3824.044,480.2528839,188057.582,1049.203634,10999.85893,8.281939864,25.96268574,0.269306378,0.944595488,1403.312143,1457.137179,1.597846419,0.786339988,0.157149308,262203.2871,0.30017442,175.7287407,194.1222795,194.1162891,176.919721,166.9983711,3.876035362,4.145905892,27.34887266,18.88514042,4.618011455,202.0578626,236.3808498,295.8582446,329.7566897,365.0816078,78.99657758,4.001610955,3.572973311,48.57122437,1547.099995,0.0391875,0.285733336,0.058076924,0.017466667,0.665642858,0.0690625,0.088538462,4.639999866,10.79399986,36.50833384,0.236833336,1.058500002,9.24333334,0.340666667,1.089199996,0.7045,38.35166677,0.871000004,9.374999762,86.07500076,4.225000024,13.0,32.5,1.474999994,3.399999976,17.75,44.875,1.274999976,0.479999989,83.30000305,31.39999962,51.5,55.10555553,11.34888885,0.05425,6.652777751,10.96833335,2.194444425,1.643333336,0.269166667,1.648722235,0.027361112,0.054138889,0.036972222,0.373611114,26.43333308,0.69,18.5,26.29999987,7.133333206
3660.806,481.7269,183388.8906,1049.157471,10999.60942,14.45536709,25.87391941,1.433250667,0.945408277,1405.816703,1434.260167,1.595333452,0.799974238,0.146600115,257127.2578,5.14645415,204.8454221,222.8532003,222.8995253,209.1780376,193.1297429,3.894473652,3.934866716,27.67551335,18.39670944,4.856502394,158.362318,175.7271837,304.1639767,341.6111348,347.9867783,82.69622993,3.494603664,3.988438318,48.43692176,1547.099998,0.039692307,0.293142857,0.0594375,0.0194,0.69992308,0.061153846,0.098461539,4.78000021,10.79399986,36.24666723,0.272999999,1.004500002,8.417500257,0.307166668,1.089199996,0.676666657,38.86800003,0.844999999,9.224999905,86.52499962,3.75,12.95000005,33.32500076,1.575000018,3.199999988,17.87500024,44.02500057,1.299999952,0.540000021,83.16000366,31.29999924,51.79999924,55.51113427,11.26069323,0.047806723,6.430399162,10.58197484,2.217647069,1.63684873,0.266995801,1.645819327,0.026886555,0.052216387,0.034686975,0.372415966,26.13333321,0.679,18.20000013,25.63333321,7.300000032
3679.096,477.9358149,183653.8164,1049.33403,10977.08114,13.14499656,26.06849583,0.27189062,0.920488216,1416.849884,1460.644924,1.593971004,0.776329113,0.144253966,255781.6758,11.36069537,195.4538816,208.5896238,213.1998965,199.839166,184.7841218,3.353790035,4.145905892,27.52639651,18.5708731,4.835095008,184.8661715,181.6992073,349.9137065,368.1526235,379.0269877,81.72173659,4.016978065,3.575272471,48.43229087,859.4999952,0.033,0.297250004,0.061428572,0.0197,0.744615385,0.068785714,0.100785713,4.78000021,11.38333337,36.24666723,0.237333332,1.058500002,8.873999977,0.290833334,1.037333339,0.676666657,39.81166649,0.871000004,9.524999857,86.64999962,3.950000048,12.94999981,37.17500019,1.675000042,2.924999952,15.52499986,42.70000076,1.25,0.50999999,83.26999664,31.5,51.29999924,55.28529448,11.13882351,0.056235294,6.565588222,10.73058816,2.240882348,1.670882365,0.273235295,1.634647071,0.026882353,0.044617647,0.036058824,0.358823529,26.16666667,0.682,18.43333308,25.70000013,7.133333206
3818.886,477.1272497,187038.5085,1049.622391,10999.61702,12.97760661,26.00195217,0.273543679,0.934143521,1403.626609,1439.197542,1.598449126,0.77176736,0.162658567,261384.2292,5.701271213,176.0402406,190.8957723,197.6728039,180.3914553,169.6228415,3.353790035,3.991152893,27.38200657,18.7204682,4.654177864,164.5383889,191.7473558,460.851799,538.9798292,545.7701429,91.1601251,3.515479932,3.631327778,48.6125617,1547.099998,0.036428572,0.297692306,0.078909092,0.0181875,0.798562497,0.083866667,0.100785713,4.480000019,11.30000003,37.09999975,0.229166667,0.708749995,8.866666635,0.290833334,1.089199996,0.671599984,38.9166673,0.809666673,9.525000334,86.25,3.475000024,13.125,33.42499924,1.575000018,3.324999988,19.1500001,42.52500057,1.25,0.50999999,83.08000183,31.5,51.29999924,55.43499967,11.37097224,0.054930556,6.444305591,10.63980563,2.197500032,1.671861107,0.274611112,1.651047222,0.026191667,0.046961111,0.035136111,0.360055558,26.03333282,0.68,18.93333308,26.10000038,6.933333397
3788.387,485.7640434,187206.7454,1049.390233,11000.047,14.10064415,26.09450467,0.267504844,0.95821132,1401.105479,1447.816575,1.600001136,0.792515432,0.16621849,263724.2194,0.43578854,174.386193,189.9125506,196.8628146,176.6199525,166.8245411,3.386419336,4.190626363,27.38587443,18.8907431,4.728457272,167.9561672,202.4364389,474.2810809,553.0041682,529.4538447,88.04145209,3.480132471,4.191660126,48.37430557,1418.174995,0.039307692,0.275521432,0.057923077,0.015538462,0.798562497,0.064214286,0.0918125,4.639999866,10.86166668,37.18999926,0.261833337,0.708749995,8.417500257,0.32016667,1.037333339,0.716499984,38.86800003,0.871000004,9.299999952,86.25,4.12499994,13.14999986,29.25000048,1.525000006,3.625,17.4000001,47.52499962,1.274999976,0.519999981,82.87999725,31.39999962,51.70000076,55.47105267,11.06710517,0.052,6.43684209,10.61894736,2.210263158,1.642894732,0.284210525,1.649921056,0.026842106,0.054026316,0.033473685,0.359210526,26.23333359,0.68,18.5,26.26666641,6.933333397
3756.181,485.328847,185621.3001,1049.380295,11000.30815,23.09524675,25.94285981,0.364176532,0.942977426,1396.618741,1420.407479,1.541674013,0.778467014,0.166005787,261675.9505,2.027067157,183.7359556,205.6574173,216.4010843,196.2462476,185.0643419,4.000309815,3.900697062,26.48100789,19.64949171,4.962393542,222.7862498,197.4544023,490.4484978,563.8435008,550.192922,114.1158009,4.053664913,3.575272471,48.38294919,859.4999952,0.036428572,0.285733336,0.066528572,0.017636364,0.68407143,0.068785714,0.098461539,4.730000019,11.30000003,36.50833384,0.221833331,1.058500002,8.873999977,0.242000006,0.882499993,0.727499992,37.986667,0.844999999,9.125000238,86.92500114,3.75000006,13.0250001,29.22500038,1.525000006,3.174999952,19.39999962,46.67499924,1.275000006,0.50999999,83.16999817,31.20000076,51.90000153,55.52130316,10.68315796,0.049685463,6.380463681,10.57766911,2.119999999,1.658120293,0.275438597,1.6583822,0.026617795,0.047906016,0.030997494,0.339010031,26.73333359,0.66,18.36666679,25.53333282,7.066666603
3771.495,490.2365224,190703.1732,1049.014028,11000.57267,21.85227541,25.45530136,0.265515109,0.94343924,1401.8882,1437.527701,1.49987871,0.778340275,0.165984377,266172.7109,0.928454282,189.6914825,200.4775944,210.1926448,195.2044843,181.3527991,3.386419336,4.344946553,26.27774644,19.81988955,4.91894414,196.2758131,189.5383383,426.0881437,533.9913483,532.6638641,105.8657242,3.723607729,4.049891929,48.47460858,1590.074989,0.039785715,0.292818183,0.078909092,0.017714286,0.798562497,0.0690625,0.0918125,4.480000019,10.86166668,37.18999926,0.229166664,0.961499999,8.575000127,0.253833331,1.086500019,0.660000006,39.81166649,0.836999993,9.200000048,86.77500153,3.774999976,13.07500005,27.9000001,2.075000048,3.75,20.77499962,45.50000095,1.274999976,0.5,83.33999634,31.29999924,51.79999924,55.57833338,11.00925004,0.055275,6.403083324,10.62408334,2.121333319,1.651750003,0.26808333,1.659683329,0.025333334,0.043166667,0.029791667,0.330916667,25.93333371,0.654,18.73333359,26.39999962,7.066666603
3696.382,495.3209049,190004.1217,1049.152115,11000.55981,22.72063116,25.7368741,0.375061053,0.947220678,1405.400906,1457.282837,1.484627485,0.781132956,0.167541327,265711.8034,1.290197685,183.5496038,202.8267066,212.3247128,190.2218653,180.1776288,3.357817809,4.467966219,26.37502948,19.62495263,5.027561227,173.2349885,197.7378546,479.0849622,551.3209356,544.9759115,89.57324855,3.515479932,3.765240481,48.49450223,1676.024994,0.032066666,0.299800001,0.066528572,0.017714286,1.232071425,0.061153846,0.0918125,4.710000038,10.55333344,36.82833227,0.229166667,1.004500002,8.873999977,0.253833331,1.058833341,0.660000006,39.81166649,0.844999999,8.799999952,87.35000229,3.700000048,13.0,28.77500057,1.875,3.425000012,19.52499962,46.40000057,1.299999982,0.5,83.34999847,31.0,52.40000153,55.42083364,11.58125002,0.053194445,6.486388908,10.68083338,2.181111092,1.673055544,0.261527774,1.647805542,0.026611112,0.043625,0.032388889,0.34527778,26.26666641,0.649,18.33333333,26.23333359,6.966666698
3906.751,483.9348451,192114.7891,1048.561111,11000.24105,16.68461088,25.43927638,0.472688011,0.990631943,1393.137354,1432.965776,1.48759607,0.817870369,0.173079861,270619.8685,0.821591442,171.1657441,194.7177626,196.6631921,178.6930345,168.741045,3.397513439,3.900697062,26.53239878,19.55617134,4.71932294,155.5373179,203.2381795,468.6122093,527.9677353,498.6002248,83.36171118,3.722211758,3.671128929,48.66903432,1661.699997,0.038153846,0.30914286,0.0575,0.017466667,0.798562497,0.083866667,0.100785713,4.78000021,10.55333344,37.18799973,0.272999999,1.125166674,9.051666578,0.290833334,1.058833341,0.684500009,38.1666673,0.836999993,8.799999873,87.19999949,4.100000064,13.0,22.76666641,1.899999976,3.933333397,28.03333282,43.36666616,1.233333349,0.519999981,83.44999695,31.20000076,51.29999924,55.82916661,11.11112505,0.047508333,6.198437487,10.35595839,2.087083315,1.615937497,0.273270832,1.67107292,0.026518751,0.047702083,0.033308333,0.347895836,26.23333359,0.649,18.40000025,26.33333333,6.899999936
3808.881,483.5482282,188669.1777,1049.290309,11000.18628,10.38063989,25.7188859,0.271597364,0.980359949,1405.369075,1424.59233,1.483377953,0.805669556,0.174618635,265491.959,1.221500766,177.3022054,198.6421496,204.86988,183.03033,173.6541278,3.622197469,3.938463201,26.9412384,18.87361042,4.794776996,179.775623,221.0975316,483.4753354,543.3344917,500.5673103,91.53561242,3.480132471,3.801979383,48.81472905,1418.174995,0.0391875,0.297250004,0.078909092,0.014857143,1.093799996,0.064214286,0.088538462,4.639999866,11.38333337,37.36166573,0.229166664,1.058500002,8.861666679,0.290833334,1.037333339,0.713833342,39.04833349,0.844999999,9.050000191,87.05000114,4.150000036,12.8499999,26.07499981,1.599999994,3.87499994,25.42499971,43.02500057,1.225000024,0.550000012,83.05000305,31.20000076,52.0,56.02585445,11.45128201,0.053397436,6.188140991,10.14643167,2.15826921,1.616452986,0.26241453,1.640094012,0.026647437,0.04959188,0.034181624,0.365213676,26.23333359,0.675,18.53333346,25.96666654,6.933333397
3626.514,484.7284588,183694.3242,1007.953804,10437.9318,16.68004421,25.89437477,1.280484885,0.965035622,1410.757916,1431.343572,1.503832608,0.814763211,0.151032495,252853.7174,20.95939266,191.9400705,215.2777882,216.5380185,201.0655378,187.6245327,3.686539948,3.875000924,24.98820297,19.69836672,5.442778468,168.0984577,220.953373,392.6690343,430.1968969,403.1256065,106.745149,3.515479932,3.648633808,49.52037605,1590.074989,0.033,0.275521432,0.0594375,0.017714286,0.798562497,0.064214286,0.094933333,4.730000019,11.62666639,37.18999926,0.272999999,0.906333337,8.866666635,0.290833334,1.105333328,0.660000006,39.81166649,0.809666673,9.099999746,86.80000051,3.966666778,12.66666698,27.53333346,1.900000016,3.566666683,24.5333341,42.46666718,1.333333294,0.560000002,82.75,31.20000076,51.90000153,55.62187481,11.44343755,0.05534375,6.358437479,10.48062506,2.203749992,1.643437508,0.254999998,1.648656245,0.026843751,0.0483125,0.0341875,0.363125002,26.23333295,0.668,18.23333295,26.39999962,7.199999968
3851.298,485.6610948,191541.4733,1049.53093,10754.75814,13.36887785,26.21597123,0.56694463,0.997543879,1401.105479,1450.317591,1.522663812,0.842944667,0.154718328,261701.1022,15.67258142,171.4391232,181.9569098,187.8951639,175.2380428,162.4037425,3.472198079,4.467966219,24.64210558,20.62316593,4.936453005,157.3638404,203.97428,349.8326696,428.9023743,426.2864418,93.48324935,3.766927997,3.648633808,49.31728411,1547.099998,0.0374,0.295230765,0.059066667,0.017466667,1.232071425,0.107363637,0.088272727,4.730000019,11.30000003,36.50833384,0.237799996,0.945166667,8.575000127,0.305166662,1.105333328,0.660000006,38.25333277,0.750500008,9.025000095,87.02499962,3.125,12.95000005,37.17500114,1.525000006,2.875,18.4749999,39.94999886,1.25,0.50999999,83.19000244,31.20000076,52.09999847,55.69015199,11.21208337,0.048738637,6.349905324,10.46729169,2.191590934,1.605833332,0.231060604,1.649162883,0.025352273,0.044357955,0.029804924,0.341250006,26.06666692,0.66,18.86666679,26.5,6.866666635
3773.771,482.6888311,191969.7852,1048.606929,10900.5258,11.85806461,25.99448959,0.73400984,0.992434313,1414.653839,1471.39712,1.543143516,0.833433735,0.159766204,261712.3522,18.12506126,196.7359702,214.3989779,209.3007565,199.8755232,186.5689958,3.615273893,3.980434765,26.52172017,18.73269423,4.730639259,147.9677229,213.7930533,397.5614344,410.0817172,470.8112501,122.862175,3.578276088,4.049891929,49.26223803,1633.04998,0.039785715,0.295230765,0.0575,0.015538462,0.646333333,0.083866667,0.088272727,4.639999866,11.19166676,36.82833227,0.237799996,0.945166667,8.861666679,0.290833334,1.185833315,0.660000006,38.86800003,0.844999999,9.025000095,86.57500267,3.974999964,13.07500005,30.125,1.799999982,3.599999964,20.9000001,43.57499981,1.25,0.560000002,83.22000122,31.20000076,52.09999847,55.96150805,11.73182529,0.047777778,6.355238108,10.41829366,2.121865052,1.517023809,0.220753967,1.639865094,0.026095239,0.0395,0.033674603,0.349682542,25.90000025,0.659,18.06666692,26.03333346,7.366666635
3918.71,488.0150611,195930.7663,1048.589345,10991.08594,17.18582646,26.24473246,0.684691463,1.030915213,1405.400906,1468.970072,1.54378732,0.862895836,0.168971067,270871.2031,8.625725041,176.7664712,198.91377,198.936573,180.8668296,174.2686462,3.53981487,3.980434765,26.74350206,19.36543036,4.60062023,141.9139423,213.6022657,367.4063657,424.7807337,471.2576625,124.8190705,3.578276088,3.610321869,48.51764091,1676.024994,0.0374,0.293142857,0.0594375,0.019923077,0.665642858,0.066076923,0.096076923,4.900000095,10.86999989,37.67000008,0.220333333,1.004500002,9.24333334,0.307166668,1.089199996,0.727499992,38.86800003,0.844999999,8.999999762,86.64999771,3.75,13.04999995,28.44999981,1.650000006,3.675000012,23.42499971,42.79999924,1.25,0.560000002,82.80000305,31.10000038,52.09999847,55.96607166,11.7349999,0.045589286,6.351562491,10.38580363,2.09218746,1.570089283,0.220624999,1.635687506,0.026553572,0.036709822,0.031205357,0.337678573,26.56666629,0.679,19.1666673,26.20000013,7.100000064
3671.076,488.1759479,191354.627,1047.371216,10771.93624,21.01938351,25.6014061,0.492580023,0.947044695,1407.476486,1460.771133,1.523221811,0.797131943,0.152245675,258692.5124,14.58481007,200.2191925,211.5607357,212.0591698,198.389775,187.5763187,3.355023752,3.925333291,26.31465157,19.03715849,4.590834975,175.5370563,223.1574249,351.4726601,398.1017825,436.7683779,111.2841314,3.722211758,3.526586165,49.27272876,1633.04998,0.038153846,0.30914286,0.057923077,0.019923077,0.646333333,0.062615385,0.088538462,4.800000191,10.86999989,37.18999926,0.261833337,1.065800011,8.873999977,0.253833331,1.054499994,0.68933333,39.61750031,0.871000004,8.549999952,86.875,4.075000048,12.95000005,27.375,1.875,4.149999976,24.92500019,41.67500019,1.274999976,0.600000024,83.54000092,30.79999924,52.79999924,55.95666688,11.564745,0.047301961,6.29309804,10.44435297,2.101254909,1.541843138,0.213490198,1.660280395,0.025586275,0.037819608,0.031527451,0.331882356,26.16666667,0.67,18.5,25.79999987,6.866666635
3720.145,486.0346653,190780.4004,1049.434621,10776.0096,25.00325739,25.95650935,0.912834734,0.956676506,1414.653839,1449.882988,1.54131036,0.806828698,0.151362558,259632.3932,30.3449137,190.2265708,208.3219986,208.079965,192.2637501,181.4928996,3.615273893,4.14106374,26.38279311,19.51444626,4.705585639,183.5160096,265.5616926,404.3583158,429.4609451,478.3825366,134.0938991,3.388386865,4.049891929,48.61755721,859.4999952,0.0374,0.295230765,0.061428572,0.0197,0.798562497,0.061153846,0.105599999,4.579999924,10.86999989,37.09999975,0.221833331,1.004500002,9.051666578,0.290833334,1.058833341,0.716499984,38.35166677,0.977500002,9.075000048,86.47500038,3.949999988,13.0,31.7249999,1.875,3.62499994,23.29999971,39.47500038,1.274999976,0.579999983,83.43000031,31.20000076,52.0,56.08388852,11.02177767,0.044861111,6.205111112,10.31977784,2.082388883,1.53088889,0.223833332,1.663266662,0.026488889,0.03765,0.032677778,0.336333336,26.53333346,0.669,18.90000025,25.9666659,7.0
3684.514,485.0008818,183372.2428,1049.515589,11106.49874,25.84450098,26.00175079,1.273182786,0.934625002,1410.952759,1399.363867,1.549730723,0.781342303,0.155481194,255666.5332,20.98596114,181.1118806,202.6498763,198.1101538,177.3699786,172.4145177,3.355023752,4.131727527,26.26397252,19.69680746,4.851246695,188.5323435,278.9215819,427.8613052,454.4068197,514.9199677,132.7133312,3.723607729,3.543398043,48.40566715,1590.074989,0.030535714,0.292818183,0.057923077,0.017636364,0.69992308,0.107363637,0.087199999,4.75,10.79399986,36.24666723,0.236833336,0.906333337,9.051666578,0.305166662,1.105333328,0.68933333,38.60833359,0.973500003,9.033333143,86.46666718,3.933333397,12.96666654,31.50000064,1.800000032,3.73333327,23.13333384,39.83333333,1.299999952,0.579999983,83.31999969,31.20000076,52.0,55.96626981,11.17412694,0.049365079,6.262380942,10.41206348,2.082619047,1.568888881,0.21718254,1.662976193,0.025996032,0.036480159,0.031345238,0.32634921,26.56666692,0.667,19.06666629,26.03333346,7.23333327
3669.375,487.0383657,181761.179,1049.090169,11030.44421,23.04729271,26.11842553,0.423921836,0.930082177,1410.757916,1392.481689,1.547110652,0.783392648,0.14860301,253388.2487,26.95778758,194.0094878,212.6236782,209.1319014,197.9263891,184.1357358,3.975861748,4.14106374,26.16369128,20.17241494,4.715482096,194.0737654,252.4710115,388.1113434,414.3711052,479.5434545,133.7335784,3.766927997,3.801979383,48.17710002,1590.074989,0.039307692,0.293142857,0.078909092,0.019923077,0.798562497,0.082164287,0.100785713,4.610000134,11.30000003,38.22500102,0.237799996,1.125166674,9.051666578,0.340666667,1.105333328,0.7045,38.9166673,0.801666657,9.174999952,86.49999809,3.600000024,12.82500005,30.5999999,1.600000024,3.549999952,23.55000019,40.70000076,1.225000024,0.550000012,83.30000305,31.29999924,51.79999924,56.03147052,11.27529409,0.04677353,6.241823547,10.26455888,2.099411742,1.563632356,0.226808821,1.644713234,0.025966177,0.036845588,0.031882353,0.333044124,27.36666679,0.679,19.29999987,26.40000025,7.23333327
3856.419,481.8145834,190667.4655,1049.30483,11262.88257,21.47768656,25.9629457,0.75826041,0.999376799,1411.810753,1396.335724,1.526718577,0.837293824,0.163226996,265091.5221,10.8710673,185.0281925,200.9539935,198.5706819,187.4602286,176.719202,3.622197469,4.166079849,26.02169251,20.23741468,4.498004635,180.6211713,255.6305459,423.8111814,438.9756215,494.6971537,127.509457,3.18783616,3.765240481,48.46443685,1676.024994,0.039785715,0.295230765,0.057923077,0.015538462,0.68407143,0.066076923,0.087199999,4.800000191,10.55333344,36.50833384,0.232750002,1.046999981,9.051666578,0.307166668,1.058833341,0.713833342,38.25333277,0.836999993,8.650000095,86.72500038,3.24999994,12.92499995,28.6500001,1.875,4.0,22.2249999,43.25,1.37499997,0.540000021,83.58000183,30.89999962,52.59999847,55.92647036,11.62529421,0.048794118,6.268823525,10.46411764,2.133235272,1.559999992,0.225882351,1.669823524,0.026264706,0.035558824,0.031647059,0.335588239,26.79999987,0.694,19.13333384,26.0,7.166666667
3660.662,489.5800363,184773.7487,1049.278183,11371.28984,17.91471215,26.18098466,1.151995219,0.967228008,1388.366727,1412.918587,1.521492134,0.796839707,0.171904804,257111.1243,17.46163383,183.7261181,206.7972043,201.0715052,193.1535784,178.4265652,3.512216568,3.987845848,26.31522083,20.07824993,4.788369974,164.6334194,249.7755152,536.9389114,514.4553833,547.9892413,153.7673238,3.388386865,0.63641377,47.96745777,1676.024994,0.033,0.30914286,0.068800001,0.017636364,0.798562497,0.107363637,0.094933333,4.75,10.86166668,37.36166573,0.237799996,0.708749995,9.24333334,0.295400003,1.089199996,0.7045,39.81166649,0.977500002,8.949999809,86.125,3.825000048,12.52499986,27.04999971,1.900000006,4.049999952,23.5250001,43.47499943,1.299999982,0.550000012,83.30999756,31.10000038,52.20000076,55.67794104,11.03823521,0.050815126,6.409411755,10.6658193,2.083844503,1.613571418,0.239684874,1.664271027,0.024861345,0.039531513,0.028989496,0.32422269,27.06666692,0.668,18.36666679,25.63333384,7.700000127
3597.979,482.0453671,183420.4408,1049.648137,11231.78597,20.70155251,25.77964838,1.278370061,0.949607501,1396.549172,1445.349032,1.517776911,0.788463727,0.162319552,251317.9355,21.34705523,192.0265376,214.1607145,214.1490771,205.1837813,185.7427781,3.179173981,3.648174008,26.34276923,19.71325056,4.571918825,176.7676662,293.1845531,554.7422193,542.0997798,554.00155,132.7855721,3.18783616,2.177525684,48.48967044,1590.074989,0.038153846,0.295230765,0.0594375,0.0181875,0.798562497,0.065466666,0.096076923,4.730000019,10.79399986,36.82833227,0.232750002,1.065800011,8.861666679,0.295400003,0.882499993,0.684500009,39.61750031,0.973500003,9.25,86.35000038,4.150000036,12.625,27.3499999,1.575000018,3.950000048,24.9000001,42.22500038,1.25,0.560000002,83.97000122,31.29999924,51.70000076,55.72738103,11.12542859,0.050721429,6.463261957,10.53135715,2.067190467,1.593547624,0.237285714,1.630340479,0.025888096,0.040247619,0.031671429,0.328333338,27.06666629,0.663,18.90000025,25.33333333,7.400000095
3545.909,485.7622923,181953.6113,1031.708707,11154.47941,18.35418415,25.96771987,0.854730437,0.930728016,1407.476486,1440.328136,1.536822965,0.778078414,0.154074076,250975.5814,26.30068124,205.5943712,216.4738032,214.2971115,210.0951061,190.9281057,3.647741596,3.866790732,26.86549767,19.09159382,4.544702222,154.9781291,242.356575,460.6655439,430.9419988,512.5777143,148.8349136,3.388386865,0.63641377,48.74775489,1633.04998,0.032066666,0.292818183,0.058,0.019923077,1.093799996,0.083866667,0.105599999,4.730000019,10.55333344,37.18799973,0.220333333,0.932833334,9.24333334,0.253833331,1.185833315,0.684500009,39.61750031,0.977500002,9.174999714,86.54999924,3.324999988,12.79999995,28.07500029,1.775000006,3.975000024,23.69999981,42.47499943,1.299999982,0.550000012,83.37000275,31.29999924,51.79999924,55.59999985,11.35361107,0.049444445,6.4747222,10.62833341,2.031111105,1.610833337,0.228055555,1.642333322,0.025944445,0.039805556,0.029305556,0.322500004,26.5,0.661,18.63333321,25.23333295,7.333333333
3706.355,473.0743277,185018.4466,1049.435735,11000.75415,17.25946236,25.95003422,0.41379707,0.919698782,1403.621979,1485.786011,1.526224891,0.768243052,0.152587385,255397.0788,16.95978299,182.8972899,200.8777116,195.0677166,187.1787853,174.6469014,3.737263004,4.032888333,26.54244288,19.64491367,4.821030617,161.1951962,264.8695691,477.8527743,449.0384432,524.2786484,147.4787451,3.367820005,0.655731874,48.43517844,859.4999952,0.0374,0.30914286,0.068800001,0.0194,0.744615385,0.068785714,0.100785713,4.610000134,10.86166668,36.82833227,0.220333333,0.932833334,9.24333334,0.340666667,1.058833341,0.7045,39.81166649,0.973500003,9.424999714,86.54999924,3.75,12.92499995,32.8499999,1.474999994,3.699999988,21.47500038,40.50000095,1.299999982,0.519999981,82.58000183,31.5,51.5,55.46025604,10.8761283,0.047766667,6.511666627,10.73887175,2.117487169,1.619076934,0.235871795,1.649553855,0.026402565,0.040546154,0.030138462,0.330564109,26.79999987,0.653,19.00000064,25.96666654,7.166666667
3774.118,481.8066475,188408.2135,1040.642136,11000.06995,16.28150209,26.01945003,0.269344656,0.929231664,1385.737254,1443.74123,1.530812403,0.775859299,0.154320822,261797.6387,4.244479739,179.7190857,198.7205207,199.2119211,187.9456196,174.3114783,3.179173981,4.540142645,26.55151852,19.59535638,4.964293718,229.0745306,242.1448339,444.0539309,467.6270536,536.7915446,140.4266125,3.367820005,0.667018463,48.37086391,1418.174995,0.032066666,0.295230765,0.068800001,0.017466667,1.232071425,0.062615385,0.094933333,4.730000019,10.4016668,38.22500102,0.237333332,0.961499999,9.051666578,0.242000006,1.054499994,0.676666657,37.986667,0.871000004,9.333333015,86.53333282,3.666666667,12.86666679,32.36666616,1.666666706,3.633333286,21.70000013,40.63333384,1.366666635,0.50999999,82.98000336,31.39999962,51.59999847,55.9489705,11.60791172,0.049291176,6.389823558,10.45064712,2.011249995,1.585161759,0.219970587,1.635651467,0.025875001,0.037370588,0.029739706,0.309470592,27.0,0.635,19.43333371,25.93333371,7.099999905
3374.958,476.21635,176627.0612,1018.810242,10997.3704,18.05264823,25.98206035,0.306364495,0.859045135,1378.044364,1466.423931,1.489761636,0.708782405,0.152037038,238802.8854,17.63307386,211.9811579,229.162646,226.5281556,214.4228827,197.795311,3.512216568,3.900841524,25.90476179,19.53015455,5.231550237,285.2349288,284.9844386,479.6817919,449.3064779,518.6023992,149.2152376,3.596665422,0.665301825,48.79618375,1547.099998,0.0374,0.297250004,0.068800001,0.0197,0.68407143,0.107363637,0.096076923,4.610000134,11.38333337,36.55333328,0.236833336,0.932833334,8.861666679,0.290833334,1.098166664,0.681333333,38.35166677,0.801666657,9.133333206,86.6333313,4.075000048,12.74999976,36.33333333,1.633333325,3.166666667,19.36666679,39.5,1.25,0.540000021,83.87999725,31.20000076,51.90000153,55.96999969,11.37799997,0.0491,6.314000018,10.38566666,1.968333336,1.601666673,0.239666665,1.645199998,0.025566667,0.0426,0.0275,0.307000002,26.53333282,0.636,19.06666629,26.46666718,7.166666667
3457.308,475.9871293,176589.3848,1021.513957,10992.75374,17.12947261,26.59510891,0.271021315,0.861687501,1384.784687,1432.612803,1.527503058,0.718295718,0.144822918,243651.14,32.48908413,207.0239296,225.7039026,221.1917159,211.7055047,193.8336747,3.737263004,3.648174008,25.99319911,20.20857358,5.365711272,182.3876584,287.909523,453.7917506,412.5532125,505.4847806,137.0344028,3.18783616,0.668149715,47.88689852,1590.074989,0.0374,0.30914286,0.066528572,0.016153846,0.665642858,0.064214286,0.088538462,4.75,11.38333337,37.09999975,0.236833336,1.065800011,8.948333422,0.305166662,1.105333328,0.7045,39.81166649,0.750500008,9.275000095,86.25,3.574999928,12.7249999,36.47500038,1.650000036,3.650000036,17.5999999,40.62499905,1.349999964,0.569999993,83.27999878,31.39999962,51.70000076,55.86153837,11.28894236,0.054375,6.313076936,10.54096156,2.010528838,1.56533654,0.236826922,1.670081731,0.025177885,0.042269231,0.027769231,0.308942308,27.03333346,0.623,19.76666641,26.06666629,7.166666667
3588.094,470.1396912,179956.6315,999.7746887,11000.35864,15.33069015,26.65470529,0.271569944,0.883930437,1396.078476,1440.276068,1.534948116,0.738140576,0.146809261,249798.9349,20.65769253,194.2991702,221.7022444,213.2426427,200.3510615,187.7445755,3.737263004,3.987845848,26.59414053,19.45485139,5.191205641,150.83494,290.3115044,451.448082,400.6038055,475.6666056,145.5637376,4.005852073,0.654736521,48.1891675,1661.699997,0.039692307,0.297250004,0.059066667,0.014857143,0.798562497,0.083866667,0.088272727,4.730000019,11.30000003,36.24666723,0.221833331,1.125166674,8.694999854,0.285666664,1.089199996,0.716499984,38.25333277,0.973500003,9.25,86.90000153,3.87499994,12.9749999,32.29999924,1.575000018,3.024999976,20.9749999,42.125,1.225000024,0.519999981,83.30000305,31.29999924,51.70000076,55.86557005,11.06427624,0.053129386,6.360526346,10.42451758,2.058750003,1.615592109,0.23879386,1.639315785,0.026114036,0.041357456,0.028350878,0.318815794,27.13333257,0.62,19.0,26.86666679,7.166666667
3212.55,471.7524608,171689.9798,999.7548014,10675.54826,17.26438173,26.12333759,0.327022571,0.837581307,1395.015112,1442.013951,1.539165507,0.699209208,0.139631075,231839.2852,21.4686953,215.5296516,229.8637517,235.1136157,219.5359694,201.3531055,3.837117523,4.003714472,26.25271598,19.10986296,5.306075335,164.3872073,271.5498034,425.5659828,438.5220057,484.1584549,139.698583,3.829863598,0.660264668,48.75908295,1633.04998,0.033,0.30914286,0.0575,0.019923077,0.798562497,0.107363637,0.100785713,4.78000021,11.30000003,37.36166573,0.261833337,0.906333337,8.694999854,0.305166662,1.058833341,0.684500009,38.1666673,0.973500003,9.325000048,86.64999962,3.724999964,13.04999995,32.27499914,1.62500003,3.474999964,20.19999981,42.42500019,1.200000018,0.540000021,83.38999939,31.39999962,51.59999847,55.7544117,11.24584039,0.048928572,6.386176499,10.57004207,1.991680673,1.64386554,0.238802518,1.655569323,0.025563026,0.041508403,0.029002101,0.315399165,26.76666705,0.642,18.73333295,26.60000038,7.233333429
3205.796,477.889837,173416.7493,999.7259318,10550.39176,20.24087481,25.67099905,0.521009297,0.810471639,1406.58449,1423.46459,1.532647739,0.68309289,0.124306423,232061.2865,36.55030659,228.0756925,243.6981023,238.7751605,233.6443265,212.3488433,3.382872383,3.939523806,26.25580661,18.7070655,5.270355721,143.9623149,274.152696,388.7906939,388.1052411,435.8449059,140.323302,3.596665422,0.656477777,49.196105,1518.450001,0.039307692,0.292818183,0.058,0.014857143,0.798562497,0.065466666,0.105599999,4.730000019,11.19166676,38.22500102,0.237799996,1.004500002,9.051666578,0.32016667,1.098166664,0.68933333,38.9166673,0.973500003,9.449999809,86.875,3.899999917,12.95000005,36.02500057,1.449999988,2.949999928,18.25,41.32500076,1.25,0.5,82.83000183,31.5,51.40000153,55.2741669,10.7758541,0.049827083,6.581416682,10.91897921,2.114562484,1.654541681,0.248020831,1.659366665,0.026037501,0.046183334,0.030104167,0.325145836,26.30000051,0.656,17.86666616,26.09999975,7.23333327
3408.314,471.8101319,175850.7917,1012.39238,10500.26998,18.08993292,25.85316006,0.268661182,0.84854204,1403.568689,1459.414689,1.52002803,0.694175296,0.133563026,239021.14,35.0515658,194.8671481,218.2265574,213.6780942,201.6003628,187.0219377,4.029501587,3.916372985,26.47059472,19.17656183,5.073779146,162.6225214,280.4900843,456.7985471,414.7020607,437.8026975,170.4135812,3.44212837,0.657427507,48.72144222,1518.450001,0.039307692,0.285733336,0.057923077,0.017466667,0.744615385,0.062615385,0.098461539,4.639999866,11.19166676,37.67000008,0.229166667,1.125166674,8.866666635,0.290833334,0.882499993,0.68933333,38.60833359,0.871000004,9.424999714,86.35000038,4.050000012,12.95000005,33.82499981,1.700000018,3.350000024,19.6500001,41.47500038,1.275000006,0.519999981,83.41999817,31.5,51.5,55.12039464,10.74391432,0.056050987,6.508453957,11.20713816,2.079999995,1.616398031,0.249555919,1.722305935,0.026031251,0.042414474,0.030697368,0.325394741,26.39999962,0.647,18.53333282,26.33333397,6.866666635
3474.055,475.936438,177380.5313,1049.34728,10481.25427,20.81098131,25.87901314,0.385302128,0.841331596,1399.406982,1448.847534,1.545302769,0.708854174,0.134056711,241198.459,23.94033383,192.9003938,203.5894718,204.7199599,196.6476974,181.559398,3.425361057,4.540142645,26.58850209,19.07252717,4.944783052,148.6430372,227.4255746,389.4628499,402.7886429,481.0077515,163.4001716,3.596665422,0.671400003,48.84788481,1547.099995,0.038153846,0.275521432,0.0575,0.0197,0.639923082,0.065466666,0.088538462,4.900000095,10.55333344,36.50833384,0.232750002,0.708749995,8.861666679,0.307166668,0.882499993,0.676666657,38.86800003,0.973500003,9.099999905,86.45000076,4.150000036,12.875,31.2750001,1.37499997,3.25,21.4749999,42.62499905,1.274999976,0.560000002,83.20999908,31.20000076,51.90000153,54.96332219,10.96291117,0.050240132,6.613421058,11.21495065,2.03470392,1.674884869,0.254440789,1.696393092,0.025679277,0.043712171,0.027019737,0.311463817,26.5,0.645,18.53333346,26.19999949,6.933333238
3507.604,473.9782609,181017.9701,1049.558914,10500.98832,23.52545611,25.62802704,0.796356159,0.848309894,1400.855347,1443.486317,1.540799126,0.704997684,0.145509838,243689.4199,26.03763358,191.5070394,204.6912047,204.4601771,190.6218764,179.3064671,3.647741596,4.540142645,26.47849536,19.29290803,5.001776437,185.7215417,246.0419699,475.614282,480.5422274,606.5163244,144.3942693,3.596665422,0.653664989,48.66492335,859.4999952,0.032066666,0.299800001,0.066528572,0.017714286,1.093799996,0.062615385,0.088272727,4.710000038,10.86999989,38.22500102,0.220333333,1.004500002,8.866666635,0.295400003,0.999166667,0.671599984,39.04833349,0.844000002,9.124999762,86.72500038,3.675000072,12.9749999,30.04999971,1.650000036,3.49999994,21.82499981,42.97499943,1.275000006,0.529999971,83.47000122,31.20000076,51.90000153,55.10641419,10.53574006,0.054248355,6.591496679,11.20858562,2.017236823,1.682088819,0.254901314,1.701488487,0.025465461,0.045057566,0.027481908,0.30238487,26.26666705,0.652,18.33333333,26.59999975,7.03333346
3445.696,476.9194006,180211.6315,1049.505437,10500.83195,24.2794323,25.53452142,0.263178935,0.863454337,1402.023891,1474.848328,1.524820258,0.707576993,0.146445811,243483.3314,27.87391667,199.7364591,209.7434533,216.2442398,201.7410857,187.222681,3.575058649,3.991086751,26.68496855,19.15964079,5.031987806,267.3670845,252.6652686,466.176103,515.8515727,620.6991603,148.0379086,4.005852073,0.639848083,48.54041878,1661.699997,0.038153846,0.285733336,0.059066667,0.016153846,0.639923082,0.082164287,0.105599999,4.710000038,10.55333344,36.55333328,0.229166664,0.945166667,9.051666578,0.307166668,1.089199996,0.7045,37.986667,0.836999993,9.375,86.84999847,3.825000048,12.94999981,32.30000019,1.599999964,3.399999976,22.32499981,40.37500095,1.274999976,0.600000024,83.51000214,31.39999962,51.5,55.40277746,11.36416663,0.053416667,6.504722238,10.96583316,2.031388872,1.645277778,0.243611112,1.687222219,0.025583334,0.045194445,0.028250001,0.315277783,26.59999975,0.647,18.46666718,25.96666654,7.166666508
3448.223,485.0936894,179857.8893,1049.370575,10501.11991,22.4249537,25.87235665,0.262991405,0.878012436,1415.524251,1475.182305,1.517345125,0.718998273,0.142592302,243886.4199,29.9485174,196.897754,206.8089396,216.8345095,203.4952011,187.360843,3.497150948,3.876811385,27.18419751,19.03065944,4.864059707,246.5311216,249.1113307,468.3600362,500.0628993,658.0727336,178.2017345,3.478752593,0.66983287,48.36267058,1532.775002,0.033,0.285733336,0.058,0.017714286,0.69992308,0.064214286,0.096076923,4.710000038,10.4016668,36.50833384,0.237799996,0.708749995,9.24333334,0.290833334,1.086500019,0.660000006,38.86800003,0.836999993,9.325000048,86.79999924,3.399999976,13.02499986,34.0,1.600000024,3.175000012,22.12499952,39.10000038,1.299999982,0.560000002,83.34999847,31.39999962,51.59999847,54.9165179,10.71602681,0.058232143,6.540401755,11.18772317,2.022008907,1.708124988,0.251071427,1.71241518,0.025446429,0.045892857,0.026910714,0.299419644,26.70000013,0.648,17.93333371,25.90000025,7.066666603
3510.989,484.4977145,180304.5775,1049.46523,10500.67505,17.39369766,26.30294116,0.865709332,0.884739873,1409.680074,1457.52487,1.537591845,0.738818864,0.147339121,246021.0723,22.48062462,190.2700227,201.161733,211.7554124,194.9867338,181.9777158,3.508868396,3.991086751,27.8994356,18.87476087,4.808803022,170.0222696,240.6807658,504.1983096,541.1060638,665.0721588,189.4401773,3.351824343,0.674527774,47.85221767,1418.174995,0.039692307,0.285076925,0.0575,0.0194,0.68407143,0.064214286,0.0918125,4.480000019,11.62666639,36.24666723,0.237799996,0.961499999,8.694999854,0.32016667,1.185833315,0.713833342,38.9166673,0.809666673,9.274999857,86.42500114,3.725000024,12.875,30.32500029,1.349999964,3.199999988,21.5250001,43.60000038,1.274999976,0.550000012,83.04000092,31.39999962,51.70000076,55.0658498,10.69176462,0.053534314,6.605081645,11.27194442,2.025604574,1.645947709,0.257908498,1.707037579,0.026594772,0.046415033,0.028439542,0.304330066,27.13333321,0.648,18.56666692,26.83333333,7.066666762
3475.439,474.4792799,176048.446,1049.521876,10469.67171,21.51060951,26.38947304,1.001776432,0.855077662,1399.068593,1466.428782,1.53479893,0.710499043,0.146540543,239327.1471,35.33467865,191.8730685,198.0946471,209.7617035,192.9233602,180.1498305,3.576242646,3.876811385,27.40344946,19.02287777,4.910416603,164.5617097,231.0111459,447.7430751,543.6838824,631.2596334,188.7085075,3.478752593,0.666526186,48.06704187,1661.699997,0.039785715,0.30914286,0.066528572,0.017636364,0.69992308,0.062615385,0.088272727,4.639999866,11.38333337,37.09999975,0.220333333,0.945166667,8.694999854,0.290833334,1.105333328,0.713833342,38.25333277,0.836999993,9.125,86.57499886,3.800000012,12.67499995,31.19999981,1.62500003,3.49999994,21.7750001,41.89999962,1.299999982,0.569999993,83.0,31.20000076,51.90000153,55.19393376,10.74784915,0.052075367,6.599761042,11.10738966,2.033952206,1.642169112,0.249264703,1.683619488,0.026058824,0.046257353,0.029966912,0.312224267,26.76666641,0.658,18.09999975,26.93333308,6.933333397
3546.585,487.3223862,182522.0247,1032.988991,10449.71285,25.25262948,26.15421907,1.074558392,0.867076387,1392.805608,1461.30147,1.496758565,0.723567133,0.145888601,249798.7865,25.92700414,191.0313574,201.3233941,206.6817118,194.5319951,180.5641499,3.425361057,3.890286595,27.56418451,19.06149681,4.881493231,192.3269857,235.236213,447.1454493,524.4979731,584.7236277,145.5677395,3.44212837,0.678342581,47.89074055,1676.024994,0.039307692,0.295230765,0.068800001,0.017636364,0.639923082,0.082164287,0.088538462,4.730000019,10.55333344,36.82833227,0.229166667,0.708749995,8.948333422,0.340666667,1.185833315,0.713833342,38.25333277,0.801666657,9.25,86.29999924,3.825000048,12.89999986,30.57499981,1.550000012,3.324999988,21.44999981,43.10000038,1.274999976,0.550000012,83.48000336,31.29999924,51.70000076,55.24509802,10.76462733,0.054401961,6.539647079,10.96058821,1.930941167,1.610372552,0.251431372,1.676325495,0.026605883,0.046660784,0.026939216,0.29754902,26.86666679,0.662,19.36666743,26.63333321,6.699999968
3541.295,480.914937,183602.0729,1049.547409,10500.86373,26.28302991,25.86395272,0.426349769,0.893202553,1397.62168,1470.507597,1.451214403,0.746090281,0.149868633,249565.9987,24.41275307,189.2705828,194.6560275,204.2484487,193.421828,178.251105,3.425361057,4.163734833,27.26919524,19.28330986,4.663212538,224.2099368,235.8781687,417.6322721,503.2759743,580.4565303,189.1939144,3.719967246,1.478278408,48.14666049,1676.024994,0.030535714,0.293142857,0.0594375,0.017466667,0.639923082,0.0690625,0.087199999,4.75,10.79399986,36.24666723,0.237333332,1.065800011,8.575000127,0.242000006,1.089199996,0.7045,38.1666673,1.02033334,9.325000048,86.09999847,3.449999988,12.7249999,32.19999981,1.650000036,3.649999917,18.95000029,43.54999924,1.349999964,0.529999971,83.58000183,31.39999962,51.59999847,55.57879228,10.76973668,0.053715171,6.520046439,10.63082037,1.954055716,1.629938082,0.254241486,1.631013922,0.025574304,0.044243034,0.027828173,0.292817342,26.79999987,0.667,18.70000013,27.06666692,6.300000032
3516.617,476.9366766,180351.1927,1049.316833,10496.35067,26.60584315,25.73635546,1.543632372,0.874479485,1414.678561,1467.492828,1.446979076,0.728410711,0.148922943,245821.0195,36.787467,190.69255,197.3212763,204.9314512,195.921491,178.963625,3.350962381,4.19592758,25.78411758,18.00258259,4.729208181,178.7167517,240.7436256,408.5638796,500.9037921,593.4746119,202.2806009,3.845434994,3.957581997,46.76150068,1633.04998,0.033,0.285733336,0.059066667,0.015538462,1.232071425,0.065466666,0.100785713,4.800000191,10.86166668,38.22500102,0.272999999,0.932833334,9.128333251,0.290833334,0.882499993,0.660000006,39.61750031,0.809666673,9.299999952,86.12499809,4.050000072,12.7750001,35.82500076,1.600000024,3.375,19.2249999,39.97500038,1.275000006,0.540000021,83.23999786,31.39999962,51.70000076,55.13639698,10.93538604,0.055678308,6.7475735,10.99906246,2.012536769,1.693455874,0.262977943,1.63070037,0.026623162,0.044395221,0.027400735,0.305496326,27.10000038,0.654,18.63333321,26.13333321,6.466666698
