Repository: notKguin/MMK-Informservice

File: final_project/project/ML-intensive_final_project_cleaned.csv (part 8 of 39)
Количество чугуна (т),Удельный расход кокса (кг/т),Расход холодного дутья (м³/ч),t горячего дутья (°С),Расход природного газа (м³/ч),t природного газа (°С),Содержание кислорода в дутье (%),Расход пара на увлажнение (т/ч),Перепад давлений общий (ат),t чугуна на выпуске (лётка 1) (°С),t чугуна на выпуске (лётка 2) (°С),Давление колошникового газа (ат),Перепад давлений нижний (ат),Перепад давлений верхний (ат),Выход колошникового газа (м³/ч),Положение клапана малый снорт (%),t колошникового газа 1 (°С),t колошникового газа 2 (°С),t колошникового газа 3 (°С),t колошникового газа 4 (°С),t колошникового газа в пылеуловителе (°С),Уровень засыпи (запад) (м),Уровень засыпи (восток) (м),CO в колошниковом газе (%),CO₂ в колошниковом газе (%),H₂ в колошниковом газе (%),t периферийных газов 1 (°С),t периферийных газов 2 (°С),t периферийных газов 3 (°С),t периферийных газов 4 (°С),t периферийных газов 5 (°С),t периферийных газов 6 (°С),Уровень засыпи (север) (м),Уровень засыпи (юг) (м),N₂ в колошниковом газе (%),Шлак,Чугун.Cr,Чугун.Mn,Чугун.P,Чугун.S,Чугун.Si,Чугун.Ti,Чугун.V,Чугун.C,Шлак.Al₂O₃,Шлак.CaO,Шлак.FeO,Шлак.Ko,Шлак.MgO,Шлак.MnO,Шлак.NaO,Шлак.S,Шлак.SiO₂,Шлак.TiO₂,Бар М10,Бар М25,Влага,Зола,Кокс +80 мм,Кокс -25 мм,Кокс 40-25 мм,Кокс 60-40 мм,Кокс 80-60 мм,Летучие,Сера К,Углерод,CRI,CSR,Fe,FeO,S,SiO₂,CaO,MgO,Al₂O₃,TiO₂,Osn,P,Zn,Cr,MnO,O₂ в горячем дутье,Доля агломерата,Колошниковый газ (CO₂),Колошниковый газ (CO),Колошниковый газ (H₂)
3526.019,477.2311644,180842.2839,1049.566401,10500.70675,26.28946145,25.74988206,0.788343911,0.859971064,1409.667816,1464.295349,1.447933579,0.71875232,0.143511573,244100.362,33.75850993,176.7487634,182.1100025,185.0048326,178.3871314,164.6194509,2.422046224,3.890286595,25.57560849,19.92009767,5.571722309,167.9865793,225.2132441,365.6407153,443.2877452,535.7711868,146.8037202,3.476445963,3.723488698,48.3921895,859.4999952,0.032066666,0.275521432,0.061428572,0.0197,0.798562497,0.064214286,0.096076923,4.800000191,10.86999989,36.50833384,0.229166664,1.125166674,8.575000127,0.253833331,1.058833341,0.713833342,39.61750031,0.750500008,9.299999873,86.30000051,3.699999968,13.19999981,32.8333327,1.666666706,3.199999968,18.46666718,43.83333333,1.333333294,0.540000021,83.04000092,31.39999962,51.70000076,55.07499987,10.51938085,0.061666667,6.713749976,11.08415475,1.917714288,1.690357141,0.270869047,1.651744056,0.025879762,0.045285714,0.02499881,0.288785716,26.90000025,0.668,18.8333327,26.20000013,7.100000064
3150.55,481.5372776,174539.8392,1049.50031,10538.52726,29.74713596,25.16468954,1.041713279,0.818979743,1412.149083,1451.62855,1.442337841,0.686401039,0.134840277,229687.9674,30.94208277,213.467261,212.7874343,215.0197786,214.485892,188.8020395,3.453627,3.811054667,24.75594346,19.49638152,6.19946752,181.0626942,243.7116432,375.9138222,409.1916021,517.4561284,172.0121781,3.502027978,0.678342581,49.0486083,1633.04998,0.039307692,0.297250004,0.057923077,0.015538462,0.639923082,0.065466666,0.098461539,4.710000038,11.30000003,36.24666723,0.221833331,0.961499999,8.694999854,0.285666664,1.098166664,0.68933333,38.60833359,0.973500003,9.424999952,86.27499962,3.775000036,13.07499981,42.875,1.450000018,2.87500006,15.4749999,37.32500076,1.299999982,0.540000021,83.30999756,31.5,51.5,55.04761961,10.62007929,0.057578431,6.83337303,11.01928565,1.996468248,1.745793654,0.266468256,1.613456347,0.025996032,0.047,0.024515873,0.294642859,26.73333359,0.667,19.06666692,25.73333359,6.73333327
3377.406,471.9794641,177915.6719,1049.461929,10501.18111,31.52427673,25.11801418,1.490791683,0.843567997,1406.430135,1438.327201,1.439412499,0.70285359,0.142700809,236701.1309,47.16184839,201.4261856,211.461305,210.7273331,203.0085653,185.3187059,1.903030093,2.896747867,24.97625128,19.56375996,6.254720032,176.2105827,243.3533363,462.6791979,460.9866282,594.3439433,149.9703131,3.845434994,1.478278408,48.68952799,1518.450001,0.039307692,0.297250004,0.0575,0.016153846,0.798562497,0.107363637,0.105599999,4.75,10.4016668,38.22500102,0.232750002,0.708749995,8.694999854,0.253833331,1.098166664,0.713833342,38.1666673,0.844999999,9.366666476,86.43333181,3.899999976,13.25,41.86666616,1.666666706,2.899999936,15.83333333,37.73333359,1.299999952,0.540000021,82.80999756,31.39999962,51.59999847,55.08333332,10.38954744,0.066607142,6.749166627,11.14778574,1.891142863,1.729166675,0.261047618,1.652326193,0.024040476,0.04577381,0.027671429,0.279547622,26.20000013,0.669,18.53333346,25.73333295,7.033333302
3297.841,474.7528407,176694.1348,1049.529144,10493.73096,29.46366986,25.12428331,1.646971295,0.847703464,1410.669963,1442.36618,1.466065779,0.708145673,0.141283874,237009.1016,44.03700797,208.1002566,218.2491493,215.8636189,209.9501921,190.0410086,1.903030093,4.039669951,25.21487673,19.17739542,7.225824654,171.0247068,238.002128,433.5742747,421.6784617,591.2686971,143.213803,3.475445698,2.340742966,47.93496863,1633.04998,0.038153846,0.285076925,0.057923077,0.019923077,0.639923082,0.082164287,0.087199999,4.800000191,10.96999979,37.09999975,0.229166667,1.046999981,9.128333251,0.290833334,1.086500019,0.660000006,38.86800003,0.844999999,9.275000095,86.64999962,3.799999952,12.77499986,39.25000095,1.399999976,2.925000012,15.77499962,40.64999962,1.299999982,0.529999971,82.79000092,31.39999962,51.70000076,55.00861109,10.85927766,0.062897223,6.754888892,11.15316656,2.008111096,1.776444446,0.259222218,1.651547221,0.024394445,0.044244444,0.025297222,0.288194447,26.5,0.687,18.0,25.56666692,6.73333327
3440.29,478.390854,180113.373,1049.392136,10500.70646,25.43821041,25.13112005,1.23079583,0.852641779,1412.273907,1429.750854,1.465095495,0.705653362,0.148448495,239819.8092,35.84782672,187.6032213,190.0060825,200.5163059,194.4221624,175.0339959,3.508868396,2.977210661,24.66230536,19.62649512,7.32332768,179.2733103,212.3655663,398.4387525,431.5793775,570.8345057,191.270359,3.352879822,2.594383687,48.04493284,1661.699997,0.039692307,0.293142857,0.0594375,0.0181875,0.69992308,0.062615385,0.094933333,4.75,10.86166668,37.67000008,0.237333332,1.046999981,8.866666635,0.307166668,0.882499993,0.68933333,38.1666673,0.871000004,8.924999952,86.85000038,3.224999964,12.82499981,35.30000019,1.575000018,3.224999964,18.60000038,41.30000019,1.349999994,0.529999971,82.72000122,31.10000038,52.20000076,55.06871681,10.79077524,0.061993316,6.768181794,11.13085556,1.951564152,1.748716579,0.255414436,1.64509224,0.0243623,0.042593583,0.025002674,0.274438504,26.29999987,0.695,18.03333346,25.46666654,6.199999809
3426.186,474.0387816,176502.4245,1049.328328,10501.10429,27.09145006,25.48782261,1.044557862,0.879912036,1379.933116,1423.043562,1.494510661,0.716684612,0.164772571,235762.334,39.27876369,174.6753546,197.5865224,197.2357477,191.105917,171.1272265,2.422046224,2.896747867,24.91430966,19.66819056,7.086451511,301.442187,405.8364588,592.8292796,502.0956904,683.5694224,245.9171422,2.374624973,2.652418375,47.9850893,1418.174995,0.030535714,0.297250004,0.057923077,0.0194,0.798562497,0.107363637,0.0918125,4.579999924,11.30000003,36.82833227,0.236833336,1.125166674,8.948333422,0.295400003,1.086500019,0.7045,38.25333277,0.973500003,9.224999905,86.67499924,3.900000036,12.79999995,34.07500076,1.399999976,3.050000012,20.2249999,41.25,1.274999976,0.529999971,83.33000183,31.29999924,51.79999924,55.1399999,10.97033326,0.056333333,6.667666658,11.07866675,1.997333332,1.723333331,0.262999999,1.661866669,0.025133334,0.0424,0.0253,0.296333333,26.86666679,0.701,18.33333333,25.33333333,6.0
3615.257,472.9438474,179202.6178,1049.467107,10605.27201,26.15031974,25.68559972,1.153432225,0.953006084,1417.925462,1482.028656,1.498906712,0.756936272,0.198083517,246387.6764,22.93863106,147.3029811,181.8285262,173.6116155,161.5095765,151.0742435,2.044704035,2.654415866,25.0368313,20.07383164,7.020415862,283.1382866,582.1125081,609.9773229,503.4449654,701.9021734,262.9555416,2.078398243,2.340742966,47.4920249,1547.099995,0.039692307,0.295230765,0.0594375,0.015538462,1.982636354,0.107363637,0.105599999,4.800000191,11.30000003,37.09999975,0.237333332,0.708749995,8.866666635,0.285666664,1.054499994,0.684500009,39.81166649,0.809666673,9.249999762,86.70000076,4.175000012,12.75,36.64999962,1.375,3.0,19.75000048,39.22500038,1.324999988,0.560000002,82.43000031,31.29999924,51.70000076,55.2335417,11.21504164,0.057122917,6.626770795,10.95891668,1.955083318,1.709812501,0.273375,1.654493761,0.025072917,0.0429875,0.024147917,0.2849375,26.03333346,0.699,19.06666692,25.73333359,5.866666794
3425.045,474.7714885,178132.7279,1049.573029,11000.92334,24.85632372,25.51679357,1.393936505,0.937803241,1416.107178,1465.601337,1.481869668,0.735860536,0.203443864,243228.748,30.02277156,166.8555705,204.4592857,201.1691354,181.307827,170.3581702,1.903030093,2.557434142,24.93536146,19.7497921,7.523783644,269.8455048,673.3737996,569.3045336,567.9179179,725.9393361,339.9772822,1.973784034,2.173754334,47.39083417,1518.450001,0.032066666,0.275521432,0.058076924,0.0181875,0.646333333,0.061153846,0.0918125,4.900000095,10.4016668,38.22500102,0.232750002,0.945166667,8.575000127,0.253833331,1.105333328,0.676666657,39.61750031,0.973500003,9.374999762,86.64999962,3.925000012,12.82500005,37.625,1.274999976,2.975000024,20.07499981,38.05000019,1.299999952,0.540000021,82.51000214,31.39999962,51.5,55.24434507,10.68622007,0.058395833,6.639925566,11.06770819,1.918035711,1.71075892,0.280282738,1.666998511,0.02657887,0.041479167,0.022964286,0.276860121,26.70000013,0.697,19.09999975,25.86666679,6.133333206
3223.662,470.695085,169246.8893,1049.561132,10692.69324,26.90281717,25.58143504,1.344009695,0.867505215,1406.662709,1439.183919,1.463077779,0.689679973,0.180121528,227726.5768,41.44816603,171.1194592,198.4794725,191.130619,175.957641,167.2508945,2.378462841,2.914033751,24.6786569,19.65886243,7.778168221,266.9133504,506.2762604,664.3870112,580.172404,724.371287,293.1754195,2.414387102,2.594383687,47.50479619,1418.174995,0.039307692,0.295230765,0.058076924,0.017466667,0.665642858,0.0690625,0.100785713,4.639999866,10.86166668,37.36166573,0.237333332,0.961499999,9.128333251,0.242000006,1.105333328,0.727499992,38.25333277,0.871000004,9.350000143,86.67500114,3.349999964,12.6500001,35.22500134,1.575000018,3.150000036,21.25,38.80000019,1.274999976,0.540000021,83.19999695,31.39999962,51.59999847,55.31871655,10.54696506,0.058701872,6.585467964,10.88207225,1.966898394,1.728168459,0.269625669,1.653056137,0.025054813,0.044378342,0.023243316,0.286256685,26.63333321,0.697,18.43333308,25.70000013,6.099999905
2527.539,481.8437591,147336.1253,993.814064,7839.136833,23.30307706,24.13513486,1.134160244,0.694481646,1393.622369,1442.203115,1.123957489,0.55771995,0.138766904,209404.2593,37.36343019,172.7334201,199.6954231,201.2451814,186.3653046,163.2263254,2.496836563,2.977210661,16.81100396,22.39474217,7.370066325,234.973032,536.5491473,670.4009603,556.3748182,703.5743332,200.5248362,2.46814396,2.689459811,51.83296649,1633.04998,0.039692307,0.30914286,0.0575,0.017636364,0.665642858,0.068785714,0.096076923,4.900000095,10.4016668,37.18799973,0.237799996,0.932833334,8.861666679,0.253833331,0.882499993,0.671599984,37.986667,1.02033334,9.425000191,86.65000153,4.0,12.57500005,36.77500057,1.299999952,3.074999988,20.19999981,38.64999962,1.225000024,0.569999993,83.75,31.5,51.5,55.30897402,10.56767087,0.056692308,6.592606826,10.8955556,1.939636756,1.699209399,0.26431624,1.653203002,0.025574787,0.042831197,0.025211539,0.297948717,27.25,0.696,18.80000019,25.80000019,6.450000048
2903.387,472.6568852,157557.7266,1049.14919,9713.159668,20.56743069,25.51033298,1.73883545,0.864791669,1403.076717,1435.281955,1.467835754,0.709650464,0.156506945,205516.5299,19.98116421,186.6665554,218.2301267,213.4860687,193.6797988,180.6079515,2.220183114,2.875071009,19.3220922,23.66027117,7.089209815,291.2061577,600.3698336,691.1732826,511.6114922,674.707016,303.4310795,2.31002146,2.517036691,52.44266081,1590.074989,0.033,0.295230765,0.058,0.019923077,0.798562497,0.064214286,0.088538462,4.579999924,10.86166668,37.18799973,0.272999999,0.708749995,8.861666679,0.290833334,1.037333339,0.671599984,39.61750031,0.844000002,9.200000048,86.65000153,3.825000048,12.92500019,31.99999952,1.474999994,3.149999976,22.44999981,40.92500019,1.274999976,0.569999993,83.37999725,31.29999924,51.79999924,55.42368426,10.94783829,0.056026316,6.590169201,10.84349627,1.923176676,1.724943617,0.270469928,1.646695487,0.025139098,0.043601504,0.023203007,0.284135341,26.33333333,0.689,18.19999949,25.90000025,6.433333397
4108.493,449.3674598,195268.8398,1030.889918,15834.04122,20.95647637,26.92267084,1.550304214,1.257730916,1425.89285,1492.417706,1.302693054,1.040379634,0.217428819,279758.9375,8.40437834,168.6533826,180.9136899,165.5420996,155.1986554,158.621472,0.906498199,1.029943461,19.3220922,19.62649512,0.0,750.9055125,600.3698336,656.3809458,550.0606562,398.784476,496.7987938,0.994975922,0.882746587,0.0,859.4999952,0.030535714,0.293142857,0.0575,0.015538462,0.646333333,0.107363637,0.0918125,4.900000095,11.19166676,38.22500102,0.261833337,0.961499999,8.417500257,0.307166668,1.086500019,0.676666657,39.61750031,0.801666657,8.825000048,87.47499847,4.675000072,12.625,42.42500019,1.274999976,2.599999964,16.15000033,37.55000019,1.274999976,0.560000002,83.75,31.5,51.40000153,55.12812483,10.61437494,0.0604375,6.787499979,10.85781252,1.99499999,1.725624997,0.258749997,1.600281257,0.026562501,0.04340625,0.02675,0.307500005,27.33333333,0.738,19.93333371,24.73333359,7.866666794
4550.454,452.9699267,209040.2858,1073.698491,17359.24512,21.45484384,27.59559512,0.939439663,1.342677325,1423.263637,1498.685946,1.347713297,1.054405252,0.288593392,304574.0638,5.986158254,138.8381405,141.0308104,132.8111528,130.7196566,132.1780361,0.961714469,1.044813275,19.3220922,19.66819056,0.0,374.7105268,632.5580343,348.8173529,244.4816831,228.1969547,331.3358905,1.046984014,0.907520639,51.83296649,1633.04998,0.0391875,0.275521432,0.057923077,0.019923077,0.68407143,0.061153846,0.098461539,4.610000134,11.38333337,38.22500102,0.261833337,0.932833334,9.051666578,0.32016667,1.098166664,0.671599984,37.986667,0.844999999,9.0,87.34999847,3.599999964,12.82500005,39.75,1.299999952,2.774999976,15.9000001,40.27500057,1.299999952,0.560000002,83.62999725,31.70000076,51.09999847,54.88991612,10.92749989,0.063716388,6.924558797,11.07831943,2.110672274,1.761365535,0.259075629,1.600233191,0.026165967,0.043054622,0.025485294,0.302857146,27.60000038,0.723,19.93333308,24.59999975,7.966666698
4576.145,457.7504972,214393.931,1093.810725,18120.04769,19.54857179,27.29442104,0.622802909,1.387747685,1393.121399,1527.907895,1.352047697,1.149053829,0.239345488,312840.5482,4.364442525,149.6450774,147.920728,142.7610938,143.9321655,142.6339134,0.906676851,0.983856715,24.6786569,21.42126735,0.0,387.9441884,473.3620707,288.3989455,226.4896711,207.4718259,358.1168696,0.983285586,0.885028015,52.44266081,1547.099995,0.039785715,0.297692306,0.068800001,0.015538462,0.69992308,0.065466666,0.088538462,4.800000191,10.86166668,38.22500102,0.272999999,1.046999981,9.051666578,0.307166668,1.098166664,0.716499984,37.986667,0.750500008,9.125,86.85000038,3.800000012,12.8499999,39.02500057,1.299999952,2.599999905,17.2249999,39.85000038,1.349999964,0.50999999,83.88999939,31.79999924,50.90000153,55.24365302,10.75040231,0.05856966,6.76136223,10.70181116,2.045773956,1.747167173,0.263668727,1.583113011,0.027125388,0.042472136,0.028391641,0.317554181,28.19999949,0.711,20.43333371,25.13333257,7.800000032
4601.866,443.8193798,213171.1855,1095.963598,18244.72152,16.20136579,27.11637076,0.281604862,1.419059023,1427.215179,1507.203256,1.341122215,1.272009263,0.147060763,312987.8568,6.938919405,140.3951575,144.6945175,134.9770746,132.7614673,131.6656758,0.915138252,1.030377838,19.3220922,21.42126735,0.0,644.4335238,715.6252569,386.0550855,305.0151304,272.2042751,425.650027,1.003795487,0.954775808,47.73393265,1547.099998,0.039692307,0.297692306,0.061428572,0.016153846,0.798562497,0.065466666,0.092785714,4.480000019,11.38333337,37.09999975,0.221833331,0.906333337,8.575000127,0.340666667,1.086500019,0.671599984,39.04833349,0.973500003,9.133333524,86.83333333,4.000000079,12.90000025,33.33333333,1.333333333,3.0,19.03333346,43.29999924,1.299999952,0.540000021,83.23999786,31.79999924,50.90000153,55.11374995,10.61114575,0.055120834,6.737541643,10.795625,2.077249997,1.76697917,0.257791666,1.603406252,0.026841667,0.044895834,0.027995834,0.33147917,28.06666629,0.709,19.70000013,25.63333321,7.5
4286.93,455.0423193,206676.8997,1094.488617,16975.17695,17.59821177,26.39062444,0.514801692,1.285640179,1410.221688,1462.701294,1.211845941,1.149056421,0.135563592,293716.3158,7.027596148,146.7888556,147.37585,140.9983565,139.0470718,136.9335864,1.600660602,1.719927095,16.81100396,22.39474217,0.0,587.6470642,675.2897949,351.1110814,247.8314412,226.2620621,334.9802335,1.681829388,1.619373302,0.0,1532.775002,0.0391875,0.285733336,0.057923077,0.0194,0.744615385,0.0690625,0.094933333,4.900000095,10.96999979,38.22500102,0.221833331,1.125166674,9.051666578,0.242000006,1.054499994,0.681333333,39.81166649,0.750500008,8.899999857,86.97499847,4.674999952,12.87500024,36.55000019,1.274999976,2.74999994,17.89999962,41.52499962,1.324999958,0.569999993,83.91000366,31.60000038,51.20000076,55.12079835,10.6955671,0.057602941,6.736134433,10.88027312,2.086722683,1.781470578,0.275378151,1.615651255,0.026785715,0.047096639,0.027560924,0.327542018,27.03333282,0.685,18.56666692,25.43333308,7.300000032
4254.213,454.4773193,213127.4303,1097.254542,17427.50224,20.32394751,25.5420293,0.959154869,1.291094904,1419.019267,1490.511222,1.306900521,1.143259826,0.146412616,305293.026,23.15997422,180.9376523,181.5908702,180.2072109,180.4053698,168.1698647,3.205063733,3.405593313,26.20829492,21.51352994,0.0,445.113217,476.4006271,252.7562898,253.7426097,229.5080465,292.1264509,0.961727316,3.219613674,0.0,1590.074989,0.039307692,0.292818183,0.059066667,0.0181875,1.093799996,0.066076923,0.087199999,4.900000095,10.86999989,37.18799973,0.221833331,0.708749995,8.694999854,0.253833331,0.882499993,0.676666657,39.81166649,0.844000002,9.024999857,86.97500038,3.974999964,13.0,38.5,1.299999952,2.824999988,16.79999971,40.57500076,1.299999952,0.5,83.44999695,31.70000076,51.0,54.96785695,10.54607126,0.05525,6.792857187,10.99535721,2.094999995,1.803928567,0.267857143,1.618714273,0.027821429,0.047285715,0.028678572,0.331785719,26.36666679,0.601,18.79999987,25.23333295,7.433333238
4693.285,445.9228035,219820.5254,1097.367661,19653.6709,20.51178098,27.09279792,1.058650699,1.409140632,1428.441793,1495.616252,1.305227826,1.232675354,0.175861689,326233.1237,3.527823155,171.4131438,176.5407066,178.5312926,157.1528638,164.1998793,0.869228383,1.010530315,24.03016051,20.59861954,0.0,687.1540171,705.7896856,518.2717883,372.1778514,333.1115945,512.5879936,0.961727316,0.914691605,0.0,1633.04998,0.0391875,0.293142857,0.0575,0.0197,0.665642858,0.068785714,0.100785713,4.639999866,10.96999979,37.18999926,0.220333333,0.961499999,8.866666635,0.320666666,1.105333328,0.713833342,38.25333277,0.977500002,8.924999952,87.42500114,3.700000048,12.95000005,37.75,1.299999952,2.449999928,17.5,41.00000095,1.274999976,0.529999971,83.44000244,31.60000038,51.09999847,55.04148639,11.03642407,0.057425696,6.857817273,10.824551,2.063034053,1.768235293,0.258095973,1.58144427,0.027321982,0.046956657,0.029944273,0.340696594,28.29999987,0.615,18.36666679,25.86666679,7.766666571
4699.159,455.3035137,221113.3053,1098.165181,20271.93815,22.20288491,27.05792594,0.278958247,1.45268023,1415.446439,1477.175885,1.307578464,1.351708616,0.100926532,328465.2578,2.937874784,173.7791805,186.8202635,175.4627393,153.8755938,164.8305353,0.907982332,1.056975141,24.6734519,21.51352994,0.0,644.4335238,791.1323827,712.3232778,538.8493729,429.9853821,572.0688324,1.02124469,0.9064825,47.73393265,1676.024994,0.033,0.285076925,0.078909092,0.017466667,0.665642858,0.0690625,0.105599999,4.730000019,10.4016668,37.09999975,0.237799996,1.125166674,8.575000127,0.320666666,0.882499993,0.681333333,38.35166677,0.809666673,9.375000238,86.77499962,3.699999988,12.9000001,32.49999905,1.37499997,2.850000024,19.02499962,44.25,1.274999976,0.529999971,82.87999725,32.0,50.5,54.76157916,11.32091228,0.055424561,7.095140416,10.95431571,2.143175422,1.778350883,0.260666665,1.55006141,0.027829825,0.049254386,0.0331,0.350929826,28.33333333,0.614,18.79999987,25.80000051,7.799999873
4533.775,456.2917207,219510.319,1086.277634,20468.52637,23.3891863,26.90759055,0.624485418,1.48731192,1405.741414,1490.153054,1.304616779,1.38783739,0.09988831,325563.7148,3.652829794,182.5693073,195.4766057,164.7763583,155.8264745,165.8441162,0.872669734,0.975599475,26.20829492,19.12243035,5.102297207,765.7482936,473.3620707,731.6223882,537.7957598,393.5611242,554.417675,0.965287666,0.842756763,32.50636784,1518.450001,0.032066666,0.297250004,0.078909092,0.015538462,0.744615385,0.066076923,0.088538462,4.78000021,10.4016668,37.67000008,0.232750002,1.125166674,8.694999854,0.295400003,0.999166667,0.660000006,38.1666673,0.836999993,9.274999857,86.87499809,3.324999928,12.44999981,32.27499962,1.299999952,3.149999976,18.97500038,44.30000114,1.299999952,0.519999981,83.47000122,31.79999924,50.79999924,53.92499992,11.03607133,0.060214286,6.90141667,11.59964289,2.265714288,1.791071428,0.257500001,1.556142854,0.028821429,0.061000001,0.037642857,0.33147917,27.29999987,0.621,17.83333333,26.36666679,7.666666667
4647.755,429.3547786,216412.4701,1096.589045,20944.85498,23.68380698,27.42163746,1.270702184,1.469503447,1403.111244,1506.947135,1.293095728,1.36191088,0.108218762,314962.401,10.97797117,167.7358246,174.8678157,153.5469449,146.3215739,154.1809082,0.828197526,0.951339225,23.46814354,21.57011493,6.679436088,718.1179657,787.6421763,536.5535215,311.2576701,281.9043859,554.2298177,0.901800911,0.866016443,47.73393265,1633.04998,0.039307692,0.275521432,0.0575,0.017466667,1.232071425,0.068785714,0.092785714,4.480000019,10.86999989,37.18999926,0.237799996,0.945166667,8.948333422,0.340666667,1.086500019,0.676666657,38.60833359,0.836999993,9.066666603,86.89999898,4.0,12.6500001,40.36666743,1.299999952,2.733333349,15.06666692,40.53333282,1.324999958,0.560000002,83.23999786,31.70000076,51.0,54.21555558,11.11811098,0.059291667,7.261083339,11.32274999,2.318277763,1.776083335,0.254749998,1.559011105,0.028136111,0.062005557,0.039005556,0.358777776,28.0,0.686,18.96666718,25.13333321,7.800000032
4758.789,429.2652732,215760.8366,1116.73822,20921.05566,24.86192481,27.1095349,0.824878698,1.447705443,1429.754569,1476.304875,1.295435766,1.347804402,0.100186343,319585.1328,7.414720068,165.3013528,168.2015826,154.2876183,141.1153189,152.5469465,0.692713189,0.811122105,24.03016051,21.51352994,6.704723279,765.7482936,705.7896856,613.8157603,328.0880534,329.6515109,502.9975293,0.762972392,0.737695657,47.14339797,1590.074989,0.032066666,0.30914286,0.057923077,0.019923077,1.232071425,0.065466666,0.0918125,4.800000191,10.79399986,37.18799973,0.229166664,1.046999981,8.948333422,0.242000006,1.098166664,0.671599984,39.04833349,0.801666657,9.300000191,86.19999886,4.00000006,12.62499976,40.44999981,1.299999952,3.0,15.625,39.625,1.274999976,0.589999974,83.47000122,31.89999962,50.70000076,54.98416656,11.83458326,0.050066667,6.980208317,10.68879159,2.230083339,1.744833343,0.248541662,1.531320836,0.027408334,0.063100001,0.038154167,0.348892861,27.79999987,0.713,19.63333384,24.29999987,7.73333327
4619.257,434.0088525,217242.8776,1116.147847,20829.96753,25.93405223,27.01097926,0.910687753,1.420520827,1421.083016,1515.947561,1.286056081,1.366954277,0.053850694,319298.7617,7.963470042,179.2150898,173.7942607,164.3785229,144.7552026,162.2885691,0.697431428,0.793199648,24.34621199,21.0555915,6.659011503,796.254954,788.9028676,647.5699336,339.5559222,351.155529,536.20084,0.778361455,0.708737207,47.34622971,1633.04998,0.039307692,0.285076925,0.059066667,0.014857143,0.639923082,0.066076923,0.098461539,4.900000095,11.19166676,37.67000008,0.237333332,0.708749995,9.051666578,0.242000006,1.105333328,0.7045,37.986667,0.871000004,9.274999857,86.27500153,3.400000036,12.67500019,36.1500001,1.62499994,3.300000012,18.75,40.17500019,1.299999952,0.569999993,83.06999969,31.79999924,50.70000076,55.03535692,11.37630942,0.052315476,6.90141667,10.63963096,2.101488105,1.752761913,0.256154759,1.542509528,0.026460715,0.055719048,0.034559524,0.361309523,27.90000025,0.717,18.46666654,24.89999962,7.666666667
4756.305,421.1338016,218083.0182,1116.545283,20948.36125,25.82902781,27.1209387,1.394952103,1.43007047,1431.862144,1522.374678,1.287365481,1.385264243,0.044776111,322702.6523,2.448737189,178.5019487,166.4394058,161.907424,145.1301889,161.3591213,0.659272285,0.753423085,24.16155664,21.42126735,6.569051683,718.1179657,794.2286936,686.4957606,389.9833209,412.4542643,613.2024816,0.746359549,0.671268191,47.29950841,1590.074989,0.0374,0.295230765,0.068800001,0.0194,0.69992308,0.082164287,0.088538462,4.579999924,10.86166668,36.55333328,0.272999999,0.906333337,8.866666635,0.305166662,0.882499993,0.727499992,37.986667,0.871000004,9.525000095,86.125,3.574999988,12.69999981,33.82499981,1.37499997,3.574999988,18.5999999,42.62500095,1.274999976,0.550000012,83.06999969,32.0,50.40000153,55.0916672,11.43044444,0.050938889,6.966833345,10.58416666,2.154444472,1.785055559,0.269111114,1.520011108,0.027322223,0.056272222,0.033305556,0.358777776,27.76666705,0.718,14.19999981,24.29999987,5.699999928
4867.828,413.0161746,217667.6608,1116.758514,20930.77718,20.11498213,27.18604843,1.257939865,1.432849556,1436.155709,1523.327571,1.292563433,1.409670144,0.023461226,323615.2318,4.274520675,167.505434,154.8570824,158.3656979,141.7629061,153.0405324,0.702841667,0.794204796,24.11061454,21.53043048,6.637376865,763.5080287,778.8851191,586.4654846,344.5192884,404.4639168,483.8364588,0.783276031,0.723473554,47.14860678,1590.074989,0.030535714,0.285733336,0.078909092,0.0197,1.982636354,0.068785714,0.100785713,4.639999866,11.38333337,37.18999926,0.261833337,0.708749995,8.948333422,0.340666667,1.058833341,0.716499984,38.35166677,0.801666657,9.575000048,86.42500114,3.725000024,12.57500029,36.07500076,1.299999952,3.149999976,17.94999981,41.52499962,1.349999964,0.50999999,82.76999664,32.09999847,50.29999924,54.95374966,11.21170834,0.05353125,6.916354162,10.75750006,2.202770831,1.751687495,0.265249999,1.555629165,0.027516667,0.062152084,0.033966667,0.373458334,27.86666679,0.718,19.93333308,25.23333359,7.633333365
4956.384,413.3866835,217513.0586,1119.107646,20998.98332,21.55772169,27.33389076,0.308142729,1.443530098,1405.539568,1491.920013,1.288934261,1.422527189,0.021135995,322342.0898,4.009676168,145.4050706,140.8689934,148.9547542,134.3158468,139.011301,0.698262036,0.805478243,24.639129,21.26303975,6.283400377,514.9403369,757.1266123,424.3402443,291.5650317,383.7818642,473.2085279,0.78887743,0.714363071,47.14873536,1661.699997,0.039307692,0.295230765,0.066528572,0.0181875,1.093799996,0.064214286,0.105599999,4.579999924,11.38333337,37.09999975,0.236833336,1.058500002,9.128333251,0.307166668,1.105333328,0.713833342,37.986667,0.836999993,9.725000143,86.20000076,4.199999928,12.7750001,30.625,1.349999964,3.599999964,21.70000029,42.72500038,1.324999958,0.519999981,83.15000153,32.20000076,50.0,54.81650247,11.25988904,0.058857143,7.065763579,10.77605907,2.262647775,1.838423653,0.258682264,1.526407644,0.029226601,0.058820197,0.033879311,0.373497538,28.26666641,0.703,19.46666718,24.83333333,7.233333429
4795.071,434.9686078,219533.8646,1123.670283,20872.8715,19.72672176,27.07229813,0.49458503,1.431636845,1410.980812,1507.094889,1.295466339,1.402087102,0.029358758,325229.5273,4.575794001,164.5385329,160.253528,161.2507795,152.2694702,155.1833515,0.717040047,0.815979026,25.31656901,20.77766315,6.273688992,517.4700241,722.4364192,418.5972417,304.3910904,418.3591181,547.9840533,0.81189957,0.713586946,46.86905146,1661.699997,0.039307692,0.30914286,0.068800001,0.019923077,1.982636354,0.061153846,0.100785713,4.900000095,11.30000003,36.55333328,0.229166667,1.046999981,8.873999977,0.295400003,1.054499994,0.684500009,39.81166649,0.809666673,8.875,86.64999962,4.149999917,13.07500005,29.87500048,1.399999976,3.324999988,21.42499971,43.97500038,1.349999964,0.529999971,83.68000031,31.60000038,51.20000076,55.07821429,11.28373801,0.05359881,6.932761879,10.61529771,2.148142867,1.769904764,0.268880953,1.5316774,0.026859524,0.052776191,0.031286905,0.348892861,27.9666659,0.689,19.79999924,25.10000038,7.399999936
4924.465,418.4665327,218062.6055,1127.149948,21107.2998,20.81027377,27.00271455,0.284583362,1.503756364,1413.990479,1519.958542,1.296106666,1.493020256,0.011847801,324473.7331,2.093137031,167.9609426,164.0912164,157.368679,148.3797359,155.159188,0.715564517,0.812896003,25.39780347,20.59861954,6.137702445,763.2435023,762.3660482,570.806338,348.8295339,407.7872569,510.7464561,0.79909502,0.711375698,47.0944802,1661.699997,0.0374,0.285733336,0.058076924,0.0194,0.68407143,0.065466666,0.105599999,4.900000095,10.79399986,36.55333328,0.261833337,1.065800011,8.417500257,0.242000006,1.098166664,0.7045,38.1666673,0.750500008,9.775000095,85.80000114,4.350000083,12.79999971,33.22500038,1.474999994,4.150000155,19.62499952,41.52499962,1.274999976,0.50999999,83.62000275,32.20000076,50.0,55.24186523,10.89521824,0.055466269,6.867599236,10.5221429,2.104087305,1.776587293,0.28347222,1.533450392,0.027414683,0.051821428,0.03074008,0.347599208,27.79999987,0.691,19.36666679,25.13333321,7.333333492
4207.878,413.6870427,192335.3092,1126.955109,18386.39711,20.43265029,25.96196755,0.531562234,1.294905081,1410.927307,1504.471761,1.114750237,1.286131942,0.010759838,277326.5406,5.574694731,171.89396,167.8107494,155.8960304,149.3773699,153.7104355,0.953384779,1.036489353,24.6734519,19.95034993,6.330830574,754.7653554,762.3660482,545.2832476,338.6199125,389.8092524,466.0725238,1.013817531,0.967022282,48.31422154,1532.775002,0.0374,0.292818183,0.0575,0.017714286,0.68407143,0.065466666,0.096076923,4.579999924,10.86999989,36.24666723,0.232750002,1.058500002,8.694999854,0.290833334,1.105333328,0.671599984,38.9166673,0.801666657,9.25,86.42500114,3.5,12.4749999,34.55000019,1.399999976,3.199999988,18.35000038,42.49999905,1.324999958,0.460000008,83.63999939,31.79999924,50.79999924,55.33593708,11.43031242,0.054515625,6.937499993,10.33296871,1.990156248,1.810156252,0.312187506,1.489859371,0.027218751,0.0503125,0.029015625,0.338437505,27.59999943,0.689,18.54999924,24.69999981,7.650000095
4996.867,410.3432281,219324.3503,1127.272624,21400.57446,20.36102263,27.11338051,0.827968533,1.451480264,1425.126292,1490.907379,1.306683799,1.446681648,0.00681412,325631.1823,1.424382222,166.1490682,162.5219415,146.2312101,140.5255318,149.3168462,0.725335553,0.812771504,24.96714075,21.00823553,6.234217246,783.8652776,764.727801,570.4252879,301.1387672,338.9317627,456.0886421,0.805295606,0.72204986,47.08745464,1547.099995,0.032066666,0.292818183,0.061428572,0.015538462,1.982636354,0.062615385,0.088538462,4.639999866,10.86999989,37.67000008,0.237799996,0.961499999,8.575000127,0.32016667,1.058833341,0.7045,38.25333277,0.973500003,9.649999857,86.17500114,3.600000024,12.6500001,33.34999943,1.299999952,3.625,19.69999981,42.02499962,1.274999976,0.519999981,83.55999756,32.09999847,50.20000076,55.34866679,11.58120001,0.056926666,6.877399995,10.3380667,2.063666657,1.788933339,0.299466667,1.504046652,0.027246667,0.047726666,0.0288,0.332533336,27.99999936,0.689,20.0,24.63333321,7.699999968
5092.497,415.4635319,221044.9583,1125.432134,21449.4292,21.71488361,27.19637871,0.590696026,1.437116901,1406.288647,1522.838247,1.311751852,1.413752298,0.023656828,330485.4271,1.561955608,154.0495733,154.9030374,145.5255763,139.7472814,142.7857564,0.71685752,0.828472448,25.16873709,20.90718659,7.037707845,617.6421534,764.727801,491.6585032,262.8292192,312.3623543,454.0173581,0.782034665,0.72238675,46.24780846,1676.024994,0.036428572,0.285733336,0.061428572,0.016153846,0.665642858,0.064214286,0.100785713,4.78000021,10.79399986,37.36166573,0.221833331,1.065800011,8.873999977,0.32016667,1.098166664,0.727499992,38.9166673,0.836999993,8.899999857,87.22499847,4.275000095,12.6500001,34.12500095,1.299999952,3.600000024,19.67499971,41.30000019,1.274999976,0.569999993,83.80999756,31.60000038,51.29999924,55.354643,11.68611899,0.058133334,6.937273838,10.34436904,2.085904741,1.779190477,0.297380954,1.491682129,0.027342858,0.049955952,0.030104762,0.339869049,27.89999962,0.69,19.90000025,24.96666654,7.700000127
4962.678,409.7844265,218370.8346,1126.681366,21278.02124,20.86280839,27.10042477,0.868897082,1.441094329,1416.111135,1509.050049,1.309674308,1.419809605,0.022040509,328209.9388,8.920078735,167.9909808,169.6829287,155.5063801,152.5125898,154.4721699,0.728149598,0.819194558,25.5458533,20.31320548,8.671986779,604.4208743,752.739596,523.4067256,289.2233658,329.7487653,466.4729131,0.777732462,0.703982927,44.90949217,1547.099998,0.0374,0.275521432,0.068800001,0.017466667,0.646333333,0.068785714,0.105599999,4.75,11.38333337,37.18999926,0.237799996,0.932833334,8.575000127,0.285666664,1.185833315,0.7045,38.35166677,0.844999999,8.924999952,86.82499886,4.899999917,12.5999999,29.47500038,1.375,3.824999988,24.0999999,41.22499943,1.349999964,0.569999993,83.36000061,31.60000038,51.29999924,55.47666637,11.34625436,0.053941228,6.770368392,10.33382463,2.034412262,1.750701756,0.287728075,1.527284209,0.026797369,0.049230701,0.029268421,0.33017544,27.73333359,0.691,20.29999987,24.73333359,7.76666673
4165.021,422.7366354,188741.9408,1117.985942,18181.66634,19.56914163,26.35365224,0.286179282,1.210882065,1402.566328,1490.907379,0.990456476,1.175012631,0.037853656,274409.427,6.262692283,166.3853045,166.7358901,155.0995038,151.1868471,151.8607295,0.846336563,0.943537583,24.33505535,19.62621435,8.868101557,677.0077845,755.3664169,536.6384494,307.9825681,334.6973152,456.659701,0.881187332,0.833212629,46.62699938,1547.099998,0.032066666,0.297692306,0.066528572,0.015538462,0.665642858,0.082164287,0.088272727,4.480000019,11.30000003,36.82833227,0.236833336,0.906333337,8.873999977,0.253833331,1.089199996,0.676666657,38.9166673,0.750500008,8.925000191,86.72500038,3.950000107,12.625,29.7750001,1.274999976,4.099999964,26.875,37.97500038,1.324999958,0.540000021,83.01000214,31.60000038,51.29999924,55.48661504,11.32843064,0.052466154,6.826569258,10.22610778,2.063692285,1.777938475,0.305353849,1.498450771,0.027075385,0.047856924,0.029101539,0.323015384,27.85000038,0.703,19.39999962,25.14999962,7.950000048
4815.353,409.2744995,207764.4831,1126.003393,21297.43384,12.84755635,27.74634345,0.279256842,1.422914336,1421.399974,1485.606925,1.160974259,1.377608791,0.045572917,311440.7474,4.974189721,160.148063,165.8605995,150.8251816,143.658054,148.4002419,0.814235759,0.928928879,25.1381278,20.25908772,9.353544831,626.4322866,752.739596,506.0503184,273.7992897,300.2221349,454.0252495,0.895873502,0.817763535,44.69387817,1676.024994,0.039307692,0.285733336,0.057923077,0.0194,0.665642858,0.061153846,0.094933333,4.900000095,10.79399986,36.50833384,0.229166667,0.906333337,8.873999977,0.295400003,1.185833315,0.660000006,39.81166649,0.801666657,9.100000064,86.93333435,4.074999988,12.82500005,29.36666679,1.266666651,4.133333445,24.16666667,41.06666692,1.274999976,0.529999971,82.76000214,31.60000038,51.20000076,55.49470071,11.47830259,0.05441321,6.788786477,10.21202003,2.087173574,1.778225806,0.303794165,1.50458448,0.027474655,0.04909447,0.029456222,0.331658988,28.46666654,0.705,15.14999962,24.69999981,5.975000024
2505.238,435.2837211,122457.2347,1088.271634,10897.8105,17.79610856,25.14205043,0.444452224,0.758663191,1370.428491,1474.895619,1.306683799,0.719668975,0.041590856,167311.4112,8.803304702,137.0496613,140.4002794,128.7440208,124.7975683,122.6965113,1.485668652,1.587979205,23.97654064,19.5007393,6.769193788,427.8542252,676.8407033,356.3617325,226.4692408,236.3388354,352.2067286,1.599757398,1.497801676,49.13897101,1418.174995,0.0391875,0.285733336,0.058,0.016153846,0.744615385,0.068785714,0.094933333,4.639999866,10.55333344,36.24666723,0.229166667,1.004500002,9.051666578,0.307166668,0.999166667,0.713833342,39.04833349,0.844999999,8.866666794,87.26666768,4.425000072,12.54999995,23.73333359,1.533333302,4.966666778,29.26666705,40.50000127,1.299999952,0.49000001,83.05000305,31.39999962,51.59999847,55.53240744,10.78825394,0.053804233,6.759537042,10.19001311,2.003002638,1.810251315,0.298425928,1.507574076,0.027035715,0.046318783,0.029199736,0.320740743,28.19999981,0.701,19.29999924,24.19999981,7.449999809
4310.147,427.9421934,202377.814,1100.161621,19822.56074,15.4704634,27.38503639,1.792181092,1.355911691,1422.957709,1506.689911,1.234210131,1.295867953,0.060702086,299196.1903,18.3658117,156.8311704,164.2187818,152.6994651,148.0488195,146.6987079,0.797745675,0.915783517,25.21781182,18.64231495,8.894253045,524.4798902,694.363505,350.9486186,274.6215312,267.0594501,424.5625954,0.899550478,0.810686894,46.65965239,1518.450001,0.0391875,0.285733336,0.068800001,0.017636364,0.68407143,0.082164287,0.0918125,4.610000134,10.79399986,36.24666723,0.237799996,0.961499999,8.948333422,0.242000006,1.185833315,0.681333333,39.61750031,0.973500003,8.799999873,87.20000203,4.175000072,12.44999981,31.16666667,1.333333333,3.866666635,21.43333308,42.19999949,1.324999958,0.519999981,83.38999939,31.29999924,51.79999924,55.50672261,11.22761896,0.054879552,6.797633014,10.21322131,2.08623249,1.799264702,0.299607844,1.50332983,0.02769818,0.049537115,0.029415266,0.324334735,28.30000019,0.691,20.09999943,24.45000076,7.649999857
5027.561,397.8022212,217758.7155,1118.190603,21499.17651,19.34012945,27.49435918,1.324197046,1.443559612,1407.78476,1496.941444,1.319044446,1.398680558,0.045470486,325423.0143,1.403202551,164.7317295,167.3229586,159.4804427,161.699852,158.1667322,0.718515048,0.80483228,25.12698499,19.78459311,9.09594818,519.5325381,729.1774724,375.8022232,307.8275897,322.5994352,487.6911112,0.771808503,0.701667815,45.35634295,1518.450001,0.033,0.292818183,0.066528572,0.0181875,0.744615385,0.061153846,0.088272727,4.579999924,10.55333344,36.24666723,0.232750002,1.125166674,8.861666679,0.320666666,1.098166664,0.7045,38.9166673,0.809666673,8.924999952,87.27500153,4.075000048,12.6500001,34.10000038,1.299999952,3.375,21.04999971,40.17499924,1.324999958,0.519999981,83.04000092,31.5,51.5,55.58666687,10.98966649,0.049866667,6.715333366,10.15400016,2.03799996,1.788666674,0.307333329,1.512766691,0.026600001,0.052866667,0.030866667,0.328666669,27.90000025,0.69,20.5,24.63333321,7.633333206
4993.821,406.7963888,218359.2546,1124.401708,21428.93424,21.62952991,27.22821689,0.743827185,1.425442124,1411.402309,1485.259373,1.312571079,1.360081603,0.065720485,327162.2174,1.090957118,167.3994649,170.3928032,162.2111759,162.7782981,159.1341871,0.726028234,0.808972158,24.91439637,20.11414051,9.080041329,454.2799988,721.791509,381.2185555,294.2966423,347.4441961,498.1668803,0.781588309,0.702707519,45.29407883,1661.699997,0.033,0.293142857,0.061428572,0.017714286,1.093799996,0.0690625,0.092785714,4.480000019,11.30000003,36.24666723,0.236833336,0.708749995,8.575000127,0.242000006,1.054499994,0.684500009,38.1666673,0.836999993,9.424999714,86.60000038,3.475000024,12.77499986,32.74999952,1.474999994,3.474999964,21.7750001,40.60000038,1.324999958,0.50999999,82.73000336,31.89999962,50.59999847,55.5142855,10.27999994,0.044357143,6.779285703,10.26714284,2.071428571,1.763571424,0.300714286,1.51442859,0.026357143,0.050785715,0.028642858,0.326428575,27.33333333,0.689,20.13333384,24.43333371,7.699999968
5035.187,410.2853529,220678.806,1124.593094,21499.83301,20.92100283,27.26633581,0.520724242,1.431904082,1411.968811,1501.506295,1.295975193,1.389916375,0.042508951,334863.5794,1.614879116,161.6228975,167.2638715,155.4244397,152.6532796,152.7875366,0.730397162,0.809548192,25.30237023,19.87300324,8.822318276,465.8894933,736.7652206,360.5948677,283.4857712,353.7448285,457.6827393,0.786371085,0.712556876,45.41642284,859.4999952,0.0374,0.275521432,0.0575,0.017466667,0.646333333,0.061153846,0.098461539,4.639999866,10.86999989,37.36166573,0.261833337,1.065800011,9.24333334,0.305166662,0.999166667,0.671599984,37.986667,0.973500003,9.174999952,86.97500038,3.574999988,12.57499981,31.92499924,1.299999952,3.349999964,21.20000029,42.22499943,1.299999952,0.540000021,83.44999695,31.60000038,51.09999847,55.56666667,10.31066678,0.040533333,6.814000034,10.03666681,2.026666641,1.858000008,0.302000004,1.474133325,0.026866667,0.0526,0.027266667,0.316666669,27.53333346,0.692,20.56666692,24.36666679,7.433333397
4995.862,420.4605271,220107.4928,1123.352,21454.52987,15.95624479,27.51416389,0.334903007,1.456133674,1423.615682,1507.518542,1.296990524,1.411944444,0.044704282,339840.8529,3.31143377,169.6514467,169.7433949,162.2948119,162.8177446,159.615497,0.75034409,0.82045151,25.53362521,19.883847,8.852343241,530.4611588,728.89814,364.7364934,306.3283806,355.4636841,463.4637515,0.807544383,0.729064301,45.11197424,1532.775002,0.0391875,0.285733336,0.059066667,0.017466667,0.69992308,0.083866667,0.0918125,4.730000019,10.86999989,38.22500102,0.229166667,0.906333337,9.128333251,0.32016667,1.089199996,0.684500009,37.986667,0.973500003,9.125,87.22500038,4.399999917,12.8499999,35.75,1.399999976,3.125,19.5,40.22500038,1.324999958,0.550000012,82.66999817,31.70000076,51.09999847,55.05416711,11.36802087,0.0474375,6.972604185,10.54145835,2.069479123,1.858749987,0.304687503,1.512125,0.02653125,0.053979166,0.029229167,0.328125004,27.66666667,0.685,19.93333308,24.26666705,7.366666794
