Repository: notKguin/MMK-Informservice

File: final_project/project/ML-intensive_final_project_cleaned.csv (part 10 of 39)
Количество чугуна (т),Удельный расход кокса (кг/т),Расход холодного дутья (м³/ч),t горячего дутья (°С),Расход природного газа (м³/ч),t природного газа (°С),Содержание кислорода в дутье (%),Расход пара на увлажнение (т/ч),Перепад давлений общий (ат),t чугуна на выпуске (лётка 1) (°С),t чугуна на выпуске (лётка 2) (°С),Давление колошникового газа (ат),Перепад давлений нижний (ат),Перепад давлений верхний (ат),Выход колошникового газа (м³/ч),Положение клапана малый снорт (%),t колошникового газа 1 (°С),t колошникового газа 2 (°С),t колошникового газа 3 (°С),t колошникового газа 4 (°С),t колошникового газа в пылеуловителе (°С),Уровень засыпи (запад) (м),Уровень засыпи (восток) (м),CO в колошниковом газе (%),CO₂ в колошниковом газе (%),H₂ в колошниковом газе (%),t периферийных газов 1 (°С),t периферийных газов 2 (°С),t периферийных газов 3 (°С),t периферийных газов 4 (°С),t периферийных газов 5 (°С),t периферийных газов 6 (°С),Уровень засыпи (север) (м),Уровень засыпи (юг) (м),N₂ в колошниковом газе (%),Шлак,Чугун.Cr,Чугун.Mn,Чугун.P,Чугун.S,Чугун.Si,Чугун.Ti,Чугун.V,Чугун.C,Шлак.Al₂O₃,Шлак.CaO,Шлак.FeO,Шлак.Ko,Шлак.MgO,Шлак.MnO,Шлак.NaO,Шлак.S,Шлак.SiO₂,Шлак.TiO₂,Бар М10,Бар М25,Влага,Зола,Кокс +80 мм,Кокс -25 мм,Кокс 40-25 мм,Кокс 60-40 мм,Кокс 80-60 мм,Летучие,Сера К,Углерод,CRI,CSR,Fe,FeO,S,SiO₂,CaO,MgO,Al₂O₃,TiO₂,Osn,P,Zn,Cr,MnO,O₂ в горячем дутье,Доля агломерата,Колошниковый газ (CO₂),Колошниковый газ (CO),Колошниковый газ (H₂)
5251.472,415.8081254,227538.2865,1126.664673,21596.39494,10.36328493,27.52681851,0.000283461,1.437377309,1408.49823,1427.534932,1.288238078,1.200489586,0.237224534,344597.2734,2.328064875,138.3062836,137.1445796,134.5235659,124.2697185,128.02876,0.769207522,0.844037878,25.34365551,19.4828066,7.965078056,397.6238263,381.715093,254.4012318,178.9765612,215.4286633,343.8389384,0.844456588,0.776210991,45.86405961,1547.099998,0.0374,0.299800001,0.078909092,0.0197,0.639923082,0.062615385,0.0918125,4.639999866,11.62666639,37.36166573,0.261833337,0.945166667,8.866666635,0.305166662,1.054499994,0.660000006,38.35166677,0.977500002,9.299999952,87.14999962,4.024999976,12.82500029,39.34999943,1.299999952,3.224999964,18.54999971,37.57500076,1.299999952,0.469999999,83.27999878,32.29999924,49.79999924,54.58888891,10.68920624,0.051047619,7.040634935,11.33480155,1.958849196,1.732023826,0.330317462,1.609972225,0.026361112,0.03345635,0.027361111,0.3109127,26.90000025,0.757,19.96666654,24.56666692,7.900000254
5053.603,423.6416881,226277.4355,1126.023554,21851.86418,5.632474596,27.67370152,0.000284005,1.461081028,1389.616717,1433.630273,1.282463943,1.273121516,0.188292826,346611.1693,0.726697859,147.6493171,144.8380823,141.9805266,131.9840438,135.3950574,0.735319552,0.792011338,25.27672362,19.95777543,7.481045922,402.9300677,355.5529226,263.8967539,182.4525115,206.8683745,342.0983493,0.806567768,0.724195888,46.31559308,1532.775002,0.039307692,0.297692306,0.058076924,0.015538462,0.665642858,0.064214286,0.100785713,4.730000019,10.4016668,37.36166573,0.261833337,1.058500002,8.575000127,0.253833331,1.089199996,0.7045,37.986667,0.977500002,9.450000048,87.10000038,3.800000012,12.625,39.90000057,1.474999994,2.849999964,16.6500001,39.125,1.274999976,0.479999989,83.56999969,32.40000153,49.79999924,54.59736825,10.73812486,0.050740131,7.027812517,11.3418092,2.018338796,1.749161183,0.318733555,1.61400493,0.02684704,0.032995066,0.028427632,0.322450661,27.13333321,0.758,18.89999962,24.23333295,7.73333327
5237.261,410.3805491,223992.3105,1123.978271,21757.77083,3.778145234,27.89969802,0.000287757,1.487943828,1406.349583,1432.813176,1.296918069,1.317825149,0.170416275,345277.0833,3.204992031,150.7473694,149.574728,149.0340226,136.870498,138.0192458,0.753201105,0.821750328,24.80442794,20.79478765,6.620516797,423.5902112,406.7540385,324.9642296,279.4913756,240.7703762,375.4663289,0.835043892,0.738628348,47.17929777,1532.775002,0.033,0.295230765,0.061428572,0.017466667,0.744615385,0.062615385,0.096076923,4.710000038,10.86999989,37.36166573,0.237333332,1.125166674,9.051666578,0.340666667,1.098166664,0.660000006,38.60833359,0.973500003,9.274999857,87.07499886,3.5,12.79999995,36.37500095,1.299999952,3.475000024,18.85000038,40.00000095,1.25,0.560000002,83.58000183,32.20000076,50.09999847,54.83142893,10.74428567,0.053228572,6.887523824,11.05823799,1.959380941,1.750619035,0.326380956,1.605914294,0.026004762,0.029766666,0.027057143,0.316952382,27.16666667,0.756,19.10000038,24.79999987,7.833333333
5273.968,420.6431533,228149.1348,1122.548004,21983.07935,6.181048175,27.74909854,0.000282125,1.417689169,1397.776681,1479.489369,1.296788628,1.221938516,0.195185293,347973.5846,0.159380836,137.3432671,144.1455886,136.1590656,127.6489776,128.193765,1.149507962,1.276728506,23.61901212,21.58123358,6.331970811,317.2984975,327.6611214,237.0634925,199.8711465,224.1022008,319.0893682,1.304796316,1.141500168,47.88491106,1418.174995,0.0391875,0.275521432,0.0594375,0.017714286,0.639923082,0.065466666,0.0918125,4.480000019,11.19166676,36.50833384,0.236833336,0.708749995,8.861666679,0.285666664,1.089199996,0.713833342,39.04833349,0.871000004,9.325000048,86.87499809,4.075000048,12.875,34.52499962,1.474999994,3.449999988,18.9000001,41.64999962,1.274999976,0.519999981,83.84999847,32.29999924,49.90000153,54.66858971,10.56394211,0.04938782,7.002756369,11.21669881,2.03496793,1.811955136,0.303589748,1.602092944,0.025525641,0.030596154,0.027153846,0.31294872,27.26666641,0.719,19.69999949,23.23333359,8.299999873
5142.614,409.1066514,224745.4349,1122.66247,21853.02629,7.715957741,27.76447113,0.000421172,1.45978415,1408.017753,1445.887207,1.279221589,1.270254046,0.18921875,343373.3372,1.586096687,148.2622623,149.091589,147.9929015,137.5269299,137.6916259,0.742403475,0.798696463,24.59242328,20.6648016,6.418963671,405.5017713,379.6504072,302.5939522,230.3085035,253.1699664,391.847538,0.819745138,0.746487148,47.57770538,1633.04998,0.039307692,0.285076925,0.058076924,0.019923077,1.232071425,0.082164287,0.0918125,4.710000038,11.30000003,36.24666723,0.236833336,0.708749995,8.861666679,0.307166668,1.037333339,0.727499992,38.35166677,0.836999993,9.450000048,86.85000038,4.024999976,12.9749999,36.0,1.299999952,3.474999964,19.95000029,39.27499962,1.299999952,0.519999981,83.54000092,32.5,49.5,54.76645793,10.63662497,0.0508375,6.943000039,11.17333331,2.070541614,1.760145823,0.301458334,1.609631241,0.026162501,0.0325375,0.028564584,0.313083337,26.83333333,0.758,19.6666673,24.86666616,7.26666673
5301.038,411.7887659,228400.3236,1121.120168,21762.22095,10.84133611,27.79071037,0.000286785,1.443598395,1405.873807,1437.692088,1.273082291,1.259379039,0.183783567,346297.1536,1.880705045,146.9828809,147.4552193,145.182511,135.6351538,135.6072763,0.746030264,0.823966431,25.18158889,20.43391792,6.736721476,388.9372686,396.522541,300.2900899,213.3372339,261.7080816,378.4990451,0.848012033,0.744200235,46.88033962,1547.099995,0.036428572,0.292818183,0.0575,0.015538462,1.232071425,0.068785714,0.096076923,4.710000038,11.19166676,38.22500102,0.232750002,0.961499999,9.051666578,0.32016667,1.105333328,0.713833342,39.61750031,0.809666673,9.450000048,87.0,3.724999964,12.9000001,37.10000038,1.5,2.975000024,17.6500001,40.77499962,1.274999976,0.560000002,83.12000275,32.40000153,49.70000076,55.13333339,10.87863087,0.048196428,6.771785759,10.82517856,1.929166663,1.769583336,0.285476195,1.598940483,0.025875001,0.03252381,0.026261905,0.30714286,27.43333308,0.759,19.93333308,24.0,7.033333302
5076.991,431.191763,230040.39,1122.52593,22000.33358,4.302820633,27.34667055,0.000287773,1.434838995,1406.778044,1421.886759,1.26153784,1.181840261,0.253021949,346193.1758,0.203000466,154.3131733,152.9971822,150.384442,139.4370991,141.6946373,0.706780041,0.770831699,25.03994322,19.74325339,6.918815096,404.8731473,397.7032827,313.5454381,231.5979137,262.4687723,378.8311361,0.786803059,0.703701744,47.57260672,1547.099998,0.030535714,0.295230765,0.059066667,0.017466667,0.665642858,0.107363637,0.094933333,4.639999866,11.38333337,37.09999975,0.236833336,1.004500002,8.575000127,0.295400003,1.089199996,0.660000006,38.9166673,0.977500002,9.400000095,87.0,3.775000036,12.95000005,38.32499981,1.299999952,3.199999988,19.0,38.17500019,1.299999982,0.5,83.05000305,32.40000153,49.59999847,55.03588264,11.24168628,0.047835295,6.710431405,10.91160788,1.91294118,1.754862755,0.284235296,1.626684313,0.026247059,0.0321,0.029590196,0.314392157,27.20000013,0.758,19.63333321,23.96666654,7.766666571
5112.638,413.822379,227311.9668,1121.978495,21681.5118,7.255466789,27.59223032,0.000468311,1.476372704,1412.404606,1450.99856,1.237905552,1.302550346,0.173452549,344331.9479,1.07611954,156.2608426,152.0470079,159.8003171,147.2652378,145.6398519,0.690667411,0.759418696,25.21753001,20.10904709,6.783357402,411.5813866,437.8310229,377.6150818,354.0530828,336.8590317,406.7688421,0.755897447,0.711381244,47.17876228,1590.074989,0.039785715,0.275521432,0.068800001,0.017714286,0.639923082,0.083866667,0.088538462,4.710000038,10.79399986,37.09999975,0.221833331,1.046999981,8.948333422,0.285666664,1.089199996,0.68933333,39.04833349,0.809666673,9.299999714,87.17499924,3.824999928,12.92499995,36.80000019,1.424999952,3.175000072,17.45000029,41.14999962,1.299999952,0.569999993,83.45999908,32.29999924,49.79999924,55.05571436,10.70064279,0.049719048,6.79688098,10.9080953,2.032738056,1.789476202,0.299500003,1.605238102,0.027314286,0.033978571,0.027747619,0.320619047,27.09999975,0.758,18.73333295,24.66666667,7.700000127
4528.343,415.2518277,210729.6019,1108.388657,18467.72755,7.410685182,26.59196075,0.000471821,1.317288777,1400.690635,1421.886759,1.096757046,1.175136579,0.142367478,306376.1494,5.941369675,151.4388647,155.1104406,156.1308613,142.2275775,137.9842345,1.01868247,1.127867304,24.36547216,19.73791297,6.137803614,400.7989426,429.2969437,358.9232025,314.5555751,351.3283895,405.4398918,1.146887677,1.039853183,48.97859812,1547.099998,0.032066666,0.30914286,0.061428572,0.0181875,0.665642858,0.082164287,0.105599999,4.579999924,10.86166668,38.22500102,0.272999999,0.708749995,8.873999977,0.295400003,1.089199996,0.684500009,38.86800003,0.809666673,9.25,87.375,3.649999976,12.95000005,36.02500057,1.299999952,3.050000012,18.75,40.875,1.274999976,0.550000012,83.52999878,32.20000076,50.09999847,55.13258917,10.78169646,0.046455357,6.754464264,10.79772333,1.954017841,1.759107149,0.279419644,1.599254461,0.026866072,0.033151786,0.0299375,0.325312504,27.44999981,0.76,19.89999962,24.19999981,8.050000191
5352.006,411.5447369,231456.4779,1120.586848,22000.02067,4.450983822,27.67173489,0.000556354,1.461573203,1393.299927,1423.600502,1.223084961,1.274996713,0.186233283,345405.0859,0.028768744,146.3127276,151.2701289,147.0594012,130.9818373,137.4530923,0.753355255,0.881817393,24.85721048,20.37500461,7.046832303,367.3684349,402.7840703,310.0215937,242.6758938,281.0477269,375.6007729,0.903237457,0.775928741,47.02196821,1532.775002,0.039307692,0.275521432,0.0594375,0.017714286,0.798562497,0.064214286,0.105599999,4.480000019,11.62666639,36.24666723,0.220333333,1.046999981,9.128333251,0.340666667,1.105333328,0.7045,38.35166677,0.977500002,9.349999666,87.25,4.199999928,12.67499995,37.44999981,1.525000006,3.024999976,18.52499962,39.47500038,1.324999958,0.529999971,83.0,32.40000153,49.70000076,55.24979025,10.69264694,0.047283613,6.780651285,10.78497902,1.925756302,1.735462183,0.279117647,1.590636556,0.026686975,0.030722689,0.02829832,0.32304622,27.36666679,0.734,19.39999962,23.26666641,7.799999873
5147.628,421.3238144,229921.4251,1124.65799,21872.30827,1.476225356,27.67168172,0.000293342,1.487716441,1408.101431,1444.320923,1.206471359,1.308064222,0.178862269,340590.474,1.436007556,148.9516951,151.1387355,147.2748801,137.747097,140.2899221,0.784310477,0.879275233,25.18535193,19.92528399,7.172752976,370.5649579,401.9642499,294.313324,200.9801928,243.1004225,351.0408783,0.907187151,0.81289004,47.01938963,1661.699997,0.0391875,0.297692306,0.068800001,0.0197,0.744615385,0.0690625,0.100785713,4.639999866,11.62666639,37.67000008,0.220333333,1.065800011,8.861666679,0.307166668,1.089199996,0.660000006,38.1666673,0.977500002,9.775000095,86.625,3.899999976,12.70000005,36.59999943,1.5,3.37499994,17.7750001,40.75,1.25,0.50999999,83.77999878,32.59999847,49.29999924,55.10666682,10.85199986,0.047333334,6.810000054,10.88533338,2.011999977,1.750666662,0.273999999,1.598566667,0.026866667,0.0331,0.027366667,0.313666667,27.03333346,0.692,19.39999962,24.09999975,7.899999936
4486.642,420.4267844,206613.7377,1113.4655,18955.43379,2.079890097,26.86018737,0.000728499,1.393105909,1409.510611,1462.476121,1.133755914,1.26229397,0.130859954,303984.8124,5.112830678,157.3852437,154.1750011,157.8916966,156.1002108,149.2250554,0.898007182,0.957599945,24.85969989,19.13420026,6.858122031,402.3400853,437.6808751,336.6637573,228.3858585,287.6063557,413.7261378,0.982028472,0.9291063,48.41260846,1547.099998,0.0391875,0.285733336,0.066528572,0.016153846,0.639923082,0.061153846,0.096076923,4.480000019,11.19166676,36.50833384,0.237333332,0.932833334,9.128333251,0.320666666,1.086500019,0.713833342,38.25333277,0.844999999,9.850000143,86.42499924,4.5,13.0,34.97499943,1.49999997,3.375,19.85000038,40.30000019,1.274999976,0.519999981,83.72000122,32.79999924,48.79999924,55.00000025,11.04399993,0.047133333,6.857333358,10.94833336,1.948333331,1.796333333,0.273,1.597166677,0.026033334,0.032133334,0.026,0.310666667,27.03333346,0.668,18.93333308,24.26666641,8.100000064
5182.527,408.6192437,226314.1426,1125.102702,21790.89103,6.651899735,27.82553768,0.000270582,1.500465343,1406.470562,1459.485229,1.282644411,1.347486069,0.1530442,333729.5404,2.322738972,152.3358529,145.1325293,154.2475834,143.9642283,143.6631463,0.745924888,0.822980834,25.33236321,19.98635872,6.999362091,394.6490542,439.9866613,303.6367772,206.6354129,254.3978157,378.4437383,0.837812982,0.769056742,46.93434874,1532.775002,0.032066666,0.285076925,0.059066667,0.014857143,0.639923082,0.082164287,0.100785713,4.78000021,10.55333344,36.82833227,0.236833336,0.932833334,8.417500257,0.32016667,1.058833341,0.713833342,38.9166673,0.809666673,9.75,86.45000076,3.875,13.0999999,36.30000019,1.399999976,3.974999964,18.70000029,39.625,1.274999976,0.5,82.93000031,32.70000076,49.0,54.96229179,10.76666651,0.045927083,6.821833368,10.99208331,1.961645829,1.761583326,0.2790625,1.611964587,0.026162501,0.032195834,0.026120834,0.310687506,27.69999949,0.672,18.73333295,23.73333359,7.633333365
5262.595,409.8707533,228830.6862,1124.759384,21952.88403,6.027577162,27.83999133,0.000267005,1.487994805,1402.136027,1423.877141,1.278525695,1.307456017,0.180422455,344334.7917,0.22540781,147.0692406,141.4951534,149.1413078,137.8684521,138.9928691,0.723510129,0.797154163,26.02946528,19.6470503,7.131961981,392.0137011,415.4366023,299.3999329,195.4373995,235.654239,370.7804235,0.826365101,0.74616498,46.27420998,1418.174995,0.030535714,0.297692306,0.0594375,0.015538462,0.646333333,0.066076923,0.100785713,4.75,11.62666639,37.18799973,0.229166667,1.125166674,9.24333334,0.253833331,1.086500019,0.716499984,38.9166673,0.844999999,9.725000143,86.45000076,3.674999952,13.07500029,36.35000038,1.449999988,3.024999976,18.17500019,41.0,1.299999952,0.469999999,82.93000031,32.79999924,48.90000153,55.08750025,10.44677083,0.047489584,6.814999969,10.91138891,1.954930537,1.744166665,0.285833332,1.60140972,0.026739584,0.032868056,0.026055556,0.312847226,27.66666667,0.673,19.0,23.40000025,8.066666921
5060.374,421.6729884,227731.2539,1125.484385,21955.66406,7.01224045,27.83898401,0.000872317,1.483698482,1398.158055,1419.195955,1.277079165,1.313980892,0.169538194,346352.7578,0.269753936,160.3945325,151.7246653,163.3495007,157.3222275,153.5453612,0.734315331,0.808689574,26.31707239,19.3006614,7.302917242,424.8248088,472.5251897,352.6722298,258.2948335,287.8193474,407.3708471,0.817830501,0.75567847,46.1841054,859.4999952,0.039692307,0.30914286,0.0594375,0.017636364,0.68407143,0.082164287,0.100785713,4.800000191,11.30000003,36.24666723,0.232750002,1.125166674,8.694999854,0.32016667,1.105333328,0.68933333,38.60833359,0.836999993,9.724999905,86.47499847,3.649999976,13.0,34.59999943,1.349999994,3.450000048,22.29999971,38.30000114,1.274999976,0.50999999,83.01000214,32.70000076,49.09999847,54.88354197,11.16706254,0.051272917,6.969729196,10.97797921,1.978499998,1.793041664,0.268229166,1.575137496,0.026610417,0.032625,0.025552083,0.313958336,27.53333346,0.671,18.80000051,24.0,8.000000159
5248.908,409.764142,229445.7995,1125.793126,21692.29525,8.01152275,28.07460999,0.00110728,1.464578475,1408.910339,1448.12316,1.26417624,1.318387235,0.146166458,350434.7734,0.808807177,144.8942159,141.5586815,150.6316776,140.1613909,139.4636841,0.758993295,0.847052048,25.74119624,20.15569743,7.172154188,401.91259,497.7436841,334.7953339,251.2875042,302.1164424,388.5164248,0.852909302,0.795238843,46.191353,1590.074989,0.038153846,0.285733336,0.057923077,0.014857143,0.665642858,0.064214286,0.105599999,4.78000021,10.55333344,36.50833384,0.232750002,0.945166667,8.417500257,0.32016667,1.058833341,0.660000006,39.61750031,1.02033334,9.275000095,86.625,4.274999976,13.1500001,30.17499971,1.649999976,4.100000083,27.17500019,36.90000057,1.274999976,0.5,83.0,32.40000153,49.59999847,54.96428585,10.63642849,0.045571429,6.842857122,10.96285718,1.947142831,1.764285709,0.275000001,1.602321429,0.025678572,0.030535715,0.027357143,0.31714286,27.33333333,0.685,18.73333359,24.23333359,7.933333397
4293.4,424.0917862,197290.4387,1130.890111,17374.3627,9.945097129,26.74385452,0.000274414,1.216935771,1413.987915,1424.81016,1.030744107,1.061998839,0.155219907,289030.2585,17.05746635,141.1824115,140.3624147,140.9837561,129.7981628,127.8469489,1.204102894,1.326056182,23.92080736,20.42531729,6.868258854,357.3641014,424.8573469,290.2983742,195.4488462,241.2344882,340.63716,1.359357114,1.228554455,48.18133529,1590.074989,0.0374,0.275521432,0.078909092,0.017714286,0.744615385,0.0690625,0.094933333,4.710000038,11.19166676,37.67000008,0.221833331,0.708749995,9.128333251,0.295400003,1.185833315,0.716499984,38.1666673,0.801666657,9.5,86.56666565,3.775000036,13.05000019,32.46666718,1.533333341,3.466666619,23.86666679,38.66666667,1.274999976,0.5,83.30999756,32.5,49.5,54.87235558,10.75656243,0.04925,6.920408691,11.09598564,2.062043258,1.755865374,0.2746875,1.603661058,0.027040866,0.031026443,0.029420673,0.312812503,27.70000076,0.698,19.95000076,24.30000019,7.700000048
5290.037,410.3668309,227479.0462,1125.298314,21742.7605,8.954726239,28.02127186,0.000467161,1.453340277,1413.275504,1391.377441,1.268751785,1.233030677,0.221103586,349768.0378,1.64704604,138.1294975,135.3050315,140.8180834,122.9522298,129.0212882,0.75676359,0.855131311,23.97180827,21.45399117,7.280088882,358.9473559,410.0820821,271.5012881,179.6955013,209.7002468,308.226298,0.888723202,0.772031302,46.82627646,1590.074989,0.038153846,0.285733336,0.057923077,0.017636364,0.646333333,0.066076923,0.092785714,4.579999924,11.38333337,37.36166573,0.220333333,0.906333337,9.051666578,0.320666666,0.882499993,0.681333333,38.86800003,0.871000004,9.399999936,86.80000051,4.299999952,12.89999986,40.59999975,1.533333341,2.266666651,19.73333359,35.86666743,1.274999976,0.49000001,83.19000244,32.40000153,49.79999924,55.04201382,10.67121527,0.053909723,6.885833338,10.91902784,1.988680556,1.751666674,0.269374999,1.585934021,0.026059028,0.033302084,0.029777778,0.303680558,27.59999975,0.716,18.79999987,24.06666692,8.366666794
5400.172,407.2539247,227494.3678,1127.249232,21787.55615,10.19810371,28.10773905,0.000591411,1.428223173,1400.506729,1376.921176,1.27585955,1.205739612,0.22368311,352815.8477,0.283144814,128.2685979,126.4624933,132.2331845,113.0590076,119.5081158,0.721220796,0.829287857,24.61491672,21.48732877,7.331829667,357.9209569,386.3349838,258.5919514,170.6681983,188.8882294,297.3696493,0.863281243,0.741200532,45.9056832,1633.04998,0.039307692,0.275521432,0.0594375,0.0197,0.646333333,0.062615385,0.105599999,4.800000191,10.55333344,37.18999926,0.272999999,1.058500002,8.694999854,0.290833334,1.086500019,0.7045,38.1666673,0.973500003,9.299999873,86.80000051,3.824999988,13.07500005,36.5,1.366666675,3.033333381,23.70000013,35.40000025,1.25,0.479999989,83.34999847,32.29999924,49.79999924,55.08166678,9.903333267,0.049572222,6.889999999,10.86927768,1.958000006,1.698888891,0.272055555,1.57808888,0.025983334,0.0295,0.026705556,0.295666671,27.66666667,0.724,19.8333327,23.76666705,7.733333429
5266.464,424.1976474,229537.5078,1126.399907,21924.04915,8.543868025,28.12837632,0.00027452,1.400692701,1404.489225,1453.435369,1.277709261,1.17563425,0.226161457,355832.2214,0.992504807,142.4591897,144.1904513,141.2428745,128.908789,134.0410198,1.045180889,1.188177548,24.41757719,21.54550489,7.362253129,352.3429591,334.0301247,246.0984586,178.5878874,197.2182897,308.3702202,1.197710174,1.047275106,46.06685972,1547.099995,0.030535714,0.293142857,0.059066667,0.014857143,0.744615385,0.082164287,0.0918125,4.900000095,10.86166668,36.82833227,0.237799996,1.004500002,9.128333251,0.253833331,0.999166667,0.68933333,39.61750031,0.871000004,9.575000048,86.82500076,3.975000024,13.07500029,37.375,1.599999994,3.175000012,20.875,36.97500038,1.299999952,0.469999999,83.09999847,32.70000076,49.09999847,55.16871847,10.6851537,0.045930769,6.81017949,10.883282,1.948794875,1.738641031,0.277871795,1.598415385,0.026071795,0.031105129,0.029451283,0.297333336,27.46666654,0.726,19.29999987,23.96666718,7.433333397
5263.764,424.1514844,227234.8438,1122.743317,21817.57275,4.522427897,28.26550269,0.000482784,1.45543691,1408.481527,1451.826634,1.299790159,1.298885981,0.156613425,359468.2344,1.46883681,146.4292752,154.7163442,150.0248998,137.3249833,142.6260389,1.179887441,1.316977141,25.04148181,20.9544239,7.319194734,381.2916298,369.8470167,294.2678388,223.868763,199.5172367,310.1634235,1.30641781,1.232843816,45.99373357,1661.699997,0.0391875,0.299800001,0.078909092,0.017714286,0.665642858,0.082164287,0.092785714,4.710000038,11.62666639,37.18799973,0.221833331,1.004500002,8.866666635,0.305166662,1.098166664,0.671599984,38.1666673,0.844000002,9.575000048,86.75,3.300000012,13.07500005,37.20000076,1.349999994,3.400000036,20.4749999,37.57499981,1.274999976,0.50999999,83.45999908,32.59999847,49.20000076,55.12039491,10.1280042,0.046559211,6.794824565,10.90570184,1.970986837,1.699254383,0.269978068,1.605210529,0.026004387,0.031252193,0.030346491,0.300065796,28.0,0.752,19.70000013,24.66666667,7.566666762
5392.115,413.1773152,224857.1257,1125.052144,21755.69816,5.015493373,28.60686978,0.000455479,1.49121892,1408.759539,1427.689976,1.280933936,1.294611648,0.196519775,355377.3659,5.474838939,133.5901362,134.4602572,134.6313725,116.131251,124.3199294,0.72643511,0.835206911,25.40467215,20.88218737,7.302699725,369.4631742,378.3413175,288.8219713,197.2450924,194.1549536,338.354407,0.850631294,0.783113445,45.65849479,1590.074989,0.039307692,0.292818183,0.057923077,0.014857143,1.232071425,0.0690625,0.098461539,4.730000019,11.19166676,36.24666723,0.229166664,1.004500002,8.694999854,0.305166662,1.037333339,0.681333333,39.04833349,0.836999993,9.674999952,86.57500076,2.875,13.0,35.82499886,1.325000018,3.074999988,22.875,36.90000057,1.299999952,0.469999999,83.69999695,32.79999924,48.90000153,54.86428561,10.265,0.048428572,6.82928569,11.1114286,1.938571428,1.681428569,0.262142856,1.627785717,0.026357143,0.031785714,0.027714286,0.296428574,28.29999987,0.758,19.90000025,24.70000013,7.666666667
5274.882,416.8557645,224499.9798,1122.838664,21888.42546,7.432742715,28.62953838,0.00039783,1.491970326,1404.404213,1425.5505,1.278232381,1.281675701,0.210230698,355678.8099,0.533526964,136.3940681,139.9226844,138.1869141,121.3343347,128.1175989,0.73297737,0.834812187,25.24187064,20.81760963,7.406752884,310.1192716,352.5011749,257.8337154,172.3849239,191.6834666,316.4479993,0.877067936,0.825146084,45.80687602,1518.450001,0.039307692,0.285076925,0.078909092,0.017636364,0.69992308,0.0690625,0.096076923,4.639999866,10.86166668,37.09999975,0.221833331,1.058500002,8.417500257,0.285666664,1.105333328,0.7045,39.61750031,0.809666673,9.575000048,86.625,3.699999928,12.9749999,31.0250001,1.474999994,3.524999917,24.80000019,39.17500114,1.274999976,0.519999981,83.16000366,32.70000076,49.20000076,55.41538473,11.20999989,0.048,6.713846133,10.67692309,1.948461533,1.697692312,0.256923075,1.591307686,0.026615385,0.034461538,0.028384615,0.310769235,28.13333384,0.76,20.03333346,24.43333308,7.966666698
5195.079,416.6900673,226178.5885,1121.620682,21823.54712,7.117898822,27.97202786,0.0004031,1.46691378,1409.878296,1477.666664,1.272055323,1.312020252,0.15554861,351331.7995,2.96878614,143.4966812,145.0208807,145.2457714,129.0503066,133.4416504,0.724143689,0.846485183,25.09031606,20.53956119,7.274141868,386.8362172,375.3882408,280.9955915,194.1092167,201.9555359,363.2138723,0.862595593,0.823649938,46.33614922,1418.174995,0.038153846,0.285076925,0.078909092,0.017714286,1.093799996,0.0690625,0.096076923,4.639999866,11.19166676,37.18799973,0.229166667,0.906333337,9.24333334,0.305166662,1.089199996,0.676666657,38.35166677,0.836999993,9.775000095,86.64999771,4.300000012,12.92499995,35.5,1.37499997,3.299999952,21.7249999,38.10000038,1.299999952,0.519999981,83.12999725,32.90000153,48.70000076,55.35562501,11.17743751,0.0462625,6.803999978,10.78731247,1.976750012,1.760624984,0.268,1.58578124,0.02500625,0.0356375,0.027325,0.303937502,27.5,0.75,19.23333359,24.33333333,7.933333397
5186.184,416.2121656,227522.832,1121.355713,21912.06022,8.154264172,27.77375309,0.000700932,1.475686128,1409.684927,1459.95601,1.270246382,1.302849526,0.174031631,352063.4401,0.773054274,149.1174796,145.8146674,148.1844069,134.0434643,139.3290087,0.824907579,0.930526614,24.72351813,20.67085433,7.413372119,441.1461182,387.4758949,295.0607414,203.3381557,215.1258399,381.2447077,0.938819312,0.894817556,46.44489463,1418.174995,0.039785715,0.293142857,0.078909092,0.0194,0.69992308,0.061153846,0.100785713,4.710000038,10.4016668,38.22500102,0.229166664,1.125166674,9.051666578,0.242000006,1.089199996,0.716499984,39.81166649,0.871000004,9.650000095,86.72500038,3.324999988,12.95000005,35.02500057,1.449999988,3.324999988,22.05000019,38.15000057,1.299999952,0.49000001,83.20999908,32.70000076,49.0,55.0176924,10.24653839,0.047266667,6.814461554,11.00046149,2.050999963,1.724743596,0.257769229,1.614812825,0.025192308,0.036353846,0.027753847,0.305153849,27.93333308,0.745,19.63333321,24.33333333,7.699999968
5123.422,413.2314605,224837.627,1124.924627,21746.78703,10.21410414,27.7216688,0.000273267,1.480024303,1392.636919,1454.611782,1.270392478,1.327272574,0.153375581,345866.0664,7.241972037,152.2726173,145.2884331,150.6299477,139.6008177,142.4056803,0.785684489,0.874340966,24.6393199,20.75036931,7.479313036,451.0772082,406.7427025,311.1088486,222.0020669,226.2439461,380.3759804,0.891403293,0.848273203,46.41311407,859.4999952,0.0374,0.292818183,0.061428572,0.017636364,1.232071425,0.064214286,0.0918125,4.730000019,10.79399986,36.55333328,0.221833331,1.046999981,8.417500257,0.307166668,0.999166667,0.660000006,38.60833359,0.809666673,9.399999857,86.97500038,3.875,12.97500014,36.22499943,1.399999976,2.950000048,24.0,35.42499971,1.324999958,0.5,83.04000092,32.5,49.40000153,55.01882396,10.58119596,0.054131373,6.849627439,11.00284315,1.987156848,1.716411764,0.262078432,1.606774514,0.025919608,0.035533333,0.028670588,0.302274516,27.63333321,0.739,19.03333346,24.20000013,7.633333206
5176.696,410.3358627,223079.0814,1122.559794,21019.32642,7.740708947,27.80899223,0.000526415,1.480802665,1407.468894,1389.531672,1.286818067,1.339759265,0.142126736,347705.4779,7.477093072,149.0407604,150.2036235,146.0550998,136.5983874,138.416632,0.865796929,0.992758383,24.99399829,20.74890073,7.348272284,430.1410459,433.4210879,308.7416827,226.292195,252.7081585,380.1220462,0.993734837,0.912835988,46.10382382,1532.775002,0.039307692,0.293142857,0.059066667,0.017714286,1.093799996,0.062615385,0.096076923,4.710000038,10.96999979,37.18799973,0.236833336,0.708749995,8.694999854,0.242000006,1.054499994,0.713833342,39.81166649,0.977500002,9.575000048,86.59999847,3.975000024,12.92499971,33.07500029,1.425000012,3.62499994,23.72500038,38.14999962,1.299999982,0.50999999,83.29500198,32.70000076,49.09999847,55.03708791,10.80252731,0.045326923,6.849368133,11.0090659,1.997170324,1.699175816,0.249065931,1.607631872,0.025035715,0.036585165,0.029120879,0.304120886,27.86666679,0.731,20.16666667,24.63333384,7.599999905
5347.906,412.9144059,226929.1348,1122.389074,20951.97461,4.768997309,27.95528309,0.000279502,1.459113091,1390.96905,1449.182846,1.283291414,1.277482664,0.182750662,353629.6654,1.322683259,136.9115721,138.3939238,134.3189586,120.8773826,126.6043189,0.7602858,0.857382973,26.3227183,19.98814758,6.793723245,383.0932426,385.9859047,271.791467,191.0159677,227.136296,338.627992,0.882251998,0.800122961,45.88647493,1590.074989,0.039692307,0.297250004,0.078909092,0.019923077,0.744615385,0.082164287,0.105599999,4.639999866,10.4016668,37.67000008,0.236833336,0.932833334,8.866666635,0.253833331,1.054499994,0.681333333,39.81166649,0.871000004,9.600000143,86.75,3.425000012,12.89999986,36.40000057,1.274999976,3.099999964,21.42500019,37.79999924,1.299999952,0.529999971,83.40000153,32.70000076,49.09999847,54.99416657,11.11987504,0.042247917,6.803750046,10.98416666,2.032479152,1.754833335,0.263354167,1.614774997,0.025802084,0.036597917,0.02951875,0.302645835,27.66666667,0.72,20.73333359,24.29999987,7.433333397
5249.469,424.39613,226239.2044,1122.217473,21332.92082,5.68501915,27.95647144,0.000317627,1.458259275,1380.845408,1416.474095,1.284753422,1.275811339,0.183527778,352784.082,4.757900578,140.2237937,141.7465967,139.0291249,125.2613004,130.1517512,0.761729283,0.855405939,26.2046384,19.89243825,6.957966765,386.0860647,380.7123502,298.7961941,205.1033401,226.6534316,351.8539429,0.86877168,0.819114869,45.93954484,1518.450001,0.038153846,0.275521432,0.058,0.0197,0.744615385,0.065466666,0.105599999,4.610000134,10.86166668,37.18999926,0.229166664,0.906333337,9.128333251,0.295400003,0.999166667,0.676666657,38.35166677,0.836999993,9.324999809,87.17499924,3.974999964,12.94999981,35.375,1.474999994,3.699999988,21.05000067,38.39999962,1.324999958,0.5,83.66999817,32.5,49.5,54.93161748,11.05894606,0.048492647,6.910048972,11.04632352,2.062426458,1.696862746,0.2545098,1.598901946,0.025713236,0.041002451,0.029740196,0.318578434,27.56666629,0.716,20.73333359,23.66666667,7.566666603
5251.987,437.3058766,225970.819,1122.399312,21488.54834,4.296113461,27.95398227,0.000279901,1.428277209,1392.046783,1408.649555,1.267029911,1.218539342,0.210387153,350967.1198,0.276915915,132.4703884,135.4694621,135.7018223,119.0367002,124.7597103,0.766124999,0.894641541,24.4592518,20.88812383,7.274518609,313.7063459,365.7910856,265.4700902,188.4801909,225.8738136,349.0457268,0.904989002,0.812976383,46.76257737,1676.024994,0.039692307,0.292818183,0.068800001,0.019923077,0.665642858,0.083866667,0.0918125,4.639999866,10.86166668,36.82833227,0.261833337,1.004500002,8.861666679,0.340666667,1.098166664,0.681333333,38.35166677,0.977500002,9.424999952,86.97500038,3.849999964,12.5999999,34.32499981,1.474999994,3.300000012,23.05000019,37.85000038,1.299999952,0.529999971,83.83000183,32.40000153,49.59999847,55.01874997,11.07924098,0.047825893,6.907500012,10.95035706,1.976116074,1.724062507,0.252455355,1.585915182,0.025316965,0.039866072,0.028160714,0.31741072,27.63333257,0.717,20.03333282,24.36666679,7.699999968
5182.168,441.7564961,225597.1608,1123.123866,21484.17391,6.25942114,28.24602087,0.000275831,1.446490397,1411.880867,1408.047326,1.253970762,1.262893418,0.184264186,352935.5299,0.316094776,132.2206055,132.010438,135.3412631,117.7889624,122.0395829,0.705886858,0.82870171,23.71153839,21.59220799,7.391698023,332.5924365,367.3614782,254.2716649,176.0108941,208.2885443,358.7253723,0.83402248,0.760527804,46.91641363,859.4999952,0.032066666,0.292818183,0.058,0.019923077,0.69992308,0.082164287,0.088272727,4.480000019,10.86166668,36.24666723,0.237799996,1.004500002,8.417500257,0.32016667,0.882499993,0.684500009,38.60833359,0.871000004,9.5,87.20000076,4.600000024,12.67500019,32.5,1.875,3.175000012,25.9749999,36.47499943,1.299999982,0.469999999,83.38999939,32.40000153,49.59999847,55.12812491,10.471979,0.044427083,6.864270811,10.93250006,2.03812497,1.708229173,0.249791663,1.592875005,0.025697917,0.03709375,0.030385417,0.313437502,28.0,0.723,19.26666705,24.76666641,7.733333429
5178.966,431.4646385,224814.2682,1125.655467,21337.45549,5.387536665,28.01646082,0.000416589,1.49354052,1422.53631,1469.766602,1.28262569,1.32647339,0.168155095,355355.3958,0.620624294,154.6874943,153.3475081,153.7609221,137.6630414,143.7249438,0.780701444,0.892619036,23.368445,21.70207151,7.489223679,407.5679626,389.3647982,312.8084857,222.3617783,222.6789608,365.3224424,0.896273442,0.811447278,47.11345784,1633.04998,0.036428572,0.285733336,0.061428572,0.015538462,0.639923082,0.083866667,0.100785713,4.900000095,11.19166676,37.36166573,0.229166667,0.906333337,9.24333334,0.320666666,1.037333339,0.68933333,38.86800003,0.844000002,9.349999905,87.25,3.874999881,12.82500005,33.39999962,1.550000012,3.100000024,23.32499981,38.625,1.299999952,0.479999989,83.27999878,32.40000153,49.70000076,54.98725953,10.65149025,0.045278846,6.864158675,10.97778847,2.03644231,1.684903841,0.253124998,1.599665878,0.02635577,0.037694711,0.029927884,0.314927888,27.56666629,0.74,19.13333384,24.23333295,7.900000095
5080.822,434.8126585,223848.903,1122.808919,21267.57642,5.016816566,28.09302902,0.000386154,1.485272576,1413.255487,1438.536377,1.26735347,1.336253474,0.150221645,349682.1693,1.015547814,150.7916088,148.0617994,152.1369584,134.6014252,140.8747842,0.703964929,0.830741751,23.5273958,21.34347868,7.680197159,418.7580986,414.3314578,311.092954,210.2608007,201.5382633,360.9517237,0.817603871,0.754286972,47.14753405,1532.775002,0.0391875,0.293142857,0.068800001,0.0181875,0.639923082,0.0690625,0.088538462,4.800000191,10.86166668,36.24666723,0.229166664,1.004500002,9.051666578,0.295400003,1.058833341,0.660000006,38.60833359,0.836999993,9.375,87.02499962,4.049999893,12.82499981,31.47500038,1.37499997,3.424999952,24.79999971,38.92500019,1.299999952,0.550000012,83.87999725,32.40000153,49.59999847,55.17916695,11.19291658,0.045611111,6.85236109,10.8193055,2.04152778,1.682916668,0.248472221,1.578999996,0.02575,0.040013889,0.031875,0.319027782,27.80000051,0.728,19.90000025,24.43333308,8.03333346
4983.708,431.4448477,221360.752,1118.659882,21460.62191,3.161553534,28.31553562,0.000582577,1.528798133,1408.266795,1444.842608,1.280350536,1.392016292,0.137755694,349175.6719,4.478233743,154.9094899,149.6393356,153.8730106,140.7320099,144.9738388,0.752304179,0.863473773,23.69828367,21.37035799,7.93598034,448.0834122,455.5630366,353.3341662,261.5480913,238.8172137,410.4399287,0.853243195,0.759095185,46.69144583,1633.04998,0.0374,0.297250004,0.059066667,0.017466667,1.093799996,0.082164287,0.094933333,4.900000095,10.4016668,37.18799973,0.229166664,0.961499999,8.417500257,0.305166662,1.185833315,0.681333333,38.86800003,0.750500008,9.249999762,87.02499962,3.925000012,12.89999986,29.52499962,1.349999994,3.600000024,25.5250001,40.0,1.274999976,0.479999989,83.43000031,32.20000076,50.0,54.90042754,10.91651704,0.048762019,6.934529949,11.12102554,2.036730739,1.727243597,0.252414529,1.604247858,0.026021368,0.037397436,0.028228633,0.317051285,27.73333295,0.727,19.26666641,24.36666679,8.066666762
5088.375,410.1407835,219583.1146,1123.273219,21481.89087,3.365520859,28.33268976,0.000650003,1.499868045,1404.997775,1433.224243,1.272049064,1.373199652,0.128103009,345685.2552,7.325943297,151.3498039,145.7675133,149.6332747,134.6267656,139.5572284,0.726212268,0.824092587,23.33715455,21.47724819,7.829658846,435.0745519,458.2829005,329.7397664,232.8610986,233.3776633,390.2218577,0.812924407,0.727905902,47.06095759,1633.04998,0.039692307,0.292818183,0.068800001,0.015538462,0.744615385,0.107363637,0.0918125,4.78000021,10.55333344,37.09999975,0.220333333,0.961499999,9.128333251,0.340666667,0.999166667,0.7045,39.61750031,1.02033334,9.199999809,86.95000076,4.12500006,12.95000005,31.70000029,1.474999994,3.774999917,24.55000019,38.50000095,1.299999982,0.449999988,83.48000336,32.20000076,50.09999847,55.01057674,10.87538455,0.054600961,6.826658666,10.97365382,2.049639401,1.717235577,0.261826922,1.607685103,0.027031251,0.0391875,0.034966346,0.327427888,27.56666629,0.725,19.20000013,23.63333321,7.866666794
5138.042,418.0129744,221823.8164,1122.858953,21458.67204,0.675030557,27.94580245,0.000274019,1.465538199,1384.616366,1458.495155,1.268421292,1.314215854,0.151978586,345803.556,5.529257905,150.7854169,148.7890161,147.9769313,133.5058683,139.4863822,0.727035351,0.844160872,23.01818339,21.29873459,7.255111516,390.3156751,422.8832143,309.3085098,207.5307477,241.7391834,364.3362897,0.849430437,0.745691779,47.90263367,1590.074989,0.036428572,0.285076925,0.057923077,0.016153846,0.744615385,0.061153846,0.100785713,4.900000095,10.86999989,36.50833384,0.221833331,1.046999981,8.417500257,0.340666667,0.999166667,0.7045,39.61750031,0.844000002,9.399999857,86.82499886,3.675000012,13.07500005,31.37499952,1.399999976,3.649999917,25.07499981,38.5,1.324999958,0.469999999,83.22000122,32.59999847,49.29999924,55.04093444,10.73244493,0.052667582,6.935934117,11.01002752,1.963076901,1.735219781,0.260412089,1.587604393,0.026096154,0.03804945,0.027892857,0.31571429,27.13333384,0.712,19.56666629,24.46666654,7.966666698
5075.939,421.9899004,220888.1634,1118.73645,21415.47355,3.261042312,28.52939987,0.000648367,1.473074754,1388.026959,1470.542855,1.266854152,1.330787842,0.142462171,345407.5326,0.066074759,152.8928947,148.9059022,145.0069243,138.6981363,139.1535454,0.828495535,0.906631437,23.91326666,21.27269411,6.870320976,428.984005,400.029611,303.8005969,202.4288114,250.9871724,384.004172,0.929626224,0.831945449,47.26884747,1418.174995,0.038153846,0.293142857,0.066528572,0.017714286,0.68407143,0.068785714,0.100785713,4.730000019,10.79399986,37.18999926,0.229166664,1.125166674,9.128333251,0.295400003,1.098166664,0.716499984,39.04833349,0.750500008,9.100000143,87.17499924,3.699999988,12.94999981,29.5999999,1.449999988,3.699999988,26.57500029,38.67500019,1.299999952,0.479999989,83.58000183,32.20000076,50.09999847,55.04485328,10.12323533,0.058525735,6.853455855,11.01676472,1.983327204,1.749356629,0.250937499,1.607654411,0.027126839,0.035737133,0.027365809,0.30849265,27.46666654,0.712,19.5,24.10000038,7.800000032
5288.047,416.1787953,223683.25,1113.975026,21339.125,2.670778728,28.4330097,0.000582355,1.489558448,1406.270726,1451.000417,1.271089479,1.341342593,0.149061923,350853.612,0.074271933,147.9172894,144.0840851,141.7296721,129.4160369,136.0153227,0.730948031,0.837672974,23.9813741,21.43276517,6.689028203,427.9023018,398.8553225,303.2422434,204.7661972,240.4418666,378.8537966,0.847926793,0.720886834,47.21539783,1676.024994,0.039692307,0.297250004,0.0575,0.014857143,1.232071425,0.083866667,0.088272727,4.78000021,10.4016668,36.82833227,0.272999999,0.961499999,8.866666635,0.253833331,1.037333339,0.68933333,39.04833349,0.977500002,8.899999936,86.96666718,3.699999988,12.8499999,30.69999949,1.366666635,3.199999968,20.63333321,44.09999975,1.37499997,0.479999989,83.58999634,32.09999847,50.20000076,54.84305559,10.43520821,0.055154412,6.900729163,11.1502778,2.060416616,1.705694442,0.252430556,1.616267372,0.026555556,0.037524306,0.029756945,0.317777781,27.70000013,0.712,19.70000013,24.63333321,7.76666673
5189.975,418.7342735,226383.5085,1124.409398,21385.10669,2.837034682,27.89902051,0.000271858,1.451876735,1403.152435,1437.251653,1.268220256,1.263917819,0.189504051,347413.7839,0.732686983,149.74381,148.5475521,138.8938901,128.8769773,135.4204963,0.784699763,0.891477024,24.08647434,20.95683042,6.326039632,410.5459735,362.1263822,255.9703077,179.088871,222.6997217,360.5516739,0.911766656,0.773766662,47.92810551,1418.174995,0.033,0.293142857,0.0594375,0.017636364,0.665642858,0.068785714,0.0918125,4.610000134,10.96999979,36.55333328,0.237799996,1.004500002,8.417500257,0.242000006,1.086500019,0.676666657,38.35166677,0.809666673,9.333333333,86.96666463,3.350000024,12.8499999,35.53333282,1.566666683,3.566666683,19.96666654,39.36666616,1.299999982,0.449999988,83.25,32.29999924,49.79999924,55.12895973,10.91323535,0.049488688,6.886900431,10.7911086,2.046493193,1.743076922,0.256787326,1.567038462,0.025561086,0.042113122,0.031269231,0.319253395,27.10000038,0.712,20.13333321,24.6666673,7.5
5150.101,418.8641968,223784.2396,1124.107971,21183.58691,3.534523936,28.09011197,0.000267441,1.479714225,1399.407357,1433.84093,1.279354771,1.303256378,0.177709699,347474.5755,2.285404723,152.8326823,152.929149,145.9145641,131.3933598,137.5533409,0.740869964,0.861876756,24.53752772,20.87176633,6.374752184,418.2281609,386.9670105,289.2930997,198.7690773,216.4704158,368.8110987,0.845945636,0.748411494,47.45126327,1676.024994,0.039785715,0.299800001,0.0575,0.0181875,0.665642858,0.083866667,0.0918125,4.579999924,11.38333337,36.50833384,0.236833336,1.004500002,8.694999854,0.295400003,0.882499993,0.727499992,38.60833359,1.02033334,9.566666921,87.0,4.066666683,12.86666648,37.83333333,1.533333341,2.699999968,18.76666641,39.1666654,1.299999952,0.529999971,83.97000122,32.70000076,49.20000076,55.09820545,11.53246164,0.053217949,6.903025649,10.65574363,2.036871783,1.745846158,0.253076921,1.544382052,0.025823077,0.040646154,0.032074359,0.328102568,27.33333333,0.722,19.10000038,24.43333308,7.533333302
