Repository: notKguin/MMK-Informservice

File: final_project/project/ML-intensive_final_project_cleaned.csv (part 11 of 39)
Количество чугуна (т),Удельный расход кокса (кг/т),Расход холодного дутья (м³/ч),t горячего дутья (°С),Расход природного газа (м³/ч),t природного газа (°С),Содержание кислорода в дутье (%),Расход пара на увлажнение (т/ч),Перепад давлений общий (ат),t чугуна на выпуске (лётка 1) (°С),t чугуна на выпуске (лётка 2) (°С),Давление колошникового газа (ат),Перепад давлений нижний (ат),Перепад давлений верхний (ат),Выход колошникового газа (м³/ч),Положение клапана малый снорт (%),t колошникового газа 1 (°С),t колошникового газа 2 (°С),t колошникового газа 3 (°С),t колошникового газа 4 (°С),t колошникового газа в пылеуловителе (°С),Уровень засыпи (запад) (м),Уровень засыпи (восток) (м),CO в колошниковом газе (%),CO₂ в колошниковом газе (%),H₂ в колошниковом газе (%),t периферийных газов 1 (°С),t периферийных газов 2 (°С),t периферийных газов 3 (°С),t периферийных газов 4 (°С),t периферийных газов 5 (°С),t периферийных газов 6 (°С),Уровень засыпи (север) (м),Уровень засыпи (юг) (м),N₂ в колошниковом газе (%),Шлак,Чугун.Cr,Чугун.Mn,Чугун.P,Чугун.S,Чугун.Si,Чугун.Ti,Чугун.V,Чугун.C,Шлак.Al₂O₃,Шлак.CaO,Шлак.FeO,Шлак.Ko,Шлак.MgO,Шлак.MnO,Шлак.NaO,Шлак.S,Шлак.SiO₂,Шлак.TiO₂,Бар М10,Бар М25,Влага,Зола,Кокс +80 мм,Кокс -25 мм,Кокс 40-25 мм,Кокс 60-40 мм,Кокс 80-60 мм,Летучие,Сера К,Углерод,CRI,CSR,Fe,FeO,S,SiO₂,CaO,MgO,Al₂O₃,TiO₂,Osn,P,Zn,Cr,MnO,O₂ в горячем дутье,Доля агломерата,Колошниковый газ (CO₂),Колошниковый газ (CO),Колошниковый газ (H₂)
3979.442,423.7373107,181616.2734,1117.716983,16157.75728,4.824510624,26.47164655,0.00028519,1.084710657,1383.867432,1419.317537,0.985586402,0.944505782,0.140980904,263033.2534,5.772470986,137.9827229,142.9113859,134.2356091,122.1035268,119.6065385,1.463243169,1.646492762,22.80990974,19.94841719,6.420519173,345.1490758,338.6824252,242.0838019,174.537262,204.0474097,304.1195246,1.6417045,1.475312086,50.16220331,1633.04998,0.039692307,0.285076925,0.0594375,0.019923077,1.232071425,0.083866667,0.088538462,4.75,10.4016668,36.50833384,0.237333332,1.058500002,8.866666635,0.340666667,1.105333328,0.716499984,38.60833359,0.871000004,9.450000048,86.82500076,4.0,12.95000005,35.62500095,1.349999994,3.25,19.4749999,40.29999924,1.274999976,0.550000012,83.44999695,32.5,49.59999847,55.40521975,11.67824165,0.052225275,6.804752755,10.58398354,2.076126367,1.652417583,0.241263735,1.55571704,0.026928572,0.04542033,0.03292033,0.331895604,27.35000038,0.727,20.0,24.23333359,7.766666571
5130.95,419.6839768,225175.9434,1121.888575,21385.68465,2.524852111,28.03434157,0.000275442,1.464548041,1402.666091,1410.662824,1.274522742,1.289759258,0.176477432,347396.3112,0.214111515,149.9103603,152.9452197,149.2927062,130.9157731,139.5212313,0.721725451,0.826079364,24.83087993,20.0353744,7.460312049,411.2726021,368.0922877,298.4291414,184.9674568,203.3271567,361.7577566,0.816237554,0.764837094,46.83792448,1676.024994,0.0391875,0.297250004,0.066528572,0.0197,0.665642858,0.0690625,0.092785714,4.480000019,11.19166676,36.50833384,0.229166664,0.906333337,8.948333422,0.285666664,1.086500019,0.7045,38.25333277,0.801666657,9.450000048,86.82500076,3.974999964,12.9749999,35.17500114,1.37499997,3.199999988,21.65000057,38.60000038,1.349999964,0.50999999,83.16999817,32.70000076,49.09999847,55.42259614,11.44365379,0.049524039,6.776370141,10.54862978,1.974735578,1.676538464,0.247115381,1.557170673,0.025901443,0.042824519,0.032663462,0.322355773,27.76666641,0.726,18.73333295,24.56666629,7.666666667
5211.462,408.5643182,222634.1608,1122.065618,21165.30184,0.992634949,28.23060878,0.000668399,1.492853488,1406.205489,1416.951563,1.269197519,1.339838346,0.153289253,348132.5625,0.716821899,150.0613867,155.2416108,152.4087849,137.445111,142.4458516,0.733471893,0.859578659,24.96071386,20.26242868,7.517837425,412.6694476,410.0748761,338.1213913,228.227658,239.4077098,375.4458008,0.840882684,0.787450294,46.3436621,1590.074989,0.033,0.297692306,0.078909092,0.0197,1.093799996,0.061153846,0.092785714,4.730000019,11.62666639,36.82833227,0.261833337,1.046999981,8.861666679,0.285666664,1.054499994,0.684500009,38.1666673,1.02033334,9.400000095,86.72500038,3.775000036,12.95000005,34.35000038,1.399999976,3.37499994,21.2750001,39.60000038,1.324999958,0.5,83.09999847,32.59999847,49.40000153,55.65833313,11.46840468,0.048028572,6.744285699,10.32204757,1.935738094,1.655833346,0.251952378,1.531176196,0.025757143,0.044985715,0.034464286,0.318023812,27.69999949,0.724,19.5,23.83333333,7.966666698
5352.513,410.4472811,225744.4544,1123.962601,21369.2181,-0.852834356,28.36685244,0.000369943,1.489421313,1404.766561,1462.079009,1.269191101,1.322820619,0.167383103,352839.9388,0.210858393,145.1924801,147.7626928,145.2700675,130.914498,138.5678247,0.726386917,0.84213791,25.18497284,20.24540989,7.555908382,405.7228279,403.7269211,315.3939056,215.8738098,253.7160517,373.7694168,0.831809983,0.750089998,46.01775678,1418.174995,0.0374,0.293142857,0.066528572,0.016153846,0.646333333,0.0690625,0.088272727,4.480000019,11.30000003,37.18999926,0.237333332,0.945166667,9.24333334,0.340666667,0.882499993,0.716499984,38.60833359,0.836999993,9.375,86.92499924,3.474999964,13.0,32.2750001,1.37499997,3.449999988,22.37500048,40.52500057,1.324999958,0.540000021,83.12999725,32.5,49.40000153,55.4382351,11.20049019,0.047439216,6.820450989,10.5544117,1.969039204,1.672549009,0.252764706,1.548703922,0.026360785,0.042341177,0.03367451,0.316882355,26.63333384,0.728,19.79999987,24.00000064,7.966666698
5258.851,420.4365781,227118.6361,1124.285416,21333.01807,-0.24937676,28.20673362,0.000309997,1.462072084,1392.946862,1452.404287,1.278031712,1.292762448,0.170223373,345811.2747,0.945776514,139.9569976,146.4145727,142.1970857,127.5456006,132.7792638,0.840312247,0.954483094,25.06849964,20.33983095,7.363233884,396.1907476,391.3604685,297.2865524,194.3044516,233.6644739,339.8454806,0.936045585,0.851438209,46.3879625,1661.699997,0.039307692,0.275521432,0.061428572,0.017636364,0.639923082,0.083866667,0.092785714,4.639999866,11.62666639,37.67000008,0.221833331,0.945166667,9.051666578,0.32016667,1.086500019,0.713833342,38.86800003,0.977500002,9.424999952,86.875,3.650000036,12.82499981,32.25000048,1.37499997,3.800000012,22.5250001,40.05000019,1.324999958,0.5,83.56999969,32.5,49.40000153,55.27884594,11.16113245,0.046807692,6.874145296,10.67254263,1.943098296,1.650128199,0.251047005,1.553173075,0.026222223,0.040480769,0.034464286,0.308354704,27.73333295,0.736,20.66666667,23.93333371,7.900000095
5202.733,411.6903941,222998.5378,1123.868744,21427.1062,3.791986557,28.2132868,0.000560388,1.463439822,1398.755754,1453.873169,1.270455395,1.304973965,0.159202548,328959.5859,0.621170829,140.9193592,143.8399264,138.4877116,128.7631849,130.9973593,0.739809836,0.814706827,24.47441379,21.01520006,7.313327114,409.5158755,389.3184725,302.3349419,198.6119328,243.2513332,360.2798335,0.819781221,0.755697946,46.57952356,1518.450001,0.0391875,0.297250004,0.0575,0.019923077,1.982636354,0.083866667,0.088272727,4.800000191,11.30000003,36.50833384,0.237799996,1.004500002,8.866666635,0.340666667,1.037333339,0.713833342,39.81166649,0.844000002,9.600000143,86.67499924,3.62500006,12.89999986,29.57500029,1.37499997,3.900000036,23.125,42.02500057,1.37499997,0.49000001,83.58000183,32.90000153,48.70000076,55.14267639,10.93305557,0.050505051,6.960050473,10.79191926,1.96368685,1.665050498,0.251136362,1.551171719,0.027606061,0.039232323,0.033224748,0.311540405,27.5,0.74,19.20000013,24.13333321,7.899999936
5128.08,416.2446978,225326.5475,1123.184423,21378.38664,3.061521302,28.19903064,0.000273417,1.454461237,1400.907396,1445.008187,1.273953497,1.278663754,0.176428243,331318.0456,0.193590746,143.0882788,142.9831406,138.3968213,129.8722919,131.5291109,0.739786687,0.794892646,24.31755972,21.03338973,7.363469462,415.0349464,378.1780459,298.1605924,189.9087556,242.724151,359.5106659,0.811034026,0.773700232,46.65049171,1418.174995,0.0374,0.275521432,0.068800001,0.0197,1.093799996,0.068785714,0.088538462,4.610000134,11.38333337,37.36166573,0.237333332,0.961499999,8.948333422,0.32016667,1.089199996,0.681333333,38.25333277,0.809666673,9.700000048,86.47500038,4.024999976,12.79999995,32.0999999,1.399999976,3.474999964,21.72500038,41.29999924,1.324999958,0.5,83.16000366,32.79999924,49.0,55.2322919,10.65885408,0.046052084,6.952604199,10.7483334,1.978645811,1.654479163,0.25145833,1.54629167,0.030072917,0.042145834,0.036447917,0.312291671,27.56666692,0.748,20.70000076,24.26666641,8.166666667
5219.499,416.7523098,225315.2956,1125.484538,21403.18604,0.786053861,28.25312424,0.000272267,1.482194558,1413.663895,1465.76814,1.265129636,1.319411079,0.162900084,334985.0313,0.055513292,142.3834794,144.0397768,140.0390701,128.4234343,130.499649,0.765123201,0.85440586,24.2675395,21.01944105,7.108243585,421.7969475,390.7897606,306.7161369,202.5976963,239.0310796,370.3613675,0.870738472,0.80269561,47.0562396,1590.074989,0.0391875,0.275521432,0.0594375,0.0197,0.639923082,0.066076923,0.100785713,4.579999924,10.55333344,37.67000008,0.229166664,0.906333337,8.866666635,0.242000006,1.098166664,0.684500009,37.986667,0.809666673,9.525000095,86.77499962,4.475000024,12.92499995,30.92499971,1.349999964,3.324999988,23.625,40.77499962,1.299999952,0.519999981,83.01999664,32.59999847,49.29999924,55.15330883,11.10698527,0.048001838,6.934761068,10.73650748,1.964356605,1.686893392,0.252371323,1.548911767,0.02747978,0.04290625,0.033132353,0.31941177,27.30000051,0.754,19.60000038,24.79999987,7.73333327
5206.411,418.0758582,225763.0339,1127.429484,21348.02026,1.000469021,28.32109197,0.00027078,1.464509264,1409.3334,1452.418691,1.264657438,1.272432854,0.192894677,332610.3503,4.997617142,135.8678096,137.2866923,136.7013404,122.7320239,126.1333389,0.731166542,0.846145538,24.39125649,21.14022438,7.221156696,396.0781428,362.9633814,271.8752136,186.0344467,225.2377116,363.6685422,0.849315859,0.770775748,46.75645192,1547.099998,0.0374,0.297692306,0.078909092,0.0197,1.232071425,0.066076923,0.087199999,4.900000095,10.4016668,37.18799973,0.237333332,1.046999981,8.948333422,0.305166662,1.037333339,0.681333333,39.81166649,0.809666673,9.375,86.875,3.925000012,12.82499981,32.00000048,1.324999958,3.62500006,22.3499999,40.69999981,1.274999976,0.49000001,83.84999847,32.40000153,49.70000076,55.2281251,11.13229153,0.0483125,6.95645831,10.75635427,2.012187477,1.651875009,0.258333334,1.54640625,0.026364584,0.043583334,0.037947917,0.3246875,28.06666692,0.755,20.20000013,24.56666692,7.866666794
5200.202,422.8948368,226459.4603,1125.551824,21483.91024,-1.311875883,28.13462146,0.000270098,1.477314249,1398.585637,1457.768026,1.262963658,1.29013598,0.187354746,335381.2734,0.895426533,132.9069344,133.693759,131.932387,120.4301078,122.9779774,0.78564994,0.862731534,24.32274858,21.08524958,7.374147594,349.349369,327.9122276,253.9631831,184.2187443,232.6716785,351.7387288,0.878037736,0.797904573,46.71194585,1676.024994,0.039785715,0.285733336,0.057923077,0.017466667,1.982636354,0.064214286,0.092785714,4.639999866,10.96999979,38.22500102,0.236833336,1.065800011,8.417500257,0.295400003,0.999166667,0.671599984,39.61750031,0.801666657,9.424999952,86.85000038,3.450000048,12.875,32.27499962,1.324999958,3.324999988,22.375,40.69999981,1.37499997,0.49000001,83.81999969,32.70000076,49.09999847,55.33541707,10.96104163,0.04746875,6.848020852,10.70468752,1.978854155,1.618645832,0.251562499,1.563541669,0.02609375,0.042614584,0.034718751,0.326145834,27.40000025,0.751,19.93333308,23.8333327,8.100000064
5098.021,419.3753992,222107.2292,1125.977631,21085.70158,-2.401582367,28.3577892,0.000272598,1.461990168,1397.398516,1476.812522,1.263981134,1.311846639,0.150883103,335142.2148,0.342150984,138.3116223,140.8457467,135.2876536,122.2252728,126.9591573,0.718856186,0.801411045,23.93191107,21.57701023,7.183804055,401.5118701,359.7339846,278.3445447,185.2336814,203.4294478,346.8527972,0.818557347,0.734959088,46.9921449,1418.174995,0.039692307,0.297250004,0.068800001,0.0181875,0.69992308,0.065466666,0.088538462,4.800000191,11.62666639,37.09999975,0.229166664,1.046999981,9.051666578,0.32016667,1.185833315,0.713833342,38.86800003,0.871000004,9.599999905,86.92500114,3.849999964,12.8499999,32.32500029,1.224999964,3.524999976,24.94999981,37.97500038,1.299999982,0.479999989,83.66999817,32.70000076,49.09999847,55.23460519,10.84789467,0.047736843,6.941697326,10.80380264,1.977013153,1.568144748,0.255907892,1.557197365,0.026247369,0.043734211,0.037763158,0.320539474,27.59999975,0.751,19.23333295,24.79999987,7.866666794
5105.487,424.0747968,220051.6146,1126.789063,20999.76294,0.635434671,28.72092477,0.000514235,1.433444048,1396.428537,1458.591769,1.263054386,1.223084082,0.211809595,333393.9297,2.736401897,128.5866922,130.6371514,129.2332255,116.2699709,118.6944853,0.726661491,0.818669764,24.18502069,21.53641661,7.337556263,338.0623461,317.9709549,259.039889,189.2304039,219.5993506,350.7872938,0.847681614,0.707106849,46.56075493,1547.099995,0.036428572,0.297250004,0.066528572,0.014857143,1.982636354,0.0690625,0.087199999,4.639999866,10.55333344,37.18799973,0.220333333,0.708749995,9.128333251,0.290833334,1.086500019,0.660000006,39.04833349,0.844000002,9.549999952,86.97500038,4.00000006,12.89999986,37.07499981,1.324999958,3.474999964,19.17500019,38.95000076,1.324999958,0.49000001,83.88999939,32.70000076,49.09999847,55.29687476,10.87427874,0.04959375,6.901057693,10.67418266,1.937596139,1.617932689,0.252812498,1.547146628,0.026435097,0.038716346,0.03201202,0.305048079,27.39999962,0.751,19.79999924,24.93333371,7.966666857
5188.982,427.734838,224911.6211,1125.492371,21235.83854,-2.637784901,28.41686821,0.000280464,1.428103005,1380.1912,1429.678735,1.268152843,1.222955445,0.205865741,338617.4349,2.117276969,139.3835939,146.107015,143.6172355,128.7019326,132.9822114,0.768018762,0.912820011,24.35562674,21.27695123,7.227189362,342.4795799,306.8158671,259.1763376,198.6789474,228.9817848,364.1935794,0.907700628,0.787152429,46.64549224,1547.099998,0.0374,0.299800001,0.058076924,0.019923077,0.798562497,0.062615385,0.105599999,4.579999924,10.96999979,36.50833384,0.272999999,0.945166667,8.948333422,0.320666666,0.999166667,0.671599984,38.25333277,0.973500003,9.675000191,86.97500038,2.899999976,12.8499999,36.02500057,1.37499997,3.299999952,19.0250001,40.27500057,1.299999952,0.469999999,83.43000031,32.79999924,49.0,55.5021004,11.2580882,0.047004202,6.888865565,10.55754199,1.937605031,1.555630268,0.253466383,1.533224793,0.028554622,0.045888655,0.031516807,0.297037815,27.96666654,0.757,20.43333308,24.66666667,8.0
4936.833,428.7939661,220415.8301,1117.177139,21393.03516,-4.703631848,28.41103911,0.0008479,1.46405903,1396.377502,1462.345591,1.275665114,1.291304966,0.173614874,333264.7734,3.926214943,164.515899,169.2426732,163.3738505,149.6107871,153.5920334,0.791054477,0.883800978,23.48987913,21.26834178,7.270395557,445.6072083,403.2360242,335.0424512,259.4060383,252.4377085,396.0348269,0.88635887,0.810939901,47.57636102,1661.699997,0.032066666,0.30914286,0.058076924,0.017466667,0.646333333,0.062615385,0.087199999,4.900000095,11.38333337,36.55333328,0.232750002,0.932833334,8.948333422,0.242000006,0.999166667,0.684500009,38.9166673,0.871000004,9.675000191,86.97500038,2.324999928,12.92499995,39.10000134,1.274999976,3.299999952,17.7750001,38.55000019,1.349999964,0.479999989,83.44999695,32.90000153,48.70000076,55.5172227,11.33988899,0.049222222,6.828666592,10.53838898,1.945888894,1.535111103,0.268444446,1.54318334,0.026450001,0.042727779,0.032944444,0.308277777,28.03333346,0.768,19.63333384,24.56666629,8.099999905
5060.536,414.1256527,219491.3893,1109.778732,21359.75521,-0.191846572,28.592827,0.000484871,1.458201384,1390.71748,1448.147435,1.275731737,1.282489315,0.176824863,326881.5807,3.187636113,153.7375863,159.1162624,151.2469311,138.2410339,143.9396394,0.785419444,0.888268719,23.4970928,21.57639742,7.280776759,415.8642527,404.0887973,307.6010424,229.162447,230.5817057,366.3345795,0.909981944,0.812362753,47.31175804,1518.450001,0.039307692,0.297692306,0.059066667,0.017714286,1.093799996,0.083866667,0.105599999,4.78000021,11.38333337,38.22500102,0.221833331,1.058500002,8.694999854,0.253833331,1.058833341,0.7045,38.60833359,0.844999999,9.625,87.10000038,2.375,12.79999995,40.32499886,1.299999952,3.100000024,17.25000024,38.02500057,1.299999982,0.449999988,83.91000366,32.70000076,49.09999847,55.53529425,11.30647056,0.046617647,6.839999984,10.61000005,1.893823522,1.516764707,0.264705881,1.552058812,0.025941177,0.043882354,0.030617647,0.293823531,27.86666679,0.769,19.43333371,24.0,8.166666667
5135.081,416.0366391,220947.3307,1119.021357,21233.45284,-0.473891906,28.80090785,0.000276325,1.471192996,1404.55158,1476.812522,1.240291198,1.303804403,0.168502027,331383.4473,4.855558212,151.0384137,156.0518227,150.1280683,143.2709627,143.1491607,0.75920138,0.861202312,23.76707745,21.55974452,7.145300051,395.1903051,391.6892637,306.9101359,217.8819345,233.9575481,367.7531446,0.87569349,0.775175338,47.12979015,1676.024994,0.039692307,0.292818183,0.057923077,0.0181875,1.232071425,0.082164287,0.087199999,4.800000191,10.96999979,36.50833384,0.236833336,1.125166674,8.417500257,0.320666666,1.185833315,0.681333333,39.04833349,0.973500003,9.775000095,86.92499924,2.325000048,12.8499999,42.12500095,1.274999976,2.824999988,16.47500038,37.30000019,1.274999976,0.469999999,83.76000214,32.79999924,48.90000153,55.5042857,11.26085706,0.049538095,6.798285727,10.62085728,1.890095251,1.565190483,0.275095241,1.562942864,0.026000001,0.042261905,0.033047619,0.311904767,27.76666705,0.768,19.09999975,24.83333333,8.133333524
5040.753,418.8176122,219788.1309,1122.50855,21443.82756,-4.415101628,28.73389546,0.00062206,1.463813667,1405.088058,1457.768026,1.261973138,1.315962389,0.148957756,333116.8385,8.388077887,140.0013707,148.251365,139.8497572,131.3220854,131.8576644,0.815715325,0.9201359,24.03018959,21.57275359,7.281630456,365.37957,378.4923871,305.6013616,205.9227378,231.4046167,357.5696144,0.938939052,0.831521186,46.81637287,1590.074989,0.039692307,0.295230765,0.066528572,0.0194,0.665642858,0.082164287,0.088272727,4.78000021,10.79399986,37.18799973,0.221833331,1.046999981,9.128333251,0.340666667,1.086500019,0.68933333,38.35166677,0.844000002,9.924999952,86.97500038,2.675000012,12.875,46.07500076,1.299999982,2.599999964,13.75,36.27499962,1.349999964,0.479999989,83.91000366,33.09999847,48.20000076,55.30857115,11.18004752,0.049571429,6.937190483,10.65999998,1.923095242,1.57161904,0.26242857,1.537323822,0.025376191,0.039342857,0.032638095,0.296904764,28.06666692,0.761,19.5,25.46666654,8.099999905
5064.453,425.5811974,223233.9837,1124.991389,21498.70557,-4.361959736,28.40319125,0.000574358,1.400720909,1403.308975,1472.232625,1.263124357,1.257719825,0.143228326,335062.319,5.02186599,143.3325809,152.7381255,143.5332731,130.9026928,131.6617022,0.799069141,0.946503314,25.3138504,20.37730344,7.127740602,382.2069906,382.2929357,300.7799454,228.674614,239.2049255,370.3846359,0.977429822,0.797575804,46.53715356,859.4999952,0.033,0.297692306,0.068800001,0.017636364,1.982636354,0.082164287,0.105599999,4.900000095,11.30000003,36.82833227,0.229166664,1.004500002,8.694999854,0.305166662,1.089199996,0.681333333,39.04833349,0.871000004,9.049999952,87.85000038,2.699999988,12.92499971,36.67500019,1.474999994,2.99999994,17.54999995,41.54999924,1.37499997,0.49000001,83.52999878,32.20000076,50.0,55.43303039,11.1040302,0.051060606,6.920333267,10.58739399,1.927303024,1.580363636,0.261545454,1.530306061,0.027175758,0.042248485,0.030575758,0.299060607,27.59999975,0.747,19.70000013,25.70000013,8.066666921
4987.571,427.5528992,223297.4401,1125.823675,21462.45142,-4.062030094,27.95012943,0.000505044,1.460228026,1405.189657,1462.345591,1.26820976,1.286556706,0.175015048,338684.3242,3.149945721,149.1648731,155.0008615,151.1240978,138.1520583,138.6347669,0.754215676,0.875719562,25.30439067,19.90994835,7.150625567,366.1539116,350.931235,291.6418266,211.6376413,233.3969777,377.6637204,0.89649525,0.743701386,46.82386557,1676.024994,0.032066666,0.275521432,0.066528572,0.015538462,0.798562497,0.061153846,0.0918125,4.800000191,10.86999989,37.36166573,0.232750002,1.065800011,8.694999854,0.253833331,1.058833341,0.716499984,37.986667,0.750500008,9.024999857,87.47500038,2.99999994,12.7249999,36.64999962,1.199999988,2.62499994,18.2249999,41.30000019,1.474999994,0.460000008,83.87000275,32.5,49.40000153,55.57388861,11.11305556,0.044966667,6.779611119,10.57644441,1.94866666,1.518999998,0.250388885,1.560438886,0.025705556,0.037155556,0.031266667,0.291833334,27.76666641,0.743,19.26666641,25.06666692,8.033333619
5006.9,416.2144003,221477.2031,1127.926814,21359.34058,-5.496532937,27.30429363,0.000667239,1.494079858,1400.282588,1464.690874,1.2640299,1.351278936,0.144037616,332101.9232,5.882798185,158.044426,163.1623967,154.3254655,141.0592833,145.3220253,0.761526731,0.856844333,24.60987894,19.81347624,7.25453651,417.6267548,413.7121429,331.5213992,216.6824729,218.684562,364.1516558,0.879161629,0.739400749,47.54244057,1676.024994,0.039692307,0.285733336,0.0594375,0.0194,1.093799996,0.062615385,0.094933333,4.800000191,10.96999979,37.36166573,0.221833331,0.906333337,8.866666635,0.285666664,1.185833315,0.7045,39.04833349,0.844000002,9.349999905,87.22499847,2.875,12.7249999,36.07500076,1.449999988,2.87500006,19.00000048,40.59999943,1.5,0.460000008,83.93000031,32.90000153,48.70000076,55.26970593,11.05976476,0.048388236,6.894941222,10.72232356,1.967911761,1.57897058,0.251088233,1.555285296,0.026170589,0.035926471,0.033938235,0.308352943,27.5,0.733,19.40000025,24.43333371,8.233333111
5092.082,415.4679094,225439.2064,1123.759262,20977.21558,-6.784094034,26.68163983,0.000274836,1.462894941,1367.777274,1480.275598,1.263108437,1.321767842,0.14224912,335321.763,0.641482847,155.1978391,159.1449502,153.8675677,139.6047824,142.8534991,0.709165422,0.818345991,23.88485975,20.06448804,6.816708843,441.7349866,447.0168839,333.4870936,215.0642217,226.0245711,385.5070839,0.828846512,0.734596136,46.71330833,1676.024994,0.036428572,0.275521432,0.078909092,0.0197,1.232071425,0.062615385,0.094933333,4.900000095,10.96999979,37.18799973,0.229166667,1.046999981,8.873999977,0.253833331,1.105333328,0.676666657,38.25333277,0.801666657,8.899999857,87.5,3.150000036,12.75,36.0,1.399999976,2.949999988,19.125,40.52500057,1.525000006,0.469999999,83.61000061,32.40000153,49.59999847,55.1661112,10.86244434,0.044111111,6.977777794,10.78244452,2.01816663,1.574111104,0.262055554,1.54558334,0.025666667,0.036433333,0.032877778,0.314611118,27.13333321,0.715,19.59999975,24.29999987,7.833333492
4797.184,442.6920543,226809.9123,1124.45242,20977.93587,-4.98796671,26.02421941,0.000469425,1.45023991,1380.856049,1471.026842,1.261650165,1.305710713,0.144632073,337083.0278,0.471026391,146.2243466,150.9582409,141.6090681,130.8630252,133.0778414,0.748809695,0.84659287,24.16669114,19.39619806,6.879907237,376.0216709,377.8063711,274.1479713,176.2755313,232.3115768,359.7005225,0.874715368,0.774127387,48.85978296,1633.04998,0.039692307,0.285733336,0.0594375,0.015538462,1.982636354,0.066076923,0.092785714,4.730000019,11.19166676,37.18999926,0.237799996,0.945166667,8.575000127,0.285666664,1.098166664,0.684500009,39.61750031,0.844999999,9.100000143,87.17499924,2.949999988,12.875,36.07499981,1.350000024,3.174999952,19.12499952,40.27500057,1.5,0.469999999,83.43000031,32.59999847,49.20000076,55.15222236,11.2321667,0.049633333,6.996222223,10.90944447,2.008277798,1.551888898,0.263666669,1.559561113,0.026411112,0.036161111,0.033266667,0.327111114,26.5,0.712,19.20000013,24.19999949,7.666666667
5123.704,417.1289612,226785.1445,1124.446162,20983.3641,-4.752872204,26.68659965,0.000390774,1.460177665,1389.729455,1460.540782,1.266090229,1.316518118,0.144559372,340148.2344,0.80729135,148.8239257,149.4580657,141.9054766,133.1577209,134.3879455,0.775616015,0.840939743,23.36376762,20.71370268,7.690273643,417.9156125,406.6531639,308.6615868,190.0149612,219.9347992,351.4474398,0.871662478,0.767868124,47.75651964,1518.450001,0.036428572,0.275521432,0.057923077,0.015538462,0.68407143,0.061153846,0.088272727,4.710000038,11.62666639,37.67000008,0.229166664,0.961499999,8.948333422,0.320666666,1.086500019,0.676666657,38.86800003,0.750500008,9.099999905,87.07499886,2.699999988,12.79999995,38.10000038,1.62500003,2.75,17.75,39.77500057,1.399999976,0.479999989,83.73999786,32.40000153,49.70000076,55.12299447,11.0391978,0.049227273,6.98259351,10.83374338,2.004572194,1.571711233,0.268957218,1.551743324,0.026596257,0.034473262,0.033933156,0.308422461,27.16666667,0.716,19.66666667,24.80000051,7.933333397
5219.382,415.6225685,227099.1797,1125.144638,20781.76335,-5.341271758,26.72508152,0.000377888,1.447623849,1398.656067,1472.232625,1.251913076,1.302690968,0.145813659,340007.6042,5.062585637,141.5861432,147.1992865,138.3657487,126.5208222,129.9058568,0.809536286,0.915187371,23.77241453,21.04720243,8.637834907,393.6013858,408.9161466,308.6828321,196.9948069,222.3469652,331.9752731,0.932647226,0.794904279,46.12540499,1418.174995,0.030535714,0.30914286,0.078909092,0.017466667,0.639923082,0.065466666,0.0918125,4.78000021,11.38333337,37.67000008,0.220333333,1.065800011,9.051666578,0.295400003,1.098166664,0.727499992,39.81166649,0.809666673,9.025000095,87.17499733,2.575000048,12.72500014,35.29999924,1.474999964,3.599999964,20.4749999,39.15000057,1.474999994,0.50999999,83.33000183,32.5,49.40000153,55.31770821,11.25177083,0.04625,6.908541655,10.67989577,2.007812488,1.591041669,0.276250001,1.546208331,0.026250001,0.031604167,0.030552083,0.310937501,27.43333308,0.716,19.13333321,24.96666718,7.833333333
5193.704,422.6577244,227461.3919,1127.47788,20631.6766,-10.32293703,26.70002071,0.000443443,1.413134754,1380.856049,1470.617902,1.262595966,1.27206182,0.141259228,331911.9987,0.47869146,138.1309814,144.794891,134.3579454,125.3751109,127.8994513,1.29059647,1.429619347,23.89333669,20.55679727,8.715806683,331.6040834,340.277813,250.9558264,174.2427813,198.3991083,285.8229218,1.47452156,1.247130225,46.37115351,1418.174995,0.039307692,0.295230765,0.0594375,0.016153846,1.982636354,0.107363637,0.096076923,4.639999866,11.38333337,38.22500102,0.232750002,0.708749995,8.861666679,0.340666667,1.054499994,0.716499984,39.04833349,0.809666673,9.525000095,87.0,2.824999988,12.75,37.57499886,1.399999976,3.350000024,18.5999999,39.07499981,1.474999994,0.519999981,84.05000305,33.0,48.5,55.30454559,11.15718172,0.044136364,6.939878839,10.70218179,1.996848463,1.571606059,0.263939393,1.542645454,0.028057576,0.034421212,0.030909091,0.307424249,26.03333346,0.712,20.53333282,24.93333371,7.966666698
5104.45,417.3486912,222433.0853,1126.046046,20827.97103,-13.3028547,26.65599473,0.000591895,1.468707189,1402.168762,1475.62855,1.265248378,1.314847221,0.15422396,317560.7565,1.187932345,144.4689245,146.6759745,141.9961243,128.6734867,131.5652733,0.771268343,0.90829964,23.27597539,19.778066,8.816294551,365.959966,326.7304929,279.4969883,194.1874434,226.2792193,359.9710732,0.932221929,0.759053759,47.65212075,1547.099998,0.033,0.285076925,0.066528572,0.017636364,1.232071425,0.065466666,0.105599999,4.639999866,11.62666639,36.50833384,0.220333333,0.932833334,8.575000127,0.340666667,1.086500019,0.716499984,38.60833359,0.801666657,9.450000048,87.35000038,3.37499994,12.79999995,37.19999981,1.299999952,2.774999976,18.5250001,40.20000076,1.37499997,0.50999999,83.47000122,32.70000076,49.09999847,55.0271368,11.57837593,0.04348718,7.061816259,10.87645297,2.038418775,1.578803415,0.255363247,1.541119663,0.027341881,0.034198718,0.030284189,0.310448721,25.73333359,0.729,20.36666679,24.53333346,8.133333206
5263.08,415.3159388,224980.9219,1126.135483,20987.5048,-9.982089599,26.68751788,0.000370769,1.400420705,1394.193693,1464.690874,1.261726325,1.215136563,0.185962386,317249.582,0.426999748,128.4542529,133.1648731,130.3678827,119.1096913,118.2493076,0.865058673,1.067508395,21.77452366,20.94228053,8.696534872,290.3105907,269.7170512,207.1071676,165.8794622,222.542146,343.7608452,1.07199544,0.869293399,48.22615941,1590.074989,0.030535714,0.297250004,0.078909092,0.016153846,0.68407143,0.0690625,0.096076923,4.78000021,10.55333344,37.67000008,0.261833337,0.945166667,8.417500257,0.305166662,1.086500019,0.716499984,38.60833359,0.750500008,9.550000191,86.72500038,3.024999976,12.75,34.5,1.399999976,3.074999988,19.0250001,42.0,1.424999982,0.49000001,83.12000275,32.90000153,48.70000076,55.07959559,11.1298529,0.044867647,7.070919085,10.90137859,2.036507314,1.585937482,0.251875,1.542106618,0.027240809,0.031683823,0.030976103,0.300477942,25.60000038,0.73,19.53333282,24.40000025,7.53333346
5105.005,421.5083764,227908.8678,1124.40331,20637.67074,0.305966918,26.16770728,0.000383456,1.424611002,1401.480922,1442.656276,1.267478262,1.242920945,0.182938294,321186.1029,0.875397539,134.9524571,137.0697273,133.3688593,122.4799976,123.0446475,0.80754822,0.928553097,21.77452366,23.64491502,9.413555702,345.7883148,275.9005928,237.2155838,172.3104954,228.5863514,358.6972898,0.946519511,0.790131425,47.19618972,1633.04998,0.0374,0.292818183,0.058076924,0.014857143,0.646333333,0.068785714,0.088272727,4.639999866,10.86999989,37.09999975,0.272999999,0.932833334,8.948333422,0.305166662,1.089199996,0.727499992,39.81166649,0.844999999,9.299999952,86.82499886,3.325000048,12.57500005,31.875,1.37499997,3.899999976,21.125,41.72500038,1.449999988,0.49000001,83.47000122,32.79999924,48.79999924,55.12725451,11.23250986,0.040437255,7.056000022,10.85535296,2.063803907,1.600333325,0.252960783,1.539519605,0.02672353,0.032721569,0.032482353,0.314666668,26.70000013,0.724,19.06666692,24.83333397,7.600000064
5221.327,424.046321,225856.1634,1124.328618,20625.6932,-7.263376602,27.17071756,0.000472306,1.450193867,1406.857167,1466.929167,1.277525693,1.297656233,0.153251737,323567.4193,8.19360794,137.6643794,142.0777998,133.7112226,129.4762061,127.9350758,1.085319735,1.202992921,22.5337886,22.52639405,8.019383252,339.4849294,268.4397481,230.0913092,175.6272545,215.6306286,325.010718,1.243547919,1.036261559,46.58450874,1547.099998,0.033,0.297692306,0.068800001,0.0197,1.232071425,0.068785714,0.088538462,4.480000019,11.38333337,36.50833384,0.272999999,1.125166674,9.128333251,0.295400003,1.185833315,0.660000006,37.986667,0.809666673,9.450000048,87.22500038,3.12499994,12.625,41.00000095,1.375,2.800000012,15.95000005,38.875,1.37499997,0.5,84.43000031,32.59999847,49.20000076,55.11617637,10.99915954,0.044546218,6.974810888,10.88165961,1.994894966,1.564852936,0.248109243,1.560886562,0.025420169,0.032042017,0.032535714,0.303193278,27.76666641,0.716,19.8333327,24.30000051,7.699999968
5220.134,417.0848371,222610.6556,1126.509262,20987.96167,-7.766337276,27.13292901,0.000513886,1.460510428,1391.512964,1473.606464,1.273263435,1.316955452,0.144355325,317960.7656,4.066389367,137.6675374,139.1780043,131.9672451,124.4882615,125.4448036,0.770165337,0.844655556,25.13835247,21.41901358,6.847447395,348.8406639,290.9269028,259.1082249,179.4400241,201.4403782,325.0957731,0.891426496,0.752342068,46.2282362,1518.450001,0.039692307,0.299800001,0.068800001,0.014857143,0.665642858,0.064214286,0.094933333,4.900000095,10.4016668,37.18799973,0.237333332,1.125166674,8.948333422,0.295400003,1.098166664,0.68933333,39.81166649,0.973500003,9.324999809,87.39999962,2.549999952,12.7249999,40.57499981,1.474999994,2.674999952,15.89999986,39.375,1.399999976,0.469999999,83.43000031,32.59999847,49.29999924,55.31334594,11.28298874,0.044706767,6.886428515,10.70148494,1.998533822,1.600037611,0.271466165,1.554417304,0.026124061,0.031601504,0.032986842,0.301804513,27.09999943,0.713,19.20000013,24.56666692,7.633333365
5149.504,419.6873969,223031.8815,1126.669235,20866.22493,-8.762002369,27.09639748,0.000435121,1.453067104,1400.198111,1460.965895,1.269194737,1.3068479,0.146669377,317027.8542,2.853114295,132.9247042,136.0414483,129.5383794,123.7144947,121.7399654,0.749631134,0.845928945,25.07500641,21.45715626,6.705841402,344.0866241,282.4588636,251.2485453,174.1581262,213.7693392,357.4661446,0.877651237,0.742122494,46.43357229,1518.450001,0.030535714,0.30914286,0.057923077,0.016153846,0.69992308,0.065466666,0.092785714,4.730000019,10.79399986,36.50833384,0.237799996,0.708749995,9.128333251,0.285666664,0.999166667,0.727499992,38.25333277,0.836999993,9.224999905,87.75,3.275000036,12.70000005,41.64999962,1.399999976,2.474999964,15.42499995,39.05000019,1.349999964,0.469999999,84.01999664,32.40000153,49.70000076,55.39941537,11.0280116,0.041874269,6.835599416,10.59169586,2.061271884,1.603289468,0.265307018,1.550154969,0.026706141,0.034274854,0.031817252,0.317909362,27.13333321,0.715,19.83333333,24.63333257,7.76666673
4517.513,421.9726533,202915.9558,1119.845098,18178.75205,-9.362636407,26.40521518,0.000432222,1.28621528,1389.812388,1459.49646,1.146251694,1.139799764,0.146655674,289575.2031,3.204111461,130.9566787,134.5475359,128.4148925,117.6406816,118.1060575,0.80960758,0.909689752,25.09883285,21.30338875,6.879191756,371.072024,319.4924177,262.2522761,178.2248942,221.6224384,343.625754,0.949550758,0.796701496,46.31754716,1633.04998,0.0374,0.299800001,0.066528572,0.014857143,0.646333333,0.066076923,0.096076923,4.900000095,10.79399986,37.36166573,0.229166667,0.906333337,8.948333422,0.307166668,1.185833315,0.716499984,37.986667,0.750500008,9.050000191,87.75,3.024999976,12.89999986,38.27499962,1.5,2.949999988,16.92500019,40.34999943,1.399999976,0.469999999,83.63999939,32.29999924,49.79999924,55.37222215,11.39895829,0.041548612,6.86399306,10.55472221,2.038923574,1.628854171,0.260312501,1.537993059,0.026385417,0.0308125,0.030677083,0.318020836,26.6666673,0.715,19.59999975,24.5,7.633333365
5160.666,415.4836767,221826.8411,1117.468252,20822.21598,-5.731549472,27.59603882,0.000693826,1.44255959,1389.543053,1469.411063,1.269678583,1.27106597,0.172309609,309491.0573,4.218472895,135.7789354,141.0696977,134.0010182,122.7197835,124.6213827,0.77405937,0.896587561,25.46962635,21.54603942,7.381407678,357.0709585,297.8761012,247.4933573,181.8423576,234.3166968,345.7086105,0.935418285,0.76879219,45.10281229,1418.174995,0.0374,0.285076925,0.068800001,0.019923077,1.232071425,0.082164287,0.0918125,4.610000134,11.38333337,37.09999975,0.261833337,1.046999981,8.417500257,0.32016667,1.098166664,0.716499984,39.04833349,1.02033334,9.049999952,87.47500038,3.050000012,12.72500014,37.875,1.299999952,3.024999976,17.0250001,40.77500057,1.37499997,0.49000001,83.13999939,32.20000076,50.0,55.4799998,11.32266658,0.039900001,6.758666674,10.53366671,2.061999953,1.608000008,0.248333333,1.559200005,0.027066667,0.032833333,0.030066667,0.325666671,28.23333295,0.712,20.30000051,24.46666654,7.700000127
5177.467,421.7882992,224985.6504,1123.520665,20896.99618,-1.479877514,27.07514501,0.000446291,1.448738674,1394.669637,1481.632411,1.277821402,1.272070656,0.17763858,317925.4388,3.440892807,143.4517514,148.6948675,137.5116316,131.0786384,133.3452578,0.776865937,0.881729479,24.88835287,21.27458636,7.203088582,380.5128784,315.2961731,259.4749826,178.6751302,216.7493394,338.6209895,0.911314728,0.765475263,46.12193791,1676.024994,0.039307692,0.30914286,0.068800001,0.0197,0.665642858,0.083866667,0.094933333,4.639999866,10.55333344,37.67000008,0.236833336,0.945166667,8.948333422,0.295400003,1.185833315,0.716499984,37.986667,0.750500008,9.049999952,87.19999886,3.099999964,12.79999995,36.12500095,1.349999964,3.099999964,17.5,41.92500019,1.399999976,0.50999999,83.04000092,32.29999924,49.79999924,55.64062512,11.62374991,0.04384375,6.705625042,10.44656253,2.057812482,1.579062492,0.254687497,1.558093742,0.0255,0.0328125,0.03334375,0.324375001,27.89999962,0.687,18.93333308,24.96666718,8.0
5236.03,416.911266,226323.5391,1122.779353,20914.89665,-0.572055681,27.00136892,0.000621017,1.448289365,1402.511182,1487.621796,1.278982287,1.30971008,0.13943287,320316.1745,3.763090099,146.5488879,154.4569626,138.8401988,136.2345451,137.8562895,0.878050166,0.960049478,24.96195499,21.13838887,7.193802913,410.2017504,346.9121094,292.5955137,192.0299377,228.7789434,352.901605,1.003963426,0.84237361,46.19964314,1590.074989,0.039692307,0.275521432,0.059066667,0.015538462,0.744615385,0.066076923,0.100785713,4.75,11.19166676,36.55333328,0.261833337,0.945166667,8.873999977,0.32016667,1.054499994,0.660000006,39.61750031,0.836999993,9.074999809,86.97500038,3.149999976,12.67499995,37.17500019,1.350000024,3.25000006,17.07500029,41.14999962,1.37499997,0.49000001,83.83000183,32.20000076,49.90000153,55.89285723,11.40575184,0.037759398,6.567844568,10.24385954,2.022994957,1.57641604,0.237681702,1.559947364,0.025532582,0.031478697,0.031850877,0.325325817,27.10000038,0.649,20.33333333,24.83333333,8.066666603
5128.363,416.2685937,225632.071,1125.831126,20973.80534,-1.558150842,26.69445221,0.000514776,1.432003473,1407.635262,1481.122457,1.275520156,1.283578679,0.148864005,317833.9857,0.929668114,148.1384474,157.362765,142.548694,135.3420798,142.0229657,0.744506073,0.85667141,24.74667041,20.97560581,7.386007766,397.9780273,367.5116018,272.0579058,173.1008371,212.5828546,348.4847221,0.864186689,0.725203412,46.38863548,1532.775002,0.039785715,0.299800001,0.058,0.016153846,0.646333333,0.066076923,0.087199999,4.639999866,10.79399986,36.82833227,0.221833331,0.961499999,8.694999854,0.32016667,1.054499994,0.681333333,38.35166677,0.844000002,9.100000143,87.10000038,3.025000036,12.7249999,36.69999981,1.474999964,3.174999952,15.95000029,42.69999981,1.399999976,0.449999988,83.61000061,32.40000153,49.79999924,55.47717086,11.07701672,0.037985995,6.554957999,10.71795521,2.097226874,1.553473384,0.231792716,1.636273096,0.026647059,0.031103641,0.029450981,0.333389358,27.46666718,0.634,19.89999962,24.10000038,8.03333346
5059.374,416.3255778,224572.4694,1125.406326,20772.24943,2.422857682,26.64089068,0.000572074,1.479468957,1385.933481,1485.454748,1.273677583,1.319786762,0.160257905,315653.9544,1.562423114,159.6158212,155.3843733,153.6525809,153.2384218,150.1858966,0.707087976,0.7631645,24.83387582,21.07039785,7.481050352,465.1849467,439.5838343,335.7230123,208.2955596,251.4021683,423.0676664,0.767118732,0.693829482,46.12976456,1633.04998,0.030535714,0.297250004,0.078909092,0.017636364,0.69992308,0.064214286,0.088538462,4.579999924,11.19166676,38.22500102,0.229166664,0.906333337,8.417500257,0.307166668,1.089199996,0.68933333,38.60833359,0.844999999,9.049999952,86.82499886,3.274999976,12.60000014,36.125,1.299999952,3.199999988,18.77499962,40.60000038,1.349999964,0.439999998,83.45999908,32.09999847,50.20000076,55.46890758,11.15884453,0.039327731,6.659411727,10.6863235,2.065126065,1.557499998,0.249495796,1.605157568,0.026418068,0.03469958,0.03212605,0.32726891,27.53333346,0.64,19.43333308,24.66666667,8.133333524
5106.748,410.4144015,224037.1934,1116.726003,20584.53906,0.467526615,26.8982412,0.001031445,1.475093752,1402.511182,1484.498077,1.275365214,1.333214119,0.142742477,317958.4622,3.215127588,162.1813189,160.6577943,158.5653032,156.4733219,153.2697481,0.73974253,0.788467822,25.13961379,21.09818459,7.498994827,507.4261754,473.3959389,352.3520126,243.5267849,276.5808792,453.0896136,0.789484081,0.711999762,45.78728374,1676.024994,0.032066666,0.30914286,0.059066667,0.019923077,1.982636354,0.062615385,0.092785714,4.480000019,10.86999989,38.22500102,0.237333332,1.046999981,8.873999977,0.242000006,1.185833315,0.7045,38.35166677,0.844999999,9.100000143,86.57500076,2.899999976,12.87500024,30.59999943,1.25,3.5,22.5,42.14999962,1.399999976,0.439999998,83.48000336,32.40000153,49.70000076,55.50176465,11.21317638,0.041623529,6.653627504,10.64488241,2.033960766,1.584901953,0.234509803,1.600119609,0.026117647,0.03414902,0.030439216,0.342372551,27.60000038,0.644,18.83333397,24.59999975,8.03333346
3496.288,400.7503684,161029.1809,1137.607351,13425.0017,-0.751456175,24.32524927,0.000540967,0.967825228,1400.198111,1458.290634,0.848337326,0.871126158,0.097288771,213115.1975,5.450928092,136.0896149,144.5825812,131.7081776,128.0966415,118.5831423,1.61023356,1.745266251,24.28254239,21.64916865,4.90701136,384.8001264,394.5764732,295.0443681,195.1198018,234.727218,334.2035408,1.76986099,1.553621876,48.64218537,1590.074989,0.033,0.30914286,0.059066667,0.015538462,1.093799996,0.0690625,0.098461539,4.900000095,11.62666639,36.24666723,0.221833331,0.961499999,8.861666679,0.305166662,0.882499993,0.660000006,38.1666673,0.801666657,9.03333346,86.83333333,2.974999964,12.74999976,31.23333359,1.400000016,3.299999952,23.5,40.56666565,1.37499997,0.439999998,83.55000305,32.20000076,50.0,55.56854641,11.12038834,0.039626566,6.615839582,10.56032582,2.022844598,1.572005023,0.238558896,1.596956154,0.026002507,0.034065163,0.031162907,0.320751881,27.16666667,0.645,18.93333308,23.5,7.399999936
5095.733,403.9577235,224365.1484,1120.596268,20883.42269,-0.443032136,26.62282157,0.00056223,1.399261986,1371.618225,1427.846062,1.252007008,1.238763079,0.16168152,324960.1133,0.771147806,151.1885592,157.0722758,147.3199088,142.9331366,142.178573,0.719115545,0.864487151,24.434208,21.27403951,7.122878611,393.7425779,380.6181666,284.3756383,175.8871428,239.278904,353.4621913,0.878441068,0.738861896,46.66983525,859.4999952,0.038153846,0.275521432,0.078909092,0.019923077,1.982636354,0.0690625,0.098461539,4.730000019,10.79399986,37.09999975,0.272999999,1.046999981,9.051666578,0.253833331,1.086500019,0.727499992,37.986667,1.02033334,9.174999714,86.85000038,3.350000024,12.2750001,33.10000038,1.224999964,3.074999988,23.89999962,38.70000076,1.37499997,0.409999996,83.97000122,32.29999924,49.90000153,55.46388883,11.24677774,0.044227778,6.62555555,10.63161116,2.147611119,1.602000003,0.229277776,1.60511667,0.026827778,0.033761111,0.031238889,0.343555559,27.46666654,0.643,19.53333282,24.90000025,7.600000064
