Repository: notKguin/MMK-Informservice

File: final_project/project/ML-intensive_final_project_cleaned.csv (part 12 of 39)
Количество чугуна (т),Удельный расход кокса (кг/т),Расход холодного дутья (м³/ч),t горячего дутья (°С),Расход природного газа (м³/ч),t природного газа (°С),Содержание кислорода в дутье (%),Расход пара на увлажнение (т/ч),Перепад давлений общий (ат),t чугуна на выпуске (лётка 1) (°С),t чугуна на выпуске (лётка 2) (°С),Давление колошникового газа (ат),Перепад давлений нижний (ат),Перепад давлений верхний (ат),Выход колошникового газа (м³/ч),Положение клапана малый снорт (%),t колошникового газа 1 (°С),t колошникового газа 2 (°С),t колошникового газа 3 (°С),t колошникового газа 4 (°С),t колошникового газа в пылеуловителе (°С),Уровень засыпи (запад) (м),Уровень засыпи (восток) (м),CO в колошниковом газе (%),CO₂ в колошниковом газе (%),H₂ в колошниковом газе (%),t периферийных газов 1 (°С),t периферийных газов 2 (°С),t периферийных газов 3 (°С),t периферийных газов 4 (°С),t периферийных газов 5 (°С),t периферийных газов 6 (°С),Уровень засыпи (север) (м),Уровень засыпи (юг) (м),N₂ в колошниковом газе (%),Шлак,Чугун.Cr,Чугун.Mn,Чугун.P,Чугун.S,Чугун.Si,Чугун.Ti,Чугун.V,Чугун.C,Шлак.Al₂O₃,Шлак.CaO,Шлак.FeO,Шлак.Ko,Шлак.MgO,Шлак.MnO,Шлак.NaO,Шлак.S,Шлак.SiO₂,Шлак.TiO₂,Бар М10,Бар М25,Влага,Зола,Кокс +80 мм,Кокс -25 мм,Кокс 40-25 мм,Кокс 60-40 мм,Кокс 80-60 мм,Летучие,Сера К,Углерод,CRI,CSR,Fe,FeO,S,SiO₂,CaO,MgO,Al₂O₃,TiO₂,Osn,P,Zn,Cr,MnO,O₂ в горячем дутье,Доля агломерата,Колошниковый газ (CO₂),Колошниковый газ (CO),Колошниковый газ (H₂)
5200.055,401.1960372,225342.8568,1125.846466,20626.66951,-2.311673803,26.24465609,0.000456645,1.412936911,1394.669637,1432.884578,1.273157477,1.239754637,0.174395836,332796.8242,0.664225928,141.4832265,148.4450105,140.8339545,131.1990051,132.8017639,0.675721067,0.825949537,24.19835162,21.01782473,6.961484154,370.7853826,366.8979479,279.293848,166.3304768,242.2760855,352.2714895,0.846965502,0.696903753,47.33740711,1676.024994,0.0391875,0.297250004,0.0594375,0.0181875,0.798562497,0.0690625,0.0918125,4.900000095,10.86999989,37.09999975,0.237333332,1.058500002,8.861666679,0.290833334,1.086500019,0.68933333,38.60833359,0.809666673,9.224999905,86.64999962,3.449999988,12.67500019,31.75000095,1.25,3.274999976,23.35000038,40.37499905,1.399999976,0.449999988,83.73000336,32.5,49.5,55.3927087,11.05749997,0.039895834,6.67468751,10.65666666,2.120937489,1.595416655,0.240312499,1.596739579,0.026125,0.03103125,0.034020833,0.338125005,27.03333346,0.68,20.43333308,23.96666718,7.433333238
5150.844,401.0510078,225930.8542,1122.733536,20369.97941,-1.224097306,26.21390565,0.000455584,1.410825208,1402.511182,1412.960132,1.274564524,1.242242321,0.16998742,332390.7135,1.031713887,141.0356312,146.8699703,142.2656593,131.6315282,132.5267871,0.6882572,0.83372548,24.28081862,21.17685318,7.002930979,367.2557805,363.2216733,271.126674,165.3525569,234.9620539,356.6912918,0.840419963,0.709766711,47.05477905,1518.450001,0.039307692,0.295230765,0.058,0.016153846,0.744615385,0.062615385,0.088538462,4.730000019,10.4016668,37.36166573,0.272999999,1.046999981,8.866666635,0.305166662,1.037333339,0.660000006,38.9166673,0.836999993,8.75,87.52500153,3.475000024,12.79999995,26.14999962,1.25,3.5,26.27499962,42.82499981,1.349999964,0.460000008,83.5,31.79999924,50.79999924,55.44647059,11.26229415,0.040488235,6.669367661,10.57067641,2.09991176,1.588323524,0.246602942,1.585057334,0.026207353,0.029655882,0.032888235,0.340691181,27.0,0.685,19.76666641,24.20000013,7.600000064
5199.015,407.4867803,225471.5872,1123.906301,20716.59025,-6.91092142,26.03014628,0.000463125,1.432943871,1407.635262,1433.500011,1.287993476,1.27019616,0.163860535,334078.8659,1.979163008,146.8504419,152.2747663,149.7307281,137.4051825,139.2772929,0.69272054,0.8357265,24.11046608,20.81511768,7.145608048,402.6859411,384.4897779,311.8803978,195.9489206,243.470459,369.4198278,0.84538796,0.712228934,47.43365701,1661.699997,0.039785715,0.30914286,0.0575,0.014857143,0.665642858,0.064214286,0.092785714,4.639999866,10.55333344,38.22500102,0.229166664,0.906333337,8.948333422,0.285666664,0.999166667,0.681333333,38.35166677,0.844000002,8.799999952,87.05000114,3.175000072,12.8499999,27.17499971,1.299999952,4.050000072,28.3499999,39.125,1.349999964,0.449999988,83.19000244,31.89999962,50.5,55.28053211,11.13183467,0.045686275,6.733445411,10.79299717,2.092114819,1.598151254,0.248333334,1.603263312,0.026329132,0.03260084,0.032186275,0.338039222,27.36666616,0.678,19.83333333,23.83333333,8.133333206
5075.556,415.7267289,222056.347,1120.535334,20676.61336,-15.45467659,26.05951595,0.000445477,1.432118058,1385.933481,1495.164948,1.289126957,1.273617466,0.158117477,330723.7773,19.96974239,148.1154391,157.0083421,148.9458268,139.8240004,138.8002453,0.744943341,0.889431648,24.10175323,20.65959962,7.022506615,370.4473635,368.84478,272.1100216,166.6255633,214.0092475,329.9186668,0.89717367,0.757637377,47.7104667,1532.775002,0.039692307,0.297692306,0.058076924,0.015538462,0.69992308,0.066076923,0.096076923,4.579999924,10.79399986,37.18799973,0.237799996,1.065800011,8.873999977,0.295400003,1.089199996,0.671599984,38.86800003,0.871000004,8.825000048,87.27500153,3.625,12.5999999,24.375,1.37499997,3.949999988,28.4000001,41.89999962,1.349999964,0.479999989,83.73000336,31.89999962,50.70000076,55.09431378,11.54239213,0.040294118,6.778784342,10.89609793,2.133549041,1.615156861,0.252764705,1.607949025,0.026260785,0.03189804,0.031884314,0.348549026,26.60000038,0.658,19.86666679,23.76666641,8.199999809
5146.942,417.4786807,222997.7077,1123.328873,20896.20044,-15.46585393,26.44241508,0.000689726,1.400759627,1381.273529,1486.498853,1.261729663,1.246154105,0.15460098,330862.8503,16.1534884,150.5314388,157.0223999,149.7235502,140.6658983,140.4877017,0.716801934,0.858288065,24.68874025,20.64425508,7.148345331,393.7062467,346.5577087,262.7064196,173.2980321,244.9660702,354.5247243,0.87486398,0.700684917,47.00527143,1547.099998,0.038153846,0.285076925,0.057923077,0.019923077,0.639923082,0.061153846,0.098461539,4.75,11.30000003,36.50833384,0.220333333,0.945166667,9.128333251,0.32016667,1.054499994,0.684500009,38.25333277,0.977500002,8.899999857,87.25,3.900000036,12.57500005,23.5250001,1.274999976,3.925000012,30.55000019,40.72500038,1.37499997,0.460000008,83.44000244,32.0,50.40000153,55.35833338,11.56444438,0.036,6.701388902,10.71472216,2.109722237,1.584444447,0.256666664,1.598944439,0.025861112,0.031972222,0.033305556,0.345000005,26.56666692,0.634,20.46666654,24.26666705,8.100000064
5081.697,422.9014193,223665.459,1125.681717,20852.92489,-13.82807465,26.5476737,0.00045851,1.415148144,1392.791121,1497.696267,1.26531516,1.237657994,0.17742882,332257.8255,0.819919888,149.4983095,153.7499657,143.3801543,138.8005063,139.0259574,0.741959547,0.837812386,24.6191593,20.62222489,7.0568163,371.336469,284.7688726,246.2208583,158.6275705,211.5752939,309.4791934,0.878577548,0.701616372,47.18499613,1633.04998,0.0374,0.299800001,0.059066667,0.0194,0.646333333,0.065466666,0.105599999,4.800000191,11.62666639,36.55333328,0.229166667,0.932833334,9.24333334,0.320666666,1.098166664,0.713833342,37.986667,1.02033334,8.775000095,87.77500153,3.600000024,12.50000024,26.0,1.349999964,4.049999952,29.99999952,38.59999943,1.424999982,0.49000001,83.58999634,32.0,50.40000153,55.22836251,11.10080412,0.041428363,6.736125742,10.85321643,2.150058507,1.645175425,0.254108184,1.611839184,0.026157895,0.03009503,0.032396199,0.348464916,26.66666667,0.645,19.40000025,24.26666641,8.066666921
5048.576,431.8160834,224150.3743,1126.054169,20336.29175,-8.589645565,26.45497624,0.000464541,1.439558292,1402.805369,1511.468968,1.275009667,1.264685611,0.175657773,331438.2422,0.819919888,146.0405223,148.2591095,140.9003747,133.568258,133.5726557,0.699527333,0.818669995,24.81840801,20.75663273,6.948937794,394.4888458,321.6397502,261.4047534,167.0470244,192.9438229,318.5319265,0.849047728,0.676222543,46.95958138,1547.099995,0.036428572,0.293142857,0.061428572,0.017714286,0.68407143,0.068785714,0.100785713,4.78000021,11.38333337,36.82833227,0.261833337,1.004500002,9.051666578,0.340666667,1.185833315,0.7045,38.1666673,0.973500003,8.950000048,87.39999962,3.149999976,12.55000019,28.69999981,1.350000024,3.850000024,27.77499962,38.42499924,1.399999976,0.49000001,83.66999817,32.20000076,50.09999847,55.3491073,11.28977673,0.038946429,6.719151763,10.65473218,2.139910728,1.581205343,0.254062497,1.5860134,0.025441965,0.030977679,0.030834821,0.341696431,26.76666641,0.662,19.76666641,24.36666616,7.933333397
4930.529,433.2629643,222722.209,1124.227453,20414.13062,-4.1118431,26.33255545,0.000748598,1.463155086,1412.144719,1517.497981,1.27224038,1.299379294,0.164839943,329603.2878,1.64526018,160.7751878,157.3849487,160.7016811,153.1097647,150.5537529,0.686578184,0.801969988,24.71851818,21.00648403,7.044347346,506.0716629,445.3629036,346.3861911,219.2322661,225.0468852,412.3858337,0.801744349,0.695182455,46.72726885,1590.074989,0.032066666,0.285733336,0.068800001,0.017466667,1.093799996,0.083866667,0.094933333,4.610000134,11.19166676,37.18999926,0.221833331,0.961499999,8.694999854,0.253833331,1.058833341,0.716499984,39.04833349,0.801666657,9.025000095,86.95000076,4.274999976,12.4749999,29.2750001,1.274999976,3.675000012,26.4000001,39.37500095,1.399999976,0.479999989,83.91999817,32.20000076,50.0,55.3348686,11.16062495,0.03965954,6.691101938,10.74218748,2.124605289,1.569342113,0.263815789,1.605853621,0.025582237,0.031953947,0.031601974,0.338075661,27.06666692,0.667,20.13333321,24.56666629,7.933333397
4743.265,452.9995476,221539.9141,1104.051158,19694.22746,-1.749931715,26.3377943,0.001288021,1.436027785,1415.266219,1520.782267,1.280860181,1.272581006,0.16440683,324271.1159,0.551985528,162.9663836,162.4320787,164.579656,156.7114121,152.893912,0.758043803,0.875110125,25.09452589,20.60458652,7.080152988,551.9621379,536.9809316,410.8710416,259.2585487,264.6578992,487.289917,0.866677664,0.75802199,46.73645337,1418.174995,0.030535714,0.275521432,0.066528572,0.0197,1.232071425,0.082164287,0.087199999,4.710000038,10.86166668,36.24666723,0.236833336,1.125166674,8.575000127,0.307166668,1.105333328,0.676666657,39.81166649,0.844999999,8.825000048,86.65000153,3.425000012,12.67500019,28.07500029,1.325000018,3.725000024,26.57499981,40.29999924,1.37499997,0.479999989,83.08000183,32.0,50.5,55.35535703,11.08580353,0.03825,6.70526784,10.68660711,2.146696471,1.588348218,0.262544643,1.594276785,0.026004465,0.030669643,0.031209821,0.344553576,27.20000013,0.666,19.79999987,24.59999975,7.966666857
2621.104,520.5560329,183796.1781,991.6844635,10725.03578,0.790000352,22.98798251,0.001070926,1.055485624,1384.107747,1453.425598,0.981050265,0.860134405,0.128090114,221037.8633,5.297878381,184.4816014,189.7307981,188.2229532,172.7020369,153.1586793,2.100140311,2.33169239,24.9720037,20.60647154,5.924532533,467.612313,344.7496154,310.0872587,243.5206935,234.1577791,353.3267771,2.371071527,2.011694166,47.99445295,859.4999952,0.033,0.292818183,0.078909092,0.017636364,1.982636354,0.107363637,0.088272727,4.769999981,10.96999979,37.67000008,0.232750002,0.708749995,8.417500257,0.242000006,0.882499993,0.727499992,39.61750031,0.750500008,8.849999905,87.44999886,4.349999964,12.45000005,32.04999971,1.274999976,3.425000012,23.07499981,40.17499924,1.349999964,0.460000008,83.97000122,31.89999962,50.70000076,55.45037609,10.65359019,0.038321429,6.644022569,10.55695489,2.110827068,1.608515045,0.263646615,1.589644742,0.025990602,0.030109023,0.029464286,0.335244364,27.20000013,0.483,17.5666666,21.26666705,6.76666673
5025.182,406.532448,224442.623,1115.898987,19517.93567,-0.417252513,25.78866363,0.000544819,1.339214151,1396.154316,1434.862505,1.263172343,1.089325209,0.253401089,326438.1914,9.027683645,147.3883025,152.9211013,155.6464647,139.7005246,140.7453016,0.723814398,0.900126984,24.10909518,21.74249355,6.981831173,395.5811068,404.0896924,301.9710566,219.158144,234.3072249,390.8249372,0.922684014,0.730482104,46.6822389,1575.749996,0.030866667,0.249000001,0.057933333,0.022133333,0.792399999,0.061799999,0.0786,4.480000019,10.72833331,37.39166578,0.231666664,0.931833327,8.394999981,0.271499999,0.991833329,0.68566667,39.14833323,0.837833325,9.475000143,86.875,3.600000024,12.45000005,34.25,1.274999976,3.549999952,21.39999962,39.52499962,1.349999964,0.449999988,84.12000275,32.5,49.40000153,55.36186863,10.7645706,0.038901515,6.611944395,10.72242425,2.12467173,1.612752518,0.263914142,1.622010107,0.025404041,0.027080808,0.0255,0.325353541,26.63333321,0.644,20.10000038,23.83333333,7.433333238
5004.74,420.7960983,225400.8066,1119.799138,20811.92977,-2.310616051,26.38570515,0.000721494,1.436539938,1405.682914,1418.502586,1.190130274,1.190155665,0.249329864,335784.9831,0.579362677,174.712286,166.1892408,166.9492664,165.2039458,159.4737593,0.895674013,0.976759431,24.61638745,21.23364139,7.558157583,549.3139267,488.057298,344.8746974,250.6077518,272.3733482,429.8484344,0.976825108,0.908291024,46.11215003,1532.774998,0.030026667,0.290553333,0.05804,0.0159,0.781486662,0.089146666,0.105926667,4.71999979,11.70166683,36.75833321,0.244166665,0.904499988,9.054999987,0.301833332,1.114333351,0.699166675,37.58666674,1.014333338,9.625,86.54999924,3.175000072,12.7249999,32.75000048,1.274999976,3.299999952,22.5250001,40.15000057,1.37499997,0.449999988,83.38999939,32.79999924,48.79999924,55.40277757,10.33694435,0.042055556,6.498888863,10.88361118,2.045972241,1.57611111,0.250416663,1.675763888,0.025833334,0.029027778,0.027402778,0.342777778,27.13333384,0.588,19.16666667,23.9666659,7.966666698
5209.704,410.0063332,225942.5391,1120.535741,20849.2876,-4.960864782,26.62365532,0.000902289,1.452844118,1401.050293,1386.350057,1.157002081,1.232967918,0.222672925,339384.7773,0.754823302,162.9418411,165.1861502,169.0536925,152.9429747,156.1932869,0.808291924,0.952849582,24.96266333,21.55889122,7.331699232,515.132309,524.8698298,343.1229184,248.4078293,258.7403437,389.7125842,0.941091249,0.830493413,45.66920614,1590.074997,0.028,0.271521429,0.057735714,0.017014286,0.820128573,0.083721429,0.099021429,4.630000114,12.01333332,36.78666751,0.232666669,0.989833335,8.873333295,0.238500004,1.246166646,0.757666667,37.45666758,0.896333337,8.875000238,87.125,2.875,12.625,31.95000029,1.299999982,2.925000072,20.30000019,43.27500057,1.324999958,0.439999998,83.55000305,31.79999924,50.70000076,55.41617626,10.3461764,0.038689338,6.455827175,10.90851105,2.043345593,1.627996313,0.253437498,1.690108463,0.026450368,0.02935478,0.026299633,0.327113973,27.36666679,0.578,20.46666654,24.43333371,7.866666794
5146.041,419.9313661,227862.1667,1121.284866,21161.05745,-3.22133525,26.85676797,0.000571617,1.459982634,1398.020808,1430.402598,1.134800002,1.244126156,0.21896354,339702.5703,2.113799361,144.9744479,150.1000703,155.5872116,138.4894342,141.2657903,0.725696114,0.923859137,24.802972,21.84943112,7.156728943,430.7893702,448.7540067,313.3521652,223.360583,249.2491385,389.6938972,0.907257286,0.762699947,45.69463444,1532.775013,0.032538462,0.253846154,0.058538461,0.020307692,0.841923081,0.070692309,0.094384615,4.670000076,11.38833332,36.45333354,0.233166667,1.085999995,8.529999892,0.29233333,1.184000005,0.71116666,38.75166639,0.880000005,8.875,87.32499886,3.324999988,12.5999999,31.27499962,1.299999952,2.799999952,22.44999981,42.17500019,1.349999964,0.479999989,84.30000305,31.89999962,50.59999847,55.19264699,11.18378672,0.039097427,6.599117597,11.07022056,2.029117605,1.592867652,0.242040439,1.678117644,0.027029412,0.028884191,0.028165441,0.336893382,27.46666718,0.632,19.69999949,24.96666718,7.633333365
5306.034,413.1657618,223546.4316,1125.890406,21301.27865,-8.169970989,27.0050594,0.0005625,1.461612289,1396.110482,1397.47939,1.051386339,1.240643526,0.22365567,336850.737,0.859197338,127.1724971,138.9800504,136.2738756,120.4934505,123.5496085,0.789221642,1.0299945,24.78591228,21.46744943,7.274845024,345.9774501,364.6755625,257.7979145,193.0684967,272.7206688,386.3665403,1.03260607,0.759705377,45.96391074,1647.374992,0.034928571,0.257285715,0.059285714,0.016857143,0.728428564,0.059785715,0.081214286,4.769999981,10.40166664,38.75333277,0.267166667,0.912500004,8.039999803,0.271166665,0.995333334,0.722333342,38.763333,0.74333334,8.774999857,87.34999847,2.600000024,12.6500001,34.1500001,1.274999976,3.299999952,21.07499981,40.19999981,1.349999964,0.460000008,83.51000214,31.79999924,50.90000153,54.91666671,10.62649293,0.044548611,6.720347196,11.42045131,2.049548618,1.617083337,0.249374998,1.700177084,0.026423612,0.029298611,0.027576389,0.327013893,27.53333346,0.671,19.96666654,24.43333308,7.666666508
5010.311,419.08388,214971.6966,1124.218338,21450.20028,-6.553284074,27.15182273,0.000572126,1.460951368,1393.608276,1392.472223,0.981085251,1.19163463,0.272317671,324678.9661,0.869232562,126.3147936,128.4616343,129.8311841,122.7374194,120.5479911,0.789828887,0.958408584,24.65818254,21.72626607,7.64257741,333.7343801,307.5505829,213.1502387,163.1285659,231.4373957,379.8286819,0.959749232,0.745107,45.46647104,1676.024994,0.034778571,0.245099999,0.057807143,0.019664285,0.636628564,0.051357143,0.07805,4.590000153,10.33857141,38.73428563,0.235999999,0.890000003,7.829999992,0.27928571,0.979999994,0.711428566,39.41142818,0.802285705,8.75,87.27499962,3.37499994,12.625,29.5,1.299999952,3.524999976,22.25,43.42500019,1.399999976,0.469999999,83.26999664,31.89999962,50.59999847,54.89062505,10.63607623,0.045298611,6.718263939,11.3914931,2.061111093,1.586284728,0.262291668,1.696156236,0.026736112,0.026590278,0.0289375,0.343611119,27.46666654,0.671,19.93333308,23.66666667,7.966666857
5174.459,412.5664747,217391.0977,1125.087407,21448.4943,-11.51582551,27.1250356,0.00058143,1.481670732,1395.559518,1418.106164,1.033993567,1.268233205,0.21676736,329822.4245,2.113799361,129.5681254,131.9049937,130.6371142,120.0925557,122.9618651,0.755608618,0.911288825,24.7262574,21.4759899,7.519192517,350.5228284,319.9348323,223.578565,164.9852041,206.3418318,340.4199626,0.946248668,0.689954167,45.78399865,1676.024986,0.033657143,0.253114285,0.057721429,0.016878572,0.679450001,0.057964286,0.081757143,4.71999979,10.36666648,38.67000008,0.267499993,0.954833329,7.851666689,0.292666664,0.980166674,0.687833339,39.06666629,0.816166659,9.050000191,86.75,3.449999988,12.70000005,26.82500029,1.299999952,3.900000036,22.625,45.35000134,1.324999958,0.460000008,83.40000153,32.09999847,50.29999924,54.8388887,10.68666662,0.044472223,6.749444445,11.38472213,2.096666661,1.5911111,0.255555552,1.688777791,0.025972223,0.026111111,0.029111111,0.341944447,27.63333384,0.673,20.86666679,24.56666629,8.033333619
5082.196,418.3494891,216497.1367,1124.197001,21429.71053,-11.41268653,26.94165516,0.000598537,1.498575235,1399.441267,1468.425437,1.018476153,1.292443285,0.208758102,329595.9167,5.214182794,132.938852,134.2659671,133.2483823,124.7150056,125.7071842,0.762617702,0.918596759,24.80542493,21.14627655,7.645094196,316.5082817,299.5099818,221.1243242,160.3983908,189.0526867,331.3888969,0.936195078,0.711899879,45.90238857,1590.074997,0.033642857,0.270114282,0.056285714,0.016864286,0.600149998,0.055214286,0.083857144,4.670000076,10.48333343,38.76833344,0.227666671,1.014500012,8.039999962,0.259666661,1.022666643,0.728666673,38.52833366,0.786499997,8.824999809,87.35000038,4.224999964,12.45000005,29.69999981,1.399999976,3.24999994,21.625,44.02500057,1.324999958,0.49000001,84.09999847,31.79999924,50.90000153,54.93305925,10.54858534,0.043450658,6.739934241,11.30662831,2.087812471,1.60013159,0.253092102,1.677593755,0.026860198,0.026519737,0.029393092,0.346529609,27.13333384,0.674,20.20000076,24.60000038,8.100000064
5135.113,414.578196,215351.5651,1126.29747,21360.41593,-10.49605008,27.49127571,0.000703582,1.493894825,1399.044268,1457.276204,1.022412208,1.297483062,0.199866387,327929.5026,5.765328236,137.1193943,138.9291728,139.6368275,130.0253795,131.1265596,0.740575415,0.906343088,25.08466172,21.38803482,7.687900444,344.2313385,317.7693011,234.0739377,159.6984361,195.5800648,356.8223902,0.911119622,0.697972444,45.33580128,1647.375,0.032478572,0.282892856,0.056714286,0.015478571,0.61901428,0.061278572,0.092114286,4.690000057,10.42500003,38.71333313,0.220666664,1.008166671,8.113333305,0.248999998,1.00333332,0.718166659,38.27666728,0.769499997,9.375,86.80000114,4.074999988,12.75,32.17499971,1.275000006,3.725000024,20.9000001,41.92500114,1.349999964,0.49000001,83.05000305,32.09999847,50.5,54.93928559,10.74777296,0.043338235,6.670966367,11.40033615,2.093529411,1.605609258,0.248592434,1.709363454,0.026966387,0.027222689,0.027613446,0.330063025,28.10000038,0.673,21.00000064,24.66666667,8.199999809
5217.59,412.815088,217042.2109,1125.699087,21158.01131,-8.641861737,27.48975229,0.000443092,1.507882521,1399.150165,1436.018018,1.028535187,1.288803225,0.222925924,329665.2018,2.709718337,137.1740777,135.174242,136.3052422,128.6654189,130.2878106,0.763373089,0.897737203,25.27856223,21.35074925,7.227680822,385.0803337,357.1014595,250.5003249,169.9763315,181.1708304,338.5896835,0.915004976,0.712567245,45.63750315,1604.399994,0.033507143,0.274442854,0.058542856,0.01435,0.78373571,0.06885,0.08295,4.760000229,10.3433334,38.59000015,0.225166664,1.084666669,8.209999879,0.238499997,1.05066666,0.712833335,37.90833282,0.718666663,9.349999905,87.02499962,3.324999988,12.57500005,32.47500038,1.274999976,3.025000036,21.0,42.22500038,1.324999958,0.49000001,83.62999725,32.40000153,49.70000076,55.09499991,10.40894105,0.043401471,6.679323513,11.12192655,2.03258824,1.6255294,0.245514705,1.665601467,0.026555883,0.02927353,0.028064706,0.326573533,28.03333282,0.672,20.66666667,24.23333359,8.133333206
5270.683,409.2021359,216358.9811,1125.522685,20684.3468,-12.46625022,27.43792828,0.000309803,1.470445514,1394.797082,1458.590792,1.031205264,1.212137714,0.261846644,328788.7135,21.08293532,130.5011241,140.348937,134.935552,124.8010159,127.2069998,0.995197274,1.191172741,25.45582167,21.39806994,7.3961218,323.3245583,277.2575467,217.4058921,158.8432367,185.052728,326.7890155,1.190719269,0.938089862,45.25941674,1604.399982,0.033660001,0.260546665,0.059440001,0.01836,0.826093332,0.063220001,0.07886,4.739999771,10.38833332,38.34833399,0.266666676,0.991333336,8.335000038,0.254000003,0.971333325,0.70266666,38.52666664,0.74666666,9.424999952,86.95000076,2.675000012,12.85000014,32.5999999,1.399999976,3.5,19.5,43.0,1.299999952,0.449999988,83.23999786,32.40000153,49.59999847,55.36041649,10.77958318,0.039927083,6.54690974,10.77475702,2.054236087,1.563784706,0.248229165,1.646388869,0.026399306,0.026638889,0.027635417,0.322083336,28.13333321,0.672,21.16666667,24.33333333,8.26666673
5262.301,409.739635,216440.3503,1127.1745,21487.78931,-10.0780411,27.44032947,0.000154404,1.51176622,1401.516024,1457.854182,1.042931919,1.25278304,0.262573293,331548.776,5.214182794,133.6602465,137.9477272,138.2869504,128.0261443,130.0491063,0.74882745,0.917809044,24.9160707,21.68205961,7.621033986,339.0696831,304.5479431,222.2161376,169.5116609,195.8482253,366.8898608,0.926220899,0.699619524,45.28287013,1676.025002,0.030746667,0.283746668,0.058853333,0.018973334,0.652806673,0.060213333,0.085006667,4.75,10.74333302,37.87333425,0.271166662,0.985333333,8.414999962,0.279499998,0.983499994,0.716000011,38.67833328,0.822166671,8.975000143,87.0,3.37500006,12.54999971,30.57499981,1.299999952,3.549999952,22.57499981,42.0,1.324999958,0.479999989,83.15000153,31.89999962,50.5,55.26696452,10.69584814,0.042924107,6.563616069,10.92883921,2.132991062,1.575535719,0.246026785,1.665473208,0.025852679,0.026946429,0.028941964,0.327321428,28.20000013,0.663,19.96666718,24.09999975,8.333333015
5156.07,416.8379908,213621.6823,1125.083811,21456.41187,-14.65047936,27.66887474,0.000141783,1.493578712,1400.301025,1457.060181,1.112815335,1.282126149,0.21476794,332152.9375,13.0645098,142.7831043,145.6924171,143.4369297,135.7974641,134.0736183,0.773547048,0.926451263,25.26578259,21.19550848,7.740177532,366.2432467,307.1141841,242.5861416,180.8871085,203.0136185,371.4606209,0.943692242,0.715910072,45.298141,1690.349983,0.037266666,0.290133331,0.057333334,0.016466667,0.626666669,0.064533334,0.094533334,4.71999979,10.97500006,38.06833394,0.216333332,0.967500001,8.601666609,0.2575,1.039833337,0.743833333,37.50666682,0.829166671,9.050000191,86.60000038,3.425000012,12.42499995,32.02499914,1.550000012,3.49999994,21.4749999,41.45000076,1.37499997,0.49000001,83.73999786,32.09999847,50.20000076,55.37999999,11.15772209,0.0398,6.600277776,10.80261104,2.049333327,1.608888884,0.249944442,1.636805557,0.025738889,0.029177778,0.029027778,0.324000003,28.36666743,0.667,20.59999975,24.46666718,8.066666921
5263.056,407.0256505,214990.778,1126.89684,21262.08976,-14.93729401,27.51581573,0.000538484,1.453726282,1393.765068,1457.448597,1.096004292,1.257891198,0.198468172,328758.0924,15.2310214,136.5914361,138.8654674,136.9222202,129.4747467,128.1628393,0.800761399,0.966946987,25.46444956,20.84025033,7.457351247,366.1923981,307.3021545,233.8288288,184.2786503,223.2717641,346.940005,1.001082972,0.744929167,45.73275868,1610.130001,0.035521428,0.281142856,0.057528572,0.016457143,0.686092849,0.066342858,0.08907143,4.71999979,10.95666679,37.81500053,0.245000005,1.030666659,8.445000013,0.260500001,1.133000016,0.709666669,38.21666654,0.808500002,8.899999857,87.22500038,3.824999988,12.5250001,30.375,1.375,3.324999988,20.4000001,44.52499962,1.399999976,0.5,83.37999725,32.09999847,50.29999924,55.31050409,10.70008401,0.035573529,6.674264676,10.84972694,2.059558798,1.609474785,0.257121846,1.625665959,0.025628152,0.027544118,0.028258403,0.31911765,28.23333295,0.685,20.40000025,24.29999987,8.066666762
4011.519,416.1814186,174727.4212,1124.834076,16037.50342,-12.54357602,25.72970192,0.000226745,1.139104413,1394.4552,1423.635123,0.833572781,0.980601987,0.162852966,254838.213,1.82433384,129.0224053,129.3087206,126.9697987,124.43584,115.7416186,1.584198115,1.764810748,24.11328212,22.61087672,5.838172302,300.9906139,249.7359072,203.2811267,166.977269,207.326067,330.3122819,1.847617018,1.445421296,46.94912608,1303.575,0.033154545,0.277081821,0.055172727,0.018227273,0.633390914,0.059954546,0.089818182,4.75,10.59200001,37.56399994,0.275,1.089999998,8.131999969,0.295200002,1.138999987,0.690799987,38.74200058,0.841999996,8.949999809,87.20000076,3.0,12.72500014,31.45000029,1.450000018,3.225000024,20.2249999,43.64999962,1.399999976,0.479999989,83.26000214,32.09999847,50.09999847,55.36286804,10.72426465,0.034658088,6.626213208,10.87461394,2.032665432,1.596139711,0.24055147,1.641566167,0.026303309,0.027090074,0.027373162,0.321617652,27.5,0.69,19.60000038,23.94999981,7.850000143
5156.577,416.4564625,216818.1354,1126.137578,21381.23348,-15.63459412,27.33517019,0.000208903,1.492043381,1384.327297,1457.989358,1.056896061,1.246553252,0.249105323,319208.0,11.8874563,134.5207516,138.8926067,136.6009391,131.8216286,127.410909,0.906481475,1.024775751,24.65632439,21.14557083,7.444149872,300.4644744,244.2659785,243.444376,182.2898566,184.4965878,290.1830324,1.046734549,0.829558499,46.25737158,1618.725002,0.033928571,0.262242859,0.055814286,0.018942857,0.655314292,0.059985714,0.0873,4.769999981,10.52666648,38.49833298,0.245666663,0.967333317,7.896666686,0.2635,1.003166666,0.709166656,38.68833288,0.786333332,8.799999952,87.45000076,3.925000012,12.82499981,31.50000048,1.275000006,3.199999988,21.19999981,42.82499981,1.299999952,0.469999999,83.56999969,31.70000076,51.0,55.29000003,10.8166666,0.038133334,6.653666687,10.93166663,2.020999992,1.586000009,0.243666663,1.643566672,0.0255,0.0279,0.028266667,0.322333333,26.90000025,0.695,20.20000013,23.36666679,8.200000127
5271.355,410.9692498,215590.1504,1124.58108,21178.05143,-21.5453674,27.43852774,0.000219614,1.485918413,1385.319631,1446.5834,1.01344618,1.219339699,0.269551506,316061.2786,19.49711943,134.1766558,140.6208591,135.3272775,128.9276501,127.4100847,0.837669328,1.015001727,24.40968935,21.34642378,7.436659316,314.7649345,292.6435547,266.9138788,197.05896,206.4208921,327.2838593,1.024570659,0.782848087,46.30951262,1719.000008,0.034042857,0.282349997,0.058214286,0.015,0.679707148,0.066664285,0.08827857,4.739999771,10.48666684,39.04166667,0.245833335,1.010499984,7.801666737,0.249166665,1.07099999,0.708500018,38.5416673,0.756833335,8.725000143,87.35000038,4.100000024,12.8499999,28.82499981,1.49999997,3.599999964,21.625,44.44999981,1.37499997,0.469999999,83.87999725,31.79999924,50.79999924,55.3083334,10.34680548,0.039777778,6.677083307,10.91694441,2.002777765,1.568888888,0.238888887,1.635944453,0.025763889,0.027680556,0.027625,0.326527779,27.40000025,0.666,20.83333333,23.56666692,8.399999619
5064.274,423.4570789,215337.0273,1125.820012,21345.17879,-20.61420353,27.54965742,0.000239596,1.436028436,1391.542313,1437.483618,1.029346777,1.173383504,0.265611763,316788.4036,5.504065742,138.9309206,143.1181943,143.386981,134.409881,132.1253885,0.761843123,0.926121935,24.55813456,21.15339756,7.563513537,290.923605,271.2764498,230.5101929,175.8342857,212.2714653,348.7172228,0.933141731,0.719441647,46.2350901,1547.099991,0.030228572,0.264821431,0.052828571,0.018314286,0.55562143,0.057385714,0.092064286,4.78000021,11.21500015,37.91666667,0.243000003,1.029333323,8.011666616,0.267499998,1.111000021,0.712499996,37.96833293,0.844499995,8.975000143,87.0,4.125,12.9749999,29.00000048,1.37499997,3.599999964,21.02499962,45.00000095,1.324999958,0.469999999,83.16000366,32.0,50.29999924,55.40928812,10.72041787,0.042247678,6.582708986,10.88195041,1.993792564,1.602306513,0.240356035,1.653520127,0.02506192,0.025329722,0.028329721,0.326021672,27.5,0.61,21.09999975,22.26666641,8.466666857
5085.865,428.927628,216260.7148,1120.447698,21496.71826,-11.60964771,27.56194671,0.000252526,1.464332749,1397.571004,1468.29541,1.043896941,1.266785319,0.201081597,326289.9896,1.82433384,137.6482366,140.8755531,139.8176111,132.7378511,130.2970603,0.770366726,0.911934428,25.07826432,20.87577573,7.353494008,307.6934853,275.7399934,246.0329202,185.0486253,219.8097566,349.2302678,0.931467302,0.71367992,46.19214296,1518.449982,0.031428572,0.271299999,0.05255,0.019257143,0.673535709,0.068342857,0.100992857,4.670000076,11.78000005,37.05499967,0.250166669,0.976499985,8.431666851,0.268833334,1.211500029,0.71116667,37.75,0.877166659,9.450000048,86.32500076,3.825000048,12.95000005,29.04999971,1.450000018,3.625,22.02499962,43.84999943,1.324999958,0.469999999,83.09999847,32.40000153,49.70000076,55.23092112,10.74023016,0.040703947,6.608075657,11.00105264,2.038026303,1.605460525,0.248289472,1.665779604,0.025282895,0.026710527,0.028570724,0.329506581,27.50000064,0.609,20.93333308,23.56666692,8.5
5200.795,414.4814799,215390.1432,1117.832225,21034.25326,-14.52762846,27.36998232,0.000713293,1.535596639,1398.612885,1452.653643,1.036712686,1.34348322,0.19532697,330463.5938,4.528366363,142.1849464,142.3007326,143.6011887,135.5129073,134.1854076,0.773989692,0.902773142,24.83547695,21.00652997,7.316460212,360.6237411,308.7812436,277.184206,197.7204475,269.1653347,374.7175827,0.931661737,0.710643227,46.343678,1633.049988,0.034733334,0.29564,0.057406667,0.013526667,0.785306664,0.084506668,0.104659999,4.75,11.74000009,37.79000028,0.230666667,0.969333341,8.441666762,0.251499998,1.205833316,0.738333335,37.03333282,0.849000007,9.474999905,86.12500191,3.899999976,12.94999981,26.75,1.274999976,3.899999976,23.7249999,44.35000038,1.299999952,0.449999988,83.23999786,32.5,49.5,55.20385944,10.61970159,0.041036842,6.650842095,10.98373688,2.037017529,1.592754376,0.247491226,1.651654389,0.025880702,0.026575439,0.02957193,0.333947371,27.93333308,0.641,19.66666667,23.76666641,8.666666667
5297.762,407.5317498,215673.1204,1125.411708,20957.11466,-15.78869633,27.7541724,0.001364397,1.518740416,1394.825413,1401.938304,1.062547252,1.32563445,0.196700639,334719.0846,0.646140936,129.1261292,134.7723357,137.9137033,131.7617098,123.5425971,0.856736871,1.036157178,24.90327724,21.10614443,7.335664491,318.8330536,284.1558743,260.8113988,223.1132317,407.0024935,434.2746722,1.057228992,0.799387373,46.16893895,1581.48,0.034399999,0.275306668,0.06034,0.017686667,0.87249999,0.07042,0.08922,4.800000191,10.9399999,36.91666603,0.269666667,1.130833338,8.328333219,0.280833334,1.190666656,0.689333349,38.87166723,0.782666663,9.550000191,86.02499771,3.25000006,12.9749999,26.17500019,1.450000018,3.649999976,22.5999999,46.125,1.324999958,0.469999999,83.73000336,32.59999847,49.20000076,55.1825628,10.78121844,0.042808823,6.709264698,10.9768278,2.053172232,1.611680666,0.254936974,1.644220577,0.025752101,0.027319328,0.031226891,0.334411767,28.13333384,0.659,21.79999987,24.06666692,8.300000191
5324.102,417.7913567,218622.6243,1125.986898,21140.49146,-15.47623507,27.47342324,0.000304268,1.461352448,1379.598745,1394.405461,1.02056367,1.277292808,0.187581598,332915.9049,0.777823232,120.5066713,125.2221276,126.2101682,122.7041763,116.2099234,0.847114635,1.010843165,24.87602886,20.92324503,7.244956017,277.2562726,235.1536643,243.2685992,207.3803202,357.7230237,383.8121503,1.039307517,0.767208104,46.47205798,1489.799999,0.034364285,0.254542855,0.054428571,0.0173,0.67481428,0.061628572,0.0836,4.710000038,10.73000002,38.13333384,0.240333331,0.968500018,8.048333486,0.261500003,1.044499993,0.696833332,38.17166646,0.786333332,9.850000143,85.82499886,3.150000036,12.75,28.25,1.274999976,3.524999976,23.00000048,43.94999981,1.37499997,0.460000008,83.08000183,33.0,48.40000153,55.2519736,10.84396377,0.04165625,6.671611847,11.02904607,2.013124974,1.561249993,0.239901316,1.653524674,0.025822369,0.025629934,0.030271382,0.325723688,27.63333321,0.643,20.83333333,23.43333371,8.066666921
5083.876,424.7766838,219475.3418,1123.149073,20664.49768,-13.21418023,27.06901153,0.000326403,1.464429403,1388.26401,1397.390045,0.990034262,1.276142354,0.192310764,330257.401,6.340756466,133.2935378,141.3372997,143.8157438,135.1967999,128.5792758,0.762168805,0.952019853,24.50566141,20.93351269,7.263302048,353.6333135,276.768617,274.5302836,203.393397,279.0841592,385.9184036,0.930792419,0.730629914,46.81222105,1504.125,0.037235714,0.247964285,0.054257144,0.0187,0.708128572,0.060771429,0.08805,4.590000153,10.85666656,37.94000053,0.28033333,1.040166646,7.836666822,0.261333334,1.087166667,0.700999995,38.25999959,0.798666686,9.150000095,86.82500076,3.200000048,12.70000005,32.7249999,1.37499997,3.424999952,20.27499962,42.20000076,1.299999952,0.49000001,83.81999969,32.09999847,50.29999924,55.3882352,11.02323524,0.044176471,6.643529373,10.83323532,1.986176456,1.556470587,0.239705882,1.631294128,0.025558824,0.024088235,0.029794118,0.325882355,28.03333346,0.655,20.36666616,24.46666718,7.966666857
5198.583,418.2322537,218006.6934,1124.704412,21006.48307,-13.72287699,27.17880368,0.000533214,1.469242101,1395.38085,1376.700549,1.020588105,1.29188859,0.180778663,333596.4727,15.49661589,140.1562513,142.7900581,141.9460732,136.8263804,132.8696642,0.809773246,0.922813495,25.08887164,20.8470343,7.388593018,390.2765096,307.730985,287.7149188,217.1204262,275.4263198,381.3677343,0.959132617,0.738210497,46.15994724,1489.799992,0.032464286,0.260614282,0.059321429,0.0177,0.767321429,0.070085715,0.087099999,4.650000095,11.06833331,37.79500008,0.233833333,0.969000012,7.933333317,0.246999999,1.081333349,0.71299998,38.24666723,0.767666678,9.174999714,86.52499771,3.799999952,12.8499999,30.6500001,1.224999994,3.475000024,20.95000029,43.69999981,1.349999964,0.5,83.37000275,32.29999924,49.90000153,55.38125011,10.72012855,0.043086397,6.635165463,10.92189332,1.990220575,1.55415441,0.232389703,1.646852952,0.026696692,0.024525735,0.0305625,0.328088237,26.96666654,0.634,19.79999987,24.46666718,7.700000127
5014.083,437.195121,218383.5723,1124.497782,21467.17106,-16.42140992,27.48607039,0.000293561,1.479940404,1376.214549,1349.647298,1.009253477,1.309179395,0.173973959,335957.25,7.895163536,130.6179196,134.5012293,131.191728,127.6968473,126.7353786,0.887524476,1.024376554,25.41022984,20.81676245,7.405359626,327.7440618,252.5096436,238.8219636,190.4878394,242.9387004,351.4370664,1.040944089,0.839117646,45.85398038,1561.424999,0.035949999,0.256249996,0.056471429,0.017207143,0.771492856,0.065621428,0.092721429,4.619999886,10.79500008,38.39666684,0.219999999,0.980000019,7.796666622,0.240500003,1.035666664,0.703666667,38.5733331,0.730000009,9.275000095,86.54999924,3.37500006,12.75,28.52500057,1.400000006,3.524999976,22.0250001,44.52499962,1.37499997,0.449999988,82.98000336,32.40000153,49.59999847,55.0985715,10.4996427,0.042671429,6.559785744,11.23675008,2.017178553,1.51785714,0.238535713,1.713246423,0.025714286,0.024471429,0.032435715,0.323785719,27.73333359,0.617,20.19999949,24.53333346,7.933333397
5261.334,407.4598636,219396.2064,1124.722565,21308.72078,-15.03266378,27.01011793,0.000870996,1.459725693,1371.04991,1367.292877,1.016451448,1.2931927,0.169832757,333238.9414,1.31086804,137.465655,142.5396967,134.4697472,130.4737336,131.1981112,0.826195712,0.925531362,25.23262223,20.679111,7.324587345,349.7737707,279.9895871,261.9311593,182.5139338,200.0281728,327.8452034,0.961227839,0.772288772,46.25108067,1518.449986,0.034728571,0.243778573,0.055007143,0.021907143,0.713378574,0.056592857,0.090571429,4.659999847,10.8433334,37.15833346,0.263166664,1.133166651,7.875000079,0.292500004,1.145166675,0.673500001,39.46500015,0.799666673,8.750000238,87.0,3.574999988,12.70000005,29.07499981,1.299999952,3.450000048,21.6500001,44.52500057,1.399999976,0.469999999,83.80999756,31.89999962,50.70000076,55.29000009,10.57652942,0.043405883,6.531117652,11.10358819,1.941058829,1.523941164,0.225117647,1.700082358,0.025376471,0.024141177,0.030788236,0.316823532,27.29999987,0.609,19.13333384,25.19999949,8.066666603
5235.194,416.4116081,219168.8646,1124.312236,21380.21639,-15.26773469,27.25142058,0.000346518,1.460526551,1377.713924,1394.311141,1.017371049,1.264499798,0.199562461,333146.3451,13.97374614,141.4190146,143.8320389,140.9599368,136.7843904,135.0422516,0.751345105,0.87812791,25.41069214,20.49588815,7.335652451,346.6319733,273.6974691,250.9032942,185.5512015,231.208999,384.3355548,0.906900788,0.698015417,46.24343793,1633.049984,0.03251875,0.242718751,0.05200625,0.02215625,0.657049995,0.057881251,0.095668749,4.730000019,11.34000015,37.3283329,0.288999995,0.994666666,7.796666702,0.292500002,1.124333342,0.671500007,38.9399999,0.859333326,8.899999936,87.06666565,3.533333381,12.73333327,28.26666641,1.299999952,3.499999921,21.43333308,45.5,1.366666635,0.449999988,83.0,32.29999924,50.59999847,55.21628934,10.65889135,0.04089819,6.596266948,11.18194575,2.001493201,1.54235293,0.24597285,1.695400457,0.025744344,0.02671267,0.031567873,0.318438917,27.26666705,0.626,19.76666641,24.73333359,7.866666794
5223.231,418.9406187,219634.8444,1123.576462,21450.8737,-15.47683384,27.40242561,0.000347535,1.494344334,1392.787903,1436.857983,0.996622634,1.311006953,0.18715625,334675.1484,8.541989326,142.6884832,150.8667501,149.4128354,138.9839382,137.2968645,0.808500402,0.973888362,25.69307137,20.35055351,7.352461616,373.7971586,303.24322,284.222304,208.2082392,251.9517053,419.4550934,0.995136919,0.763015516,46.08278688,1504.124996,0.031707143,0.256457144,0.054657143,0.017857143,0.693385716,0.065764285,0.098149999,4.849999905,11.2899998,37.73333359,0.252333336,0.944499989,7.89166673,0.261333331,1.093999982,0.711666654,38.28833262,0.80916667,8.899999857,86.79999924,3.625,12.79999995,27.1500001,1.399999976,3.849999905,21.17499971,46.42500114,1.299999952,0.449999988,84.0,31.79999924,50.79999924,55.17470623,11.07143128,0.045452941,6.640823554,11.15411764,2.03460781,1.565549011,0.231470587,1.680458815,0.026341177,0.026764706,0.030662746,0.318588237,27.39999962,0.643,19.69999949,24.63333321,8.000000159
5135.828,416.0617661,219890.9831,1123.781901,21427.98047,-13.58240732,27.56376767,0.00038099,1.494686335,1391.48705,1367.292877,0.979411222,1.30863598,0.189583912,332870.9193,5.738822207,145.6735163,150.4132875,146.6748613,139.9559876,139.5871576,0.89428332,1.021832009,25.72228893,20.33047779,7.416604102,379.5059903,306.5265948,278.9191449,205.1323153,239.9976368,377.4186083,1.052539408,0.832644848,46.0119524,1475.474995,0.033846154,0.254176924,0.054076923,0.014753847,0.725615391,0.067469231,0.098092308,4.78000021,10.85166661,38.51666578,0.255666663,0.949499985,7.945000013,0.240666665,1.064833353,0.692500005,37.96666718,0.745666663,8.874999762,86.85000038,3.474999964,12.70000005,25.77499962,1.299999952,3.649999976,21.25,48.02500057,1.324999958,0.449999988,83.08000183,31.79999924,50.70000076,55.18812494,10.81706243,0.04353125,6.67437498,11.18812497,1.974749991,1.548437501,0.223749998,1.676812487,0.02578125,0.02635,0.0282125,0.2901875,27.06666692,0.647,19.46666718,24.89999962,7.866666635
4417.959,411.1851866,192488.0374,1113.843826,17415.88373,-8.223850469,26.06094639,0.000787979,1.292603558,1378.4278,1392.119029,0.847277996,1.144629376,0.151406266,277825.5668,33.54201927,135.6041066,139.3824313,137.6691573,132.518973,127.9359878,1.197783984,1.328492098,24.7545011,20.09065231,5.897495707,417.0755997,332.5041752,296.1203079,206.0190417,219.882473,363.8856405,1.331357303,1.136520259,48.71840207,1317.899992,0.0323,0.255491665,0.056966667,0.014416667,0.770891666,0.072266667,0.093774999,4.849999905,10.75800018,38.40599976,0.256800002,1.017199993,7.913999939,0.256999999,1.140399981,0.695800006,38.74400024,0.742400002,8.774999857,87.12499809,3.0,12.75,25.07500029,1.299999952,3.62500006,22.42500019,47.57499981,1.399999976,0.430000007,83.01999664,31.89999962,50.59999847,55.01915233,10.28141799,0.046982456,6.660306993,11.45707605,1.978435661,1.560102333,0.221827484,1.720355252,0.02578655,0.025442983,0.031100877,0.312616965,27.75,0.653,18.69999981,24.39999962,7.799999952
