Repository: notKguin/MMK-Informservice

File: final_project/project/ML-intensive_final_project_cleaned.csv (part 13 of 39)
Количество чугуна (т),Удельный расход кокса (кг/т),Расход холодного дутья (м³/ч),t горячего дутья (°С),Расход природного газа (м³/ч),t природного газа (°С),Содержание кислорода в дутье (%),Расход пара на увлажнение (т/ч),Перепад давлений общий (ат),t чугуна на выпуске (лётка 1) (°С),t чугуна на выпуске (лётка 2) (°С),Давление колошникового газа (ат),Перепад давлений нижний (ат),Перепад давлений верхний (ат),Выход колошникового газа (м³/ч),Положение клапана малый снорт (%),t колошникового газа 1 (°С),t колошникового газа 2 (°С),t колошникового газа 3 (°С),t колошникового газа 4 (°С),t колошникового газа в пылеуловителе (°С),Уровень засыпи (запад) (м),Уровень засыпи (восток) (м),CO в колошниковом газе (%),CO₂ в колошниковом газе (%),H₂ в колошниковом газе (%),t периферийных газов 1 (°С),t периферийных газов 2 (°С),t периферийных газов 3 (°С),t периферийных газов 4 (°С),t периферийных газов 5 (°С),t периферийных газов 6 (°С),Уровень засыпи (север) (м),Уровень засыпи (юг) (м),N₂ в колошниковом газе (%),Шлак,Чугун.Cr,Чугун.Mn,Чугун.P,Чугун.S,Чугун.Si,Чугун.Ti,Чугун.V,Чугун.C,Шлак.Al₂O₃,Шлак.CaO,Шлак.FeO,Шлак.Ko,Шлак.MgO,Шлак.MnO,Шлак.NaO,Шлак.S,Шлак.SiO₂,Шлак.TiO₂,Бар М10,Бар М25,Влага,Зола,Кокс +80 мм,Кокс -25 мм,Кокс 40-25 мм,Кокс 60-40 мм,Кокс 80-60 мм,Летучие,Сера К,Углерод,CRI,CSR,Fe,FeO,S,SiO₂,CaO,MgO,Al₂O₃,TiO₂,Osn,P,Zn,Cr,MnO,O₂ в горячем дутье,Доля агломерата,Колошниковый газ (CO₂),Колошниковый газ (CO),Колошниковый газ (H₂)
5292.682,408.9908253,221788.0273,1119.255244,21467.01489,-6.46204942,27.11542344,0.000832702,1.517212371,1381.235266,1416.235596,0.988652088,1.332108214,0.189175927,323074.3906,1.31086804,133.5875966,138.2948538,139.4057258,126.664677,132.2722324,0.738958038,0.885437089,25.48482688,20.68121878,7.588499089,367.0893593,309.2666245,260.3734716,189.1781178,235.7120202,404.8296178,0.906959491,0.704607231,45.72173516,1547.100006,0.035307692,0.244446153,0.058446153,0.016861539,0.858092313,0.065630769,0.088515385,4.690000057,10.56333335,37.56166712,0.272166664,1.058333347,7.663333337,0.267500006,1.132166664,0.654666662,39.5049998,0.763166666,8.924999952,86.60000038,3.850000024,12.80000019,25.82500029,1.37499997,3.649999976,22.2750001,46.875,1.324999958,0.439999998,82.86000061,31.79999924,50.79999924,55.13571426,10.07428561,0.048821429,6.61285712,11.19750002,1.963214295,1.592499993,0.234285713,1.69360716,0.026035715,0.024607143,0.032178572,0.320714285,27.5,0.66,19.86666679,24.73333359,8.066666762
5368.468,409.7813404,222317.4193,1126.05279,21482.4082,-8.80660969,27.58606013,0.000390433,1.509212395,1399.562671,1414.253079,1.004433739,1.325823491,0.186967015,336202.8737,1.007999708,131.8113422,136.5763143,137.3758914,125.2010387,128.6649834,0.750700459,0.867004278,25.62406294,21.17975124,7.281259139,381.6070328,317.6558495,268.0645746,184.4905122,226.022934,364.8117752,0.905405146,0.716562731,45.41829379,1704.674995,0.035571428,0.255257141,0.060371429,0.018807143,0.722878571,0.061857143,0.0906,4.539999962,10.82666667,37.79333369,0.279833332,0.970500012,7.749999921,0.271500004,1.073833326,0.698499988,38.51333364,0.799833318,8.974999905,86.85000038,3.175000012,13.0250001,28.0999999,1.299999952,3.900000036,20.5250001,46.17500019,1.37499997,0.430000007,82.91000366,32.09999847,50.20000076,55.27500035,10.83645821,0.045583333,6.732083312,10.93086805,1.91465277,1.589722238,0.234652777,1.624427088,0.027298612,0.027020833,0.031618055,0.317326393,28.13333384,0.667,19.59999975,24.93333308,8.03333346
5367.148,410.1821817,221460.2975,1125.619003,21953.16781,-12.7445242,27.69249852,0.00040446,1.492077475,1382.782153,1436.857983,0.986471914,1.304037258,0.191131507,337877.5417,0.916435927,129.7630151,135.4974553,137.1281265,128.4987993,126.1987861,0.778575497,0.925059373,25.80625153,20.81555223,7.398268104,319.2663714,279.1127472,254.7415288,192.0519263,245.4143632,366.1014366,0.950845564,0.753407106,45.48062849,1461.149986,0.034700001,0.260215381,0.059430769,0.020284615,0.686507688,0.058753846,0.087015385,4.590000153,10.95666679,37.23000018,0.314333335,1.050999999,7.786666632,0.294833335,1.132999996,0.66899999,38.83333333,0.818333338,8.950000048,86.95000076,3.300000012,12.9749999,26.2750001,1.349999964,3.549999952,21.42499971,47.40000057,1.37499997,0.479999989,83.08000183,32.09999847,50.20000076,55.43774519,11.51049027,0.040357843,6.77558823,10.70990188,1.978186279,1.558431371,0.236960783,1.580705886,0.027240197,0.029063726,0.031838236,0.320196078,28.33333333,0.676,20.5,24.70000013,7.966666698
5207.091,423.6941584,223299.6686,1120.764567,21286.71436,-10.27627407,27.19517024,0.00048128,1.450362851,1382.840785,1413.275391,0.997532984,1.298366889,0.155594908,338893.6107,6.679916149,141.583786,150.0610975,144.2504978,143.2889303,136.5300207,1.450400521,1.621906817,25.26284838,20.66918739,7.170410176,350.6589724,255.9271971,270.3610408,200.018273,277.1929633,367.9790128,1.667833559,1.357735987,46.37283246,1681.75499,0.033125,0.263125001,0.05793125,0.02065,0.621487506,0.0612375,0.098431251,4.75,11.86166684,37.01166598,0.268333328,0.932833344,8.221666733,0.291000001,1.156333307,0.722500006,37.88333321,0.944999993,8.649999857,87.25,3.300000012,12.75,26.07499981,1.299999952,3.75,21.10000038,47.77500057,1.349999964,0.479999989,83.75,31.60000038,51.09999847,55.38749975,10.78696428,0.040078571,6.771321452,10.76092852,1.940964285,1.601321419,0.24,1.589367864,0.026414286,0.025932143,0.032625,0.311357146,27.93333308,0.594,19.86666616,24.70000013,7.833333333
5228.649,413.7956424,220229.4688,1120.419296,21589.61597,-4.168225139,27.42610749,0.0008235,1.484188666,1392.998891,1418.030849,0.994258848,1.301561336,0.186520255,335318.6237,1.665316741,132.8987322,141.4225041,144.4404666,135.551658,132.122846,0.762805497,0.948425338,25.46092208,20.90168047,7.665690204,374.2881699,282.3042793,267.3266805,201.3651199,261.0608737,392.8506877,0.947278125,0.73992008,45.45010837,1432.5,0.036285714,0.267214284,0.057628571,0.016185714,0.651135713,0.068085715,0.101064286,4.78000021,12.2579998,36.86999969,0.260600007,0.940200007,8.219999886,0.299999994,1.225,0.739400005,37.55800018,0.948400009,9.099999905,86.42499924,3.075000048,12.79999995,26.4000001,1.349999964,3.574999988,21.7750001,46.90000057,1.324999958,0.49000001,83.33999634,32.09999847,50.29999924,55.3755557,10.91161112,0.042338889,6.733111114,10.82572207,1.929555562,1.586555552,0.240611109,1.60832222,0.025583334,0.024388889,0.034905556,0.319055558,27.86666679,0.635,20.20000013,24.00000064,8.033333143
4882.963,418.2323362,217267.7292,1116.02269,20853.93009,-5.512687186,26.89154466,0.000944266,1.505024746,1407.746302,1413.275391,0.974678986,1.331534977,0.177167242,326620.5443,5.124956456,149.5967868,147.4470005,154.7180659,150.5452913,143.4907598,0.71617875,0.805752439,25.30882295,20.17624625,7.673639556,483.4605382,399.8812091,335.3015404,238.5103461,253.2673162,406.8573507,0.815894974,0.694304797,46.33376805,1432.499985,0.03885,0.290249997,0.061221428,0.014135714,0.764278582,0.081014286,0.102171429,4.670000076,11.46333329,38.92833328,0.248166663,0.74333332,8.01666681,0.223166662,1.041166643,0.737666667,37.25833321,0.771499991,8.875000238,86.29999924,3.849999964,12.92499971,24.35000038,1.37499997,3.974999964,25.25,45.05000114,1.324999958,0.460000008,83.19000244,31.89999962,50.70000076,55.32993419,11.03133224,0.044350329,6.76356908,10.81442433,1.931726974,1.60208881,0.237187501,1.599284536,0.026246711,0.026379934,0.033320724,0.322532898,27.70000013,0.645,18.50000064,24.33333333,7.566666603
5180.754,410.1308964,217532.6185,1125.456487,20991.31006,-6.864009931,27.03530192,0.000552101,1.489929393,1401.825358,1416.235596,1.009597567,1.32210879,0.172226853,330453.2565,1.428468142,140.336798,148.5595373,150.1765143,139.4903205,138.1249851,0.733519959,0.887886509,25.46861911,20.2941045,7.663220425,449.5988744,390.2675107,331.3133545,283.9435641,305.3196996,456.6158422,0.920170253,0.68347008,46.07191404,1633.050007,0.038364286,0.263499995,0.056878572,0.017421429,0.671942856,0.063228572,0.084678572,4.440000057,11.125,38.3149999,0.292499999,0.937166671,8.034999927,0.268166664,1.180333316,0.716666659,37.86333275,0.804166675,9.125000238,86.45000076,3.725000024,12.7750001,26.47500038,1.474999994,3.699999988,25.9000001,42.45000076,1.349999964,0.479999989,83.56999969,32.20000076,50.09999847,55.2717645,11.15663237,0.045482353,6.800691143,10.86813236,1.959529415,1.57777941,0.242147057,1.599311773,0.026600001,0.026013236,0.033922059,0.313485295,27.5,0.661,19.79999987,24.36666616,7.666666667
4984.932,415.3602382,213512.681,1123.726664,21295.64974,-4.557853139,27.33749231,0.000651306,1.485037049,1399.456736,1414.253079,0.995730214,1.291544547,0.1974103,328591.3997,0.896032245,141.8078225,151.1944567,150.2988841,139.3766651,138.9140113,0.696012316,0.863098606,25.45186027,20.5816342,8.055575569,385.1744359,328.1132965,278.7049077,205.2845058,249.6634833,390.8901393,0.886030952,0.684311397,45.40654214,1375.199997,0.038053846,0.249453844,0.054492307,0.016976923,0.646407701,0.056038461,0.076976923,4.78000021,10.70666663,38.62333298,0.244166665,0.829833319,7.916666587,0.253500007,0.99000001,0.727333337,37.82166672,0.747333338,9.100000143,86.54999924,3.00000006,12.67499995,27.8499999,1.650000036,3.699999928,25.87499952,40.92500019,1.37499997,0.50999999,83.55000305,32.20000076,50.09999847,55.37847202,11.29552083,0.040538194,6.715624967,10.71177078,1.909444443,1.609722218,0.232534723,1.596059035,0.027468751,0.02628125,0.031381945,0.314861113,27.96666654,0.66,19.23333359,24.76666641,7.900000095
5063.414,403.7888194,215633.0618,1124.597392,21499.88957,-3.593211973,26.97705022,0.000451172,1.466796413,1414.597666,1433.574923,0.968081464,1.272209108,0.198622357,326550.6497,0.739398036,144.0997715,145.8984102,150.501133,138.0409101,140.2472706,0.705158326,0.835943912,24.92463279,20.98852523,7.857257028,402.1988831,352.386411,284.730662,199.5321293,238.8125451,384.8914375,0.855328011,0.683652468,45.70797237,1461.149986,0.0376,0.260835713,0.055757143,0.014921429,0.730049998,0.063178573,0.079464286,4.809999943,10.83499988,38.89500046,0.244166667,0.856666664,7.948333422,0.221666666,0.998833338,0.731666674,37.80666606,0.701999982,9.300000191,86.57500076,2.824999988,12.79999995,27.37499952,2.025000006,3.875,23.97500038,42.75,1.424999982,0.5,83.11000061,32.59999847,49.29999924,55.36645846,10.94906241,0.039789584,6.622312514,10.91489582,1.969041662,1.576187505,0.225916666,1.649081248,0.02749375,0.02625625,0.030885417,0.303625001,27.73333295,0.63,19.66666667,24.5,7.966666698
5380.053,405.4119625,219931.9434,1123.156469,21425.27661,-12.69579033,27.27636902,0.000238486,1.527559603,1403.325753,1433.557806,0.961175457,1.343471656,0.18848727,343183.3398,0.941799745,136.9192508,141.2161767,142.1731291,132.2109191,134.1169783,0.737777775,0.865694267,25.06217893,21.12957931,7.503411333,372.9998627,322.3840459,278.1239122,196.8232269,238.0229492,358.7775141,0.900920776,0.716086919,45.8166364,1561.424984,0.032686667,0.239199999,0.052433334,0.019133333,0.62337333,0.058386667,0.084353334,4.730000019,11.03833357,38.21333377,0.280166668,0.920166671,7.751666625,0.255166672,1.083333333,0.736166676,37.80166562,0.808666676,9.274999857,86.54999924,3.375,12.79999995,28.82500029,1.650000006,3.649999976,23.77499962,42.09999943,1.349999964,0.529999971,83.27999878,32.29999924,49.79999924,55.21578973,10.84359643,0.04425614,6.628912222,11.10449125,1.960298226,1.568070178,0.232368419,1.675840342,0.026329825,0.02578772,0.029570176,0.314859653,27.86666616,0.597,21.26666641,24.46666654,8.0
5319.224,414.5135119,220497.7454,1124.338506,21170.80949,-18.91366382,27.79214303,0.000207163,1.477861116,1361.808621,1435.236572,0.974664062,1.321949085,0.159508682,338385.4688,9.854936123,129.0829312,140.3375371,132.6652943,132.4098759,126.1808672,1.044263192,1.210926684,26.32833227,20.39871224,7.184168518,232.773201,216.5299009,212.0321299,163.2863753,205.3912525,261.5211035,1.214857983,0.999829171,45.62109359,1532.774998,0.034342857,0.224764287,0.053457143,0.020342857,0.665792857,0.063992857,0.086685714,4.820000172,11.19333347,38.32666715,0.246833332,0.851833334,7.763333321,0.243166668,1.083166659,0.768833339,37.82833354,0.827833335,9.049999952,87.0,3.300000012,12.9749999,30.44999933,1.449999958,3.524999976,23.375,41.19999981,1.349999964,0.550000012,83.18000031,32.09999847,50.20000076,54.91798262,10.39033619,0.045780702,6.626622822,11.54276323,1.971286539,1.61576022,0.240599415,1.742182747,0.026849416,0.026739766,0.029409357,0.299459066,27.26666705,0.586,19.56666692,24.16666603,7.599999905
5247.852,420.1322697,218139.276,1125.50618,20731.3186,-15.93679351,27.92881012,0.000715397,1.522617251,1396.673218,1428.041643,0.979846378,1.325817153,0.20053196,336647.6341,10.33978558,121.5215232,129.6327197,128.7575328,124.4159969,120.7364556,0.899476397,1.077937787,26.30680625,20.38972735,6.878050148,261.8174623,207.6853205,208.0191282,153.4817995,185.9759127,303.3702901,1.076659126,0.863904523,45.93869241,1518.449989,0.032146154,0.2256,0.061676923,0.019546154,0.796030769,0.070307693,0.075253846,4.769999981,10.93666681,38.81166649,0.256499998,0.773000002,7.675000032,0.218833332,1.021166652,0.747666667,38.28000005,0.790999989,9.625,86.57499886,3.925000012,12.92499995,29.95000029,1.975000024,3.449999928,22.4000001,42.22500038,1.37499997,0.50999999,83.55999756,32.79999924,48.90000153,53.84583317,8.977499988,0.0661875,6.704305546,12.60666669,1.973402783,1.643194446,0.257013886,1.880874984,0.029319445,0.027354167,0.026638889,0.286666667,28.03333346,0.617,19.96666718,25.36666616,7.799999873
5220.839,429.8050777,219364.8861,1126.873851,20815.48096,-12.82321407,27.66388114,0.000552101,1.475459506,1384.820974,1423.644798,1.004533119,1.280302917,0.198729706,331482.1419,9.854936123,106.6355941,113.607228,120.67781,112.7943738,108.3428319,0.713632512,0.909857901,25.57219561,20.13825719,6.958467464,232.8015556,199.8704503,179.0482451,171.8076,174.1117973,295.9569918,0.914679882,0.719913123,46.84133307,1633.049992,0.034971428,0.224385715,0.057278572,0.018928572,0.7265,0.063292857,0.077750001,4.699999809,10.16000001,39.16166687,0.25933334,0.833833337,7.276666641,0.243000003,1.019999991,0.714333345,39.46833293,0.781833331,9.199999809,86.10000038,4.124999881,12.92499971,22.47500038,1.574999988,4.224999905,28.25,43.47499943,1.37499997,0.50999999,83.18000031,32.29999924,49.79999924,53.88482957,8.788947334,0.058407121,6.73814241,12.55643962,1.975990687,1.621393199,0.259520121,1.863126936,0.02733127,0.027154799,0.030298762,0.289164088,27.6666673,0.611,19.50000064,25.0,7.666666667
5197.739,407.2956178,220521.5879,1124.697698,20973.08805,-4.172017002,27.46979046,0.000451172,1.486084536,1405.273028,1433.574923,0.979436254,1.305214435,0.185200591,328537.987,1.209613669,122.0332804,125.1562818,138.3132776,126.9691025,123.7838542,0.696972527,0.849262727,25.85072867,20.40895549,7.251691302,317.2740669,238.3194345,205.9923388,153.4817995,184.0007769,343.8162498,0.856570616,0.69626569,45.98383331,2449.574993,0.036364285,0.237349997,0.054335714,0.014728572,0.755792865,0.072257143,0.0758,4.769999981,10.32666683,39.89666684,0.247666667,0.851833344,7.578333298,0.221833333,1.048499991,0.70783333,38.43000031,0.740666668,9.800000191,85.0,4.00000006,12.875,23.4000001,1.825000018,3.925000012,26.80000019,44.05000019,1.349999964,0.460000008,83.47000122,32.90000153,48.70000076,54.23523808,9.469547635,0.058935714,6.769642872,12.216381,2.015214275,1.616809527,0.260523809,1.804873809,0.027595238,0.025795238,0.030561905,0.297428573,27.46666654,0.62,19.76666641,24.13333321,7.866666635
5048.836,410.0986311,217281.8841,1124.194504,20606.23348,-0.367795808,27.67510684,0.000739379,1.435025742,1398.305769,1429.782113,0.976888771,1.250215853,0.188471646,319587.4349,0.757802231,126.6862596,136.2036797,138.9780601,127.062822,128.6521721,0.733761753,0.875098079,25.43830919,21.35070992,7.27594763,373.6841011,307.9699084,238.9951452,158.0402095,176.4386285,325.6259448,0.902444728,0.704808593,45.42269945,1676.024998,0.036142857,0.235200003,0.058278571,0.017928572,0.766607153,0.068664285,0.071557142,4.610000134,9.943333308,38.97500038,0.278,0.970999996,7.348333359,0.235166666,1.054333319,0.719333341,39.50333277,0.748333335,8.924999952,86.95000076,3.199999988,12.67499995,27.24999952,1.549999982,3.75,26.45000029,41.0,1.324999958,0.529999971,83.80999756,31.79999924,50.70000076,54.23500023,9.368249989,0.050325,6.748750019,12.19425001,2.049749991,1.603250012,0.261,1.807074994,0.029025,0.025875,0.032575,0.297500001,27.96666718,0.647,19.86666679,23.90000025,7.600000064
5425.988,406.6100061,222476.6146,1122.359029,20162.77327,-1.494920284,27.5939645,0.000739379,1.463689819,1403.56066,1426.731201,1.050151271,1.266867186,0.200357061,328860.6471,0.769659646,114.8851522,127.7475491,127.6463223,114.6773488,117.8331985,0.816214951,1.001571442,25.09364605,21.82055696,6.858856181,331.9980583,279.4319267,225.2393379,166.6656308,184.9584751,324.289416,1.020261255,0.788108274,45.72256517,1676.024998,0.037726667,0.232086665,0.053626667,0.019533333,0.681933331,0.059086667,0.071026667,4.71999979,9.961666584,39.35333316,0.251999999,0.978833338,7.473333279,0.239666668,0.991166671,0.715333333,39.27833303,0.776833326,9.225000143,86.79999924,3.300000012,12.79999995,30.70000029,1.775000036,3.475000024,22.7750001,41.27499962,1.37499997,0.50999999,83.80000305,32.59999847,49.29999924,54.43157869,9.671315745,0.053736842,6.734736857,11.94815786,1.987368408,1.619736844,0.261842104,1.774657896,0.028289474,0.028578948,0.034157895,0.302368423,28.5,0.672,19.96666654,25.60000038,7.466666698
5355.576,416.6562004,223425.5638,1120.585597,20295.45199,-6.145668507,27.48912493,0.001411211,1.49982284,1412.810791,1428.340383,1.168612391,1.311030552,0.192152056,340608.8385,5.559371864,122.6407318,136.0648127,137.546615,123.1023566,124.7322213,0.792932108,0.979279287,25.20024014,21.71822254,7.093760928,325.0960808,278.4574337,241.8987382,171.8076,199.4562276,334.0218366,0.976325631,0.781067786,45.48213387,1661.699997,0.038571429,0.232571429,0.058285715,0.0205,0.845714301,0.065214285,0.066357143,4.75,9.781666597,39.02500025,0.295666662,1.028166642,7.141666651,0.237666671,0.938666672,0.665333331,40.1299998,0.71966666,9.599999905,86.44999886,2.850000024,12.9749999,30.125,1.450000018,3.274999976,22.57499933,42.57499981,1.399999976,0.469999999,83.25,33.40000153,47.79999924,54.6447711,10.02274509,0.046625818,6.741568603,11.62771235,2.007205858,1.629803917,0.271503269,1.725238571,0.028377451,0.028772876,0.032230393,0.301617651,28.0,0.68,19.76666641,24.83333333,7.466666698
4529.092,420.6288411,198894.4997,1114.618159,16675.07496,-3.13530655,25.42692804,0.00180668,1.308782396,1401.804586,1413.397616,1.013762909,1.162944447,0.149479457,294088.3839,18.61187124,120.4882879,129.131458,134.2260059,122.8636096,115.84998,1.401352234,1.629331104,24.09045466,21.31075271,6.635370103,284.4266268,250.0460014,221.6228561,167.9761819,197.0229257,315.5219377,1.634166258,1.360217909,48.19157505,1432.500008,0.036591666,0.241166666,0.058966667,0.015808333,0.719066665,0.071991667,0.080983333,4.710000038,10.4000001,39.27333387,0.250833338,0.987333337,7.268333435,0.261499998,0.988833348,0.705833336,39.29999987,0.834000011,9.799999952,85.22500229,3.900000036,13.0,26.9000001,1.800000012,4.074999928,22.95000029,44.27499962,1.424999982,0.460000008,83.19000244,33.79999924,46.90000153,54.59444427,10.03444431,0.053527778,6.727500002,11.79777779,1.988611102,1.636388888,0.286111113,1.753749993,0.026666667,0.025361111,0.032416667,0.295833336,27.86666679,0.661,20.09999975,25.06666692,7.399999936
5384.49,421.8824617,220584.5313,1119.678106,20330.60295,-7.537595668,27.18056909,0.001503424,1.507359962,1411.093523,1411.440208,1.178195377,1.326805855,0.184388022,339403.9141,3.899484691,118.8068577,128.4047279,135.2004229,118.1157513,121.6889168,0.736837901,0.905340505,25.1456426,21.48962498,7.006202857,334.9491132,290.1374245,244.5991459,167.9678841,213.9643173,339.8019574,0.923398025,0.713547856,45.86952194,1733.325001,0.035546666,0.244166666,0.05604,0.015566667,0.696493332,0.073933333,0.08696,4.849999905,10.66833337,39.00499916,0.263166666,0.982666661,7.514999866,0.241166664,1.057500015,0.703666667,38.14166641,0.843000005,9.650000095,85.22500038,3.174999952,12.89999986,24.7750001,1.550000012,3.900000036,24.35000038,45.42500019,1.399999976,0.49000001,83.48000336,33.5,47.59999847,54.70254901,9.834215632,0.049156863,6.707411774,11.7307843,1.991705872,1.602745105,0.267470591,1.74900392,0.026929412,0.026327451,0.031115687,0.296431376,28.06666629,0.628,20.53333346,24.29999987,7.399999936
5433.95,421.4127809,221978.4928,1122.668543,20432.06201,-6.992354621,27.71344145,0.001243682,1.512152309,1410.471828,1463.583857,1.164411128,1.327850675,0.188193135,328413.8828,4.203037653,106.3056173,119.4400829,126.1201938,106.5016524,110.9114196,0.742400147,0.971745898,25.50759268,21.52694432,6.901224156,252.8549099,228.1368701,200.4547901,153.7858901,220.4938183,335.6719831,0.960932339,0.748781783,45.56365601,1590.074997,0.034149999,0.249028568,0.052814285,0.014992857,0.657850002,0.073078571,0.093835715,4.820000172,11.04833333,38.69333331,0.269166668,1.00333332,7.841666619,0.234166662,1.139333308,0.738666683,37.93666649,0.863833338,9.75,85.39999962,3.549999952,12.87499976,23.70000029,1.875,4.050000012,26.35000038,44.02500057,1.349999964,0.479999989,83.01999664,32.90000153,48.59999847,54.78824541,9.937894574,0.056698246,6.673754378,11.56947375,1.940877177,1.607701762,0.254736839,1.733733335,0.027412281,0.029833333,0.027810527,0.289000005,28.09999975,0.615,19.56666692,25.03333346,7.733333429
5424.579,428.186203,225034.7383,1123.110499,20470.86011,-6.603230743,27.84428668,0.001138291,1.521138877,1410.471828,1460.737004,1.164135193,1.346962969,0.178086807,324857.1901,0.863997135,110.7185141,118.5025311,126.8945551,113.8524214,116.5533148,0.746443085,0.922459284,26.27425241,21.31150087,6.703022281,255.3242836,231.9902592,207.1906122,157.5631048,196.9642754,315.9502309,0.906769591,0.753244271,45.21009064,1719.000015,0.032571429,0.243749999,0.055007143,0.015521429,0.774078569,0.079707142,0.095057143,4.78000021,11.0333333,38.96833293,0.254333332,0.940666676,7.721666733,0.228833335,1.074666659,0.754333327,38.22166634,0.823166658,9.349999905,85.79999924,3.850000024,12.9749999,20.32500029,1.674999982,4.199999928,25.7249999,48.07499981,1.37499997,0.5,82.69999695,32.79999924,48.79999924,54.69246045,10.50007933,0.056551587,6.691507926,11.73781747,1.979880947,1.598412689,0.261388887,1.754710313,0.027269842,0.026293651,0.030623016,0.290634919,28.26666641,0.601,20.40000025,25.03333282,7.566666603
5436.901,433.5991111,226304.9531,1124.201396,20452.93237,-6.750754694,27.75932789,0.00180668,1.491932303,1393.148014,1434.470288,1.165208091,1.318638315,0.176560762,323852.4141,1.981157169,116.7029349,127.16705,124.5124346,114.3980589,118.2413937,1.040665788,1.265402546,26.52734017,20.44445729,6.898786604,244.5537427,210.666172,196.383297,156.7794592,206.9609737,305.480306,1.261567948,1.009334609,45.63973522,1718.999992,0.034757143,0.256328573,0.055107143,0.017064286,0.796371422,0.080907143,0.095792857,4.71999979,11.13500007,38.13499959,0.269166668,1.062166651,7.636666536,0.241999999,1.22633336,0.751666655,38.17166646,0.847500006,9.949999809,84.89999962,4.225000083,13.0250001,20.65000033,1.625,4.049999952,30.24999952,43.42500019,1.399999976,0.50999999,83.55999756,34.0,46.5,54.53888893,9.867777692,0.059138889,6.731111089,11.86527785,2.013333317,1.610277789,0.263611111,1.763694439,0.027083334,0.026444445,0.035000001,0.305833334,28.09999975,0.579,20.59999975,24.83333333,7.5
5318.771,443.3941781,225366.0326,1126.233932,20466.69295,-1.910323688,27.72563028,0.001720924,1.468388289,1384.950053,1430.484689,1.172065755,1.274834434,0.197038619,321368.2786,4.344671319,112.7968159,121.1382004,121.243468,111.8254623,114.830252,0.817015139,1.012031173,26.95606852,20.24356103,7.084975302,221.6405945,192.7051353,167.5077368,179.4176776,181.1344198,281.0669085,1.013976949,0.791024369,45.1942153,1618.724995,0.033064286,0.238757142,0.05275,0.019678572,0.670899991,0.064471429,0.088849999,4.730000019,11.12999998,37.99571392,0.260714288,1.109285721,7.532857077,0.254714287,1.223571437,0.750714302,38.56857191,0.837571425,9.174999952,86.34999847,3.099999964,13.0,22.1500001,1.724999994,3.899999976,27.07499981,45.14999962,1.324999958,0.49000001,83.01000214,32.40000153,49.70000076,54.25610862,9.629999947,0.064959276,6.674162973,12.32242079,2.000769221,1.604185526,0.250339366,1.846635763,0.02673077,0.026726245,0.031662896,0.293076926,28.36666616,0.578,19.76666705,25.83333333,7.53333346
4232.09,445.7517501,198887.5112,1123.131419,17123.86092,-1.35736765,26.1436135,0.001720924,1.328571188,1388.6524,1398.101493,1.021481658,1.165210058,0.166858798,270639.1447,25.88192819,136.5341663,138.7033491,143.1940365,136.7183997,130.9856062,1.039817765,1.167190798,23.76922886,19.00392811,6.462409218,405.0714658,303.0109914,275.3364582,207.9733513,202.3754565,350.7791392,1.179904369,0.999023497,50.2317454,1094.43,0.036172727,0.268218181,0.060736364,0.014909091,0.956490896,0.100927274,0.09629091,4.690000057,11.29799995,38.76200027,0.300800002,0.991000009,7.791999912,0.235999998,1.213999987,0.777400005,38.10800018,0.806799996,9.550000191,85.27499962,3.799999893,13.14999986,21.89999962,1.974999994,4.200000048,26.10000038,45.82499981,1.349999964,0.5,83.06999969,33.20000076,48.20000076,54.21378961,9.016189398,0.06511579,6.692252624,12.35633676,1.997410503,1.588031577,0.243221051,1.847341054,0.026163158,0.025496842,0.03288421,0.296705264,27.89999962,0.571,19.89999962,25.90000057,7.5
5058.708,433.1257566,217703.1667,1101.802266,19535.81925,-1.664686904,26.73466619,0.001933129,1.543655083,1413.941481,1433.684377,1.177951227,1.36824132,0.179083335,308385.9805,17.90677307,139.2872547,143.7228788,150.6929846,136.9896539,142.2103551,0.751642878,0.895117824,24.02135078,20.69791969,6.637301068,459.5700518,423.3255374,318.2545573,259.2093519,245.0960032,380.1837285,0.895158033,0.729343258,48.15963904,1518.450001,0.034421429,0.264842856,0.058442857,0.015428571,0.882149999,0.093492857,0.093164286,4.760000229,11.61333323,38.10833295,0.275000003,0.999499997,7.993333499,0.234166669,1.34133333,0.784000009,37.86333275,0.844499995,9.900000095,84.97500038,3.300000012,12.875,21.25000048,1.600000024,4.200000048,27.92499971,45.02500153,1.449999988,0.600000024,82.98999786,34.0,46.59999847,54.20204689,9.256593579,0.065973684,6.649766057,12.28080406,1.980116953,1.585701769,0.247529239,1.847285092,0.026460527,0.026840644,0.031916667,0.297134502,27.56666629,0.552,19.46666654,24.86666679,7.733333429
5168.218,434.5054864,220534.265,1121.97139,20294.64567,2.51158731,27.26068799,0.001128377,1.522776763,1400.586567,1425.702846,1.253316904,1.346908485,0.179582121,319850.7852,0.16321537,137.2481626,141.1910563,143.7351507,135.8888578,138.0753444,0.77869654,0.899765166,25.48721385,21.88082925,7.353195767,386.2769966,346.7181956,249.560154,175.3903109,219.053791,326.1932233,0.906697569,0.756674955,44.84674231,1489.800003,0.034357144,0.242142857,0.051428571,0.017857143,0.756571425,0.0775,0.089071429,4.860000134,11.56999985,37.56333351,0.269666669,1.176166654,7.649999936,0.247166666,1.359166662,0.785666655,38.08833377,0.888999999,9.575000048,85.80000114,2.925000012,12.89999986,23.82500029,1.575000018,3.87499994,26.7750001,43.94999981,1.424999982,0.5,82.79000092,33.29999924,47.90000153,54.10297626,9.349321436,0.065372619,6.75120237,12.48789284,1.993833336,1.586380945,0.266726191,1.850005955,0.026088096,0.024164286,0.033602381,0.292595239,28.26666641,0.56,19.06666692,24.73333359,7.366666635
5320.076,425.6497697,224877.9258,1122.292999,20309.36011,2.93624855,27.36071769,0.000211257,1.515611112,1410.540572,1436.039823,1.297755902,1.347933446,0.17081771,326985.2253,0.443507994,136.9258169,145.2674719,145.2231852,131.785655,139.4990749,0.856570544,0.997280051,25.41186078,22.12046671,7.109682957,394.4106547,377.1247584,269.4856447,179.4176776,224.4356289,326.4669685,1.018399062,0.821284634,44.91851203,1733.324997,0.032866667,0.232999999,0.050866666,0.0188,0.7488,0.077466668,0.090866668,4.730000019,11.61666663,38.0333341,0.262999997,1.072666655,7.728333314,0.24333333,1.260333339,0.798000008,38.04333305,0.901833345,9.549999952,85.62499809,3.149999976,12.92499995,23.4000001,1.700000018,4.024999917,25.875,45.0,1.349999964,0.560000002,82.94000244,33.09999847,48.29999924,54.16507365,9.256593579,0.068601103,6.722977998,12.33584551,2.010165438,1.596819841,0.266930149,1.835479788,0.026900736,0.024150735,0.032759192,0.286084562,28.63333384,0.562,19.93333308,24.86666679,7.566666603
5223.253,428.0691858,223500.5938,1124.369741,20173.88175,3.718411486,27.27578648,0.000398165,1.501662046,1411.244059,1420.268392,1.291982517,1.350964705,0.15418866,321800.2188,0.565312203,126.4492273,131.9672105,132.7026911,123.9643049,127.9650183,1.017777654,1.158871375,25.66066241,21.66139269,7.094504734,350.0713183,273.4722837,229.2802982,160.7323074,212.0109781,315.0099773,1.193347474,0.953849154,45.13236554,1475.474998,0.0317,0.242442858,0.053121428,0.015464286,0.669185715,0.076592858,0.097278572,4.670000076,11.47166665,39.06166712,0.24816666,0.925500025,7.933333397,0.263666662,1.205833316,0.812333345,37.44833247,0.869666676,9.25,86.52500153,3.625,12.875,21.89999962,1.425000012,3.949999988,26.45000029,46.27499962,1.349999964,0.50999999,82.98999786,32.59999847,49.29999924,53.88437486,9.256593579,0.07378125,6.774999976,12.52375001,1.936874986,1.600312505,0.254999998,1.848625001,0.026781251,0.02584375,0.03,0.281562499,27.53333282,0.563,19.26666641,24.73333359,7.533333302
5140.621,425.747291,222448.9434,1122.881485,20572.46069,1.091948257,27.28930799,0.001216699,1.490123972,1400.228931,1435.523362,1.29485246,1.337366626,0.156150695,322574.3789,1.689654975,141.945563,138.0814489,144.055563,137.8449961,137.1482347,0.874069261,0.948325617,25.61108581,21.52355266,7.555223942,443.7191811,374.100736,288.0226231,182.6459993,226.1208916,360.4729792,0.962819698,0.837985446,44.86319637,1475.474987,0.032214286,0.252285716,0.057642857,0.015785714,0.874785713,0.089285714,0.097571428,4.710000038,11.52999989,38.78833389,0.271,1.011333336,7.390000025,0.216333335,1.326666633,0.788333337,38.08333333,0.815166662,9.175000191,86.45000076,3.5,12.94999981,19.45000029,1.600000024,4.299999952,27.67499971,46.97500038,1.349999964,0.519999981,83.05999756,32.40000153,49.59999847,54.15604591,8.875718938,0.061142157,6.701519559,12.19202611,1.970751634,1.60661764,0.253415032,1.819501636,0.027513072,0.025895425,0.030710785,0.291209154,27.86666679,0.583,19.33333333,25.06666692,7.566666762
5211.011,415.1984765,220034.6348,1121.64504,20824.73145,-2.423541079,27.083558,0.001243727,1.490186339,1401.934658,1426.948946,1.295660133,1.328527788,0.164982061,324653.0417,2.506838042,133.4717674,135.8333791,139.0257963,125.124287,129.9828132,0.74903206,0.887611516,25.20003406,22.20891754,7.678620299,420.513682,366.8792496,273.1402079,187.1428846,254.5499732,378.8367513,0.922202831,0.718012666,44.4179066,1575.749989,0.032535715,0.270014285,0.058528572,0.013492857,0.796385714,0.085392857,0.097171428,4.570000172,11.32166656,39.05833371,0.288833333,0.984666655,7.633333286,0.221833336,1.243833323,0.75333334,38.02166684,0.792333335,9.099999905,86.77499771,3.725000024,13.0,20.17500019,1.725000024,4.025000095,28.45000029,45.62500095,1.399999976,0.49000001,82.83000183,32.40000153,49.70000076,54.19544108,9.018911816,0.064208824,6.707411692,12.31616172,2.03095587,1.588176476,0.246588234,1.836772059,0.026539706,0.026489706,0.030766177,0.294205883,27.96666718,0.6,19.83333333,24.86666616,7.23333327
5212.103,423.9344303,222728.6875,1121.959554,20375.48039,0.769664725,26.73366992,0.000480413,1.460480337,1404.856856,1442.051208,1.278449655,1.303527767,0.160518519,322852.2122,2.935876461,132.5722555,136.1181676,135.4102942,124.5624936,129.3553963,0.815555493,0.937439007,24.99056188,22.04588906,7.375780563,387.1110535,339.6582095,247.5250333,177.3918686,287.1801745,376.3278694,0.984971412,0.756473377,45.03377008,1661.699997,0.0339,0.2686,0.055464286,0.013207143,0.714192861,0.078628571,0.093314286,4.739999771,11.04833333,39.45666695,0.280666664,0.910333345,7.929999987,0.210333335,1.16050001,0.777500004,37.61833318,0.757166664,9.75,85.72500038,3.475000024,12.9749999,22.80000067,1.700000018,3.574999988,24.20000029,47.72499943,1.37499997,0.5,83.20999908,33.59999847,47.29999924,54.0579365,8.806269848,0.064650794,6.700833311,12.43436515,2.031984109,1.624365076,0.256349204,1.856162703,0.026329366,0.024059524,0.033638889,0.309841276,28.33333333,0.602,20.13333257,24.66666603,7.633333365
5236.389,413.9266901,223333.4928,1121.102356,20875.73584,0.958522827,27.01543125,0.000524457,1.471138174,1398.438616,1435.245492,1.267100438,1.303424999,0.171016851,322347.7969,2.139674814,134.2152522,137.5831356,143.4550406,126.1878716,129.5985133,0.751509642,0.88949082,24.80177816,22.01763622,7.511294047,385.7891363,320.2254372,263.1987693,185.3811741,290.9779021,362.9634272,0.928517679,0.745507377,45.11212635,1547.100002,0.033253334,0.26256,0.0576,0.01592,0.698726662,0.069586667,0.087893333,4.769999981,10.90833362,38.26833344,0.297166665,1.064499994,8.019999901,0.248000001,1.213666658,0.76183335,38.61333338,0.780166666,9.925000191,85.97500038,3.50000006,12.875,26.375,1.49999997,3.724999964,23.625,44.77499962,1.324999958,0.529999971,82.70999908,33.79999924,47.0,54.57291013,8.955592167,0.061325077,6.534674932,11.91756955,1.966671831,1.556609899,0.241099069,1.824024777,0.026205883,0.025724458,0.031763158,0.302693505,27.86666616,0.594,18.96666654,23.79999987,7.800000032
5292.316,415.9096016,223174.4798,1119.207255,20624.58838,1.366884253,27.08449936,0.000600861,1.481410891,1405.291779,1433.645467,1.270151854,1.312804982,0.17179167,323646.112,8.594220305,139.0377642,146.2936351,150.6334267,134.7190456,136.9442584,0.747856823,0.918918865,24.80533179,22.17367506,7.341766596,399.1018397,355.2751274,278.679561,196.2062397,304.0274073,410.5315793,0.945632522,0.733000288,45.12138112,1633.049995,0.032664286,0.250271428,0.057171429,0.017664286,0.734792863,0.071435715,0.088764285,4.849999905,11.27833335,37.99166616,0.277833338,1.021333337,8.070000092,0.247333333,1.151333352,0.786833326,38.48666636,0.806666672,9.549999952,86.40000153,3.199999988,13.07500005,24.5,1.474999994,3.950000048,25.07500029,45.0,1.399999976,0.5,82.80000305,33.20000076,48.0,54.55388953,8.752166695,0.060433334,6.541166692,11.98622223,2.007166668,1.560777769,0.240777775,1.83331667,0.026338889,0.027227778,0.032755555,0.299555559,27.60000038,0.587,19.70000013,24.13333321,7.600000064
5350.683,421.6825616,225938.263,1124.792796,20998.54329,1.887201704,27.48551575,0.000612755,1.441572328,1405.291779,1425.454096,1.261849304,1.26260299,0.181686344,326832.1068,1.231972992,125.0132071,135.1471192,133.3340203,119.9098902,123.8493745,0.750136517,0.934359493,24.95600955,22.48756901,7.530294359,322.0556501,294.8569578,236.6515109,177.7683938,293.2113298,399.3270213,0.981168052,0.700436863,44.47367318,1633.050003,0.033957143,0.248907141,0.052671429,0.0206,0.715150007,0.06285,0.086085715,4.730000019,11.23999993,37.01000023,0.317999994,1.104000012,7.925000032,0.27533333,1.202000002,0.720333338,39.24666723,0.842333337,9.625,86.09999847,3.149999976,13.20000005,28.7249999,1.449999988,3.324999988,23.4749999,43.02499962,1.37499997,0.449999988,82.93000031,33.40000153,47.79999924,54.50092099,8.955592167,0.064305263,6.616118376,12.04405255,1.988802624,1.573236851,0.229631578,1.820686843,0.02666579,0.027897369,0.031348684,0.299697375,27.26666641,0.594,20.5,24.03333346,7.900000095
5245.566,425.1419717,226320.1576,1122.194127,20858.34229,-0.75188641,27.17418257,0.000681328,1.434928377,1404.856856,1416.777746,1.248506819,1.25168558,0.186433007,328550.625,0.18127164,130.2874902,133.6946974,132.8925247,119.4395269,123.8183381,0.737422104,0.915473203,24.97629666,22.24523966,7.550372144,344.4869919,283.0864716,227.5342738,168.2070109,245.8549887,365.7674904,0.942377212,0.728675999,44.68061097,1647.375008,0.036538461,0.253230767,0.050230769,0.017384615,0.651307684,0.065923078,0.089307692,4.739999771,11.26499987,38.79333305,0.287833333,0.892500003,7.903333267,0.238333332,1.065999985,0.760333339,37.56666692,0.826999992,9.025000095,86.10000038,4.275000095,12.89999986,24.69999981,1.475000024,3.850000024,24.6500001,45.32499981,1.349999964,0.50999999,83.19000244,32.09999847,50.29999924,54.38365418,8.906944444,0.064543269,6.576658667,12.148798,2.031514415,1.568846162,0.232067306,1.847663472,0.026802885,0.027526443,0.031550481,0.307812505,27.26666641,0.604,20.26666641,24.76666705,7.766666571
5252.658,418.6182622,225710.8281,1121.864583,20892.48324,-1.289301413,27.17279418,0.00043226,1.420127307,1406.216095,1415.088888,1.221050521,1.242619808,0.180311921,326699.8359,1.981218584,133.9521542,137.323898,135.1013676,123.5516888,128.1957779,0.786063311,0.933716665,25.02847799,22.06493966,7.575783948,357.5673319,282.2699979,218.9248594,163.5027854,226.1865883,341.9253985,0.974519675,0.759872975,44.78786008,1618.724991,0.035207692,0.254815384,0.048123077,0.015630769,0.607915379,0.064269231,0.084246153,4.670000076,10.99285712,39.09571457,0.262857143,0.897428572,7.878571374,0.237285714,1.144000002,0.74571429,38.06714249,0.843571416,9.050000191,86.29999924,3.925000072,12.89999986,27.29999971,1.274999976,3.325000048,23.5,44.59999943,1.37499997,0.479999989,83.66000366,32.29999924,50.0,54.40444472,8.906944444,0.062161111,6.643166701,12.14283331,1.951888873,1.583833343,0.245166666,1.828377778,0.026883334,0.02815,0.030361111,0.30316667,28.0,0.589,20.0,24.5,7.800000032
5267.628,419.0871358,222793.2116,1120.91129,20984.42244,-1.050754961,27.36016361,0.000382593,1.443233222,1404.516217,1408.932297,1.22407951,1.268984944,0.177315395,322084.2708,3.281939775,135.2304761,139.1921504,141.1070999,129.6840779,129.337388,0.751502313,0.860291315,24.82698981,22.12277015,7.679472089,401.8201574,303.2103895,267.9314747,191.6875292,273.3616435,385.7189115,0.914377071,0.712323437,44.81525882,1618.724991,0.032785715,0.248928571,0.052142857,0.018428571,0.615142852,0.062714286,0.083071429,4.78000021,11.25500011,38.56333351,0.260999992,0.902999997,7.766666651,0.265166668,1.137500008,0.756333341,38.13833364,0.898500005,9.5,85.95000076,3.600000024,12.95000005,26.92500019,1.575000018,3.824999988,23.55000019,44.12499905,1.324999958,0.50999999,83.0,33.0,48.59999847,54.34930556,8.999642878,0.057395834,6.556909722,12.11656257,1.967743043,1.568541667,0.24628472,1.848315986,0.026343751,0.025649306,0.030940972,0.301493055,27.90000025,0.593,20.06666629,24.36666679,7.933333556
5276.594,419.2573368,229301.6348,1122.9549,21040.37785,0.207433894,27.04860187,0.000482668,1.441845839,1405.291779,1435.68691,1.256702483,1.29773136,0.147294887,329437.0547,1.019282114,135.19824,147.6507085,143.57558,128.2260812,129.8155416,0.983236077,1.13782566,25.33100835,21.68401877,7.658401092,389.580466,330.5688833,315.925162,207.8389486,336.9509595,343.8990033,1.173385928,0.939593963,44.7762119,1504.125,0.034769231,0.269153845,0.051538462,0.014,0.672769226,0.076153846,0.087846154,4.769999981,11.05166658,39.34500058,0.266,0.838500003,7.813333273,0.213166664,1.083499998,0.76183332,37.7033329,0.804166675,9.700000048,85.5,4.074999988,12.89999986,25.30000019,1.525000006,3.550000012,21.72500038,47.89999962,1.37499997,0.479999989,83.18000031,33.40000153,47.70000076,54.27779587,9.459029504,0.058636513,6.643322371,12.16646385,1.994967093,1.589983545,0.252220394,1.831925974,0.026674342,0.026333882,0.031608553,0.311842105,27.86666679,0.596,19.23333359,23.66666667,7.799999873
5256.516,421.0084744,228580.7012,1124.506556,20553.91121,-0.972153434,27.11700074,0.000548944,1.492314806,1379.403369,1423.290707,1.25927871,1.327881947,0.167532988,328898.9531,6.680807281,134.3595591,140.8875643,146.3378874,128.2271633,132.1044394,0.773235875,0.921563655,25.12727499,21.84256562,7.079632481,368.1445007,327.6962039,291.8550288,203.812561,337.4891624,357.8421783,0.951679972,0.759937788,45.38239543,1661.699989,0.033907143,0.255928574,0.053678571,0.016307143,0.695635723,0.072957143,0.084021428,4.880000114,10.73999977,38.7549998,0.267666663,0.97116668,7.7766668,0.227000001,1.137833347,0.740166664,38.37666702,0.816833327,9.299999952,86.07499886,3.850000024,12.94999981,26.07499981,1.274999976,3.675000012,22.12499952,46.85000038,1.349999964,0.49000001,83.26000214,32.59999847,49.20000076,54.32389651,9.28082718,0.060744486,6.701213218,12.12312497,2.051341884,1.587959547,0.266231621,1.809858464,0.025446692,0.025887868,0.032036765,0.315643385,27.70000013,0.622,19.33333333,24.43333308,7.599999905
5409.885,414.220891,225788.0612,1119.742732,20967.95337,3.7825175,27.13949434,0.000657728,1.500844896,1413.566945,1412.577013,1.24574468,1.306549187,0.198125001,326300.3372,0.498996469,124.5422796,131.8185555,134.4138292,118.5344083,122.4540567,0.739961043,0.896985409,25.15639035,22.13566017,7.802772681,290.4529915,291.4353485,245.9211229,181.8339138,274.4455662,326.8907623,0.940107574,0.723583914,43.92330647,1618.724998,0.033635714,0.247114284,0.054871428,0.019078571,0.663507142,0.061092857,0.080128572,4.769999981,10.74166663,38.34666697,0.27016666,1.020000011,7.811666727,0.262166666,1.098833313,0.732166678,38.97833316,0.853666673,9.350000143,85.875,4.774999976,13.0,24.99999952,1.62500003,3.724999905,24.17500019,45.47499943,1.349999964,0.5,83.70999908,32.70000076,49.0,54.3683826,9.230772018,0.060569853,6.683363911,11.93551473,2.043510984,1.596654421,0.259025732,1.786185653,0.025880515,0.025308824,0.032367647,0.30483456,27.73333359,0.63,20.56666692,24.06666692,7.733333429
