Repository: notKguin/MMK-Informservice

File: final_project/project/ML-intensive_final_project_cleaned.csv (part 14 of 39)
Количество чугуна (т),Удельный расход кокса (кг/т),Расход холодного дутья (м³/ч),t горячего дутья (°С),Расход природного газа (м³/ч),t природного газа (°С),Содержание кислорода в дутье (%),Расход пара на увлажнение (т/ч),Перепад давлений общий (ат),t чугуна на выпуске (лётка 1) (°С),t чугуна на выпуске (лётка 2) (°С),Давление колошникового газа (ат),Перепад давлений нижний (ат),Перепад давлений верхний (ат),Выход колошникового газа (м³/ч),Положение клапана малый снорт (%),t колошникового газа 1 (°С),t колошникового газа 2 (°С),t колошникового газа 3 (°С),t колошникового газа 4 (°С),t колошникового газа в пылеуловителе (°С),Уровень засыпи (запад) (м),Уровень засыпи (восток) (м),CO в колошниковом газе (%),CO₂ в колошниковом газе (%),H₂ в колошниковом газе (%),t периферийных газов 1 (°С),t периферийных газов 2 (°С),t периферийных газов 3 (°С),t периферийных газов 4 (°С),t периферийных газов 5 (°С),t периферийных газов 6 (°С),Уровень засыпи (север) (м),Уровень засыпи (юг) (м),N₂ в колошниковом газе (%),Шлак,Чугун.Cr,Чугун.Mn,Чугун.P,Чугун.S,Чугун.Si,Чугун.Ti,Чугун.V,Чугун.C,Шлак.Al₂O₃,Шлак.CaO,Шлак.FeO,Шлак.Ko,Шлак.MgO,Шлак.MnO,Шлак.NaO,Шлак.S,Шлак.SiO₂,Шлак.TiO₂,Бар М10,Бар М25,Влага,Зола,Кокс +80 мм,Кокс -25 мм,Кокс 40-25 мм,Кокс 60-40 мм,Кокс 80-60 мм,Летучие,Сера К,Углерод,CRI,CSR,Fe,FeO,S,SiO₂,CaO,MgO,Al₂O₃,TiO₂,Osn,P,Zn,Cr,MnO,O₂ в горячем дутье,Доля агломерата,Колошниковый газ (CO₂),Колошниковый газ (CO),Колошниковый газ (H₂)
5260.456,418.2407523,228411.4316,1123.754333,20714.36963,2.608648203,27.05214373,0.000453795,1.486633917,1404.516217,1417.978271,1.260954946,1.293034752,0.196864117,325098.9089,1.379792834,130.4745874,135.6506567,132.8146079,118.0681928,124.086738,0.813370285,0.969648793,24.79229697,21.9655242,7.417129219,321.9562734,287.5977758,251.2109617,176.4667848,240.9026788,324.1001053,1.014722409,0.761159196,45.23698918,1718.999989,0.032707143,0.252164286,0.055435715,0.015771429,0.64217143,0.06547143,0.085178571,4.769999981,10.90333319,38.59666697,0.290666665,0.980166664,7.791666587,0.254500002,1.077999979,0.727833331,38.38333321,0.866666675,9.474999905,85.80000114,4.274999976,12.7750001,26.4749999,1.37500003,4.224999964,25.0250001,42.90000057,1.349999964,0.479999989,83.20999908,32.90000153,48.70000076,54.3902254,8.999642878,0.058362782,6.720639075,11.93005636,2.031052602,1.650169176,0.269116543,1.775035721,0.026810151,0.02599812,0.029020677,0.302838348,27.56666692,0.631,20.39999962,23.73333295,7.76666673
5284.665,413.9405616,228197.1302,1123.051549,20914.95345,7.606229294,27.12579258,0.000485149,1.44534259,1408.802791,1417.738749,1.249095137,1.269425328,0.179272572,325691.0573,2.160222673,131.1883729,135.7169189,133.8919013,121.1161992,124.230621,0.805212041,0.95504502,25.21826998,21.75178472,7.402423044,321.8030879,314.0296249,257.9279925,178.4576505,239.6900247,315.3093974,1.000409077,0.766635818,45.08399598,1647.374992,0.030292857,0.257428576,0.055771429,0.016464286,0.631307142,0.069085715,0.083957142,4.889999866,11.02166653,38.16166687,0.275000003,1.039666682,7.9866666,0.224833332,1.199500004,0.740166664,38.7050012,0.870666663,9.600000143,86.02500153,3.900000036,12.625,29.30000019,1.825000018,3.724999964,21.10000038,44.05000114,1.399999976,0.460000008,83.34999847,33.20000076,48.0,54.43443265,9.75769225,0.057783883,6.75146521,11.81688637,2.097087889,1.668021975,0.270586082,1.751098908,0.02708425,0.024205128,0.029080586,0.311959713,28.33333333,0.633,20.33333333,24.73333359,7.833333492
5227.219,421.6483838,229307.2155,1121.544276,20929.16471,8.473390599,27.06934921,0.000582981,1.466874431,1406.216095,1424.04506,1.254592593,1.302791665,0.167662038,326913.6797,1.142580147,143.5893971,145.8924128,145.7568245,136.7201484,135.7599726,0.811083277,0.968939247,25.22737813,21.67602309,7.475160182,387.2238833,347.6071447,280.8621305,192.1510544,247.9856815,345.1446508,0.989562037,0.769650345,45.05980476,1690.349991,0.03178,0.257999997,0.05562,0.015513333,0.643093332,0.070546668,0.086573333,4.800000191,11.04166667,38.78833389,0.250499996,1.018666655,8.231666883,0.241333331,1.233666698,0.733999997,38.375,0.861833344,9.625000238,85.59999847,3.475000024,12.60000014,29.0250001,1.424999982,3.675000072,21.10000038,44.77499962,1.324999958,0.5,83.5,33.09999847,48.29999924,54.42352934,9.132647066,0.053911765,6.707941153,11.82617645,2.125882352,1.616470582,0.267647056,1.763264705,0.026411765,0.023176471,0.031735294,0.317941179,27.53333282,0.633,20.09999975,25.19999949,8.000000318
5397.557,422.7228352,231912.1452,1123.138418,20959.3654,4.649117194,27.29982758,0.000566764,1.459832604,1410.874808,1404.135216,1.255016625,1.312666153,0.15008868,332853.9336,1.169699613,139.9337997,144.642423,138.0079816,124.74136,131.4766626,0.944191925,1.092186843,25.4921004,21.71844546,7.32496206,375.3817075,350.5862338,281.0080287,189.5792834,231.4389083,330.5915031,1.147349735,0.866008793,44.94464016,1739.054989,0.034286667,0.278320001,0.059373334,0.015433334,0.62614001,0.0667,0.089386667,4.760000229,10.70166683,38.5649999,0.287833331,1.026833345,8.286666552,0.268500003,1.204166671,0.713333338,37.83666674,0.795666665,9.400000095,85.80000114,3.850000083,13.0250001,28.67500019,1.599999994,3.849999964,20.25,45.62500095,1.399999976,0.469999999,83.0,32.90000153,48.59999847,54.73095184,9.67936501,0.056900794,6.574087298,11.44027774,2.08460316,1.665238091,0.259087301,1.74028968,0.027956349,0.02240873,0.029527778,0.322619049,28.33333397,0.631,20.36666679,24.90000025,7.76666673
5260.378,424.6405659,226577.9336,1122.497854,20852.79232,1.991204378,27.47282704,0.000440546,1.441229155,1405.021875,1426.591496,1.250525231,1.287317688,0.157252895,330756.5143,1.367344044,141.3591855,149.8947201,144.0291405,132.9458297,134.965113,0.860826328,1.013153575,25.73335052,21.41147725,7.615985632,356.1818924,333.069706,296.7513326,207.4099108,296.3502725,389.8084857,1.071816035,0.785098667,44.71418953,1647.374992,0.032714285,0.262321431,0.059721429,0.017064286,0.70172143,0.070357143,0.088592858,4.809999943,11.34499995,37.43666776,0.265666666,1.050499996,8.525000095,0.263833334,1.225166639,0.716166655,38.08666611,0.857666661,9.799999714,85.47500038,3.775000036,12.875,27.79999971,1.524999976,3.600000024,21.9749999,45.10000038,1.324999958,0.50999999,83.33999634,33.5,47.5,54.82941167,9.771470603,0.049617647,6.662058816,11.49294124,2.029117619,1.636470588,0.258529411,1.725235297,0.027882353,0.029911765,0.029941177,0.306176472,27.83333333,0.638,20.13333321,24.56666692,7.900000095
4219.298,416.8209129,189323.9112,1098.451009,16472.69012,2.276097551,25.73262318,0.000484524,1.186715276,1391.729869,1425.377674,1.033842594,1.04327661,0.147035302,267701.8313,2.420921836,136.9267031,141.2191442,142.075978,129.860328,127.3676402,1.176750695,1.331415919,24.52973,20.88589907,7.424619973,362.8640238,302.4814364,269.183108,195.4544487,296.7557017,374.5166766,1.415457646,1.078260715,46.63450464,1217.62501,0.033927272,0.261836362,0.059245455,0.018563636,0.698200009,0.070881818,0.089681818,4.699999809,11.31199989,37.76399994,0.279799998,0.932599986,8.318000031,0.281,1.084000015,0.701199996,38.25599976,0.884800005,9.599999905,85.85000229,3.724999964,12.94999981,29.42499924,1.400000006,3.824999928,20.9749999,44.37499905,1.37499997,0.49000001,83.15000153,33.29999924,48.0,54.87499985,10.16539275,0.056729763,6.562785707,11.44144054,2.072821395,1.664857151,0.257880949,1.74389525,0.027503572,0.027017857,0.029622619,0.310500001,28.53333346,0.654,19.33333333,25.70000013,7.966666857
5279.923,420.4495573,228355.3939,1114.764699,20737.16203,-0.487463119,27.02097718,0.000335979,1.430423339,1392.780143,1424.557965,1.261416798,1.261712089,0.172298579,329027.224,4.229181084,137.0065867,148.6904977,140.5060352,123.6469132,132.8839102,0.78501899,0.984270953,25.46811541,21.45660067,7.56153967,333.2393532,315.0127207,246.5677554,178.0636495,250.1830622,334.8386002,1.002441339,0.753872141,45.01359431,1647.375,0.034761538,0.268438456,0.057592308,0.017646154,0.651261541,0.068153846,0.084200001,4.730000019,10.95833333,38.12166723,0.265333332,0.93083333,8.24666667,0.262333333,1.094499995,0.725166659,38.26999982,0.866333336,9.349999666,85.89999962,3.949999988,12.8499999,29.25,1.599999994,3.824999928,20.64999962,44.67500019,1.399999976,0.50999999,83.55999756,32.79999924,48.90000153,54.72764702,10.06880382,0.054482353,6.62756864,11.4885295,2.079529419,1.662647064,0.268313728,1.733521578,0.026970589,0.02789804,0.030376471,0.315235294,28.13333321,0.655,20.30000051,25.26666641,7.933333397
5123.475,430.6350395,227793.3444,1120.410446,20844.11849,0.23160734,26.6268154,0.000508124,1.415509259,1394.984286,1418.085297,1.24069038,1.229612857,0.189328125,335142.6406,0.238778007,133.3793567,143.8812701,135.0651919,119.7714074,129.3495709,0.794424412,0.968477314,24.93456157,21.55526344,7.845543901,343.2384885,303.3653488,238.4607296,170.294137,236.8370291,353.228096,0.989323494,0.749650339,45.18787877,1604.399998,0.035142856,0.254442857,0.055878572,0.020521428,0.549171433,0.0541,0.080514285,4.699999809,10.84666665,37.40833346,0.302999998,0.966500004,8.248333295,0.2905,1.088499993,0.6975,38.3799998,0.936833332,9.650000095,85.39999962,3.525000036,12.75,30.04999971,1.474999994,3.950000048,20.95000029,43.57499981,1.349999964,0.50999999,83.93000031,33.29999924,48.0,54.86948053,9.958539074,0.055711039,6.604772735,11.43610395,2.061071379,1.703993519,0.271136363,1.731685068,0.027431819,0.027133117,0.029662338,0.312727275,27.5,0.655,19.93333371,24.60000038,7.800000032
4012.471,437.9936924,193487.2964,1108.168823,16863.04555,1.727985661,25.44735607,0.000731083,1.203586216,1400.355021,1391.652478,1.072198739,1.047590862,0.159173032,268874.0099,9.831828312,151.3396784,150.7973871,147.3354623,138.8803565,142.4545848,1.029187207,1.146053004,24.86962366,20.62763508,7.465431134,414.6459287,349.2281799,289.6163413,203.7193654,256.6579132,364.618969,1.183143859,0.928628239,46.55149523,1203.299978,0.034584615,0.267561539,0.065969231,0.016253846,0.848646146,0.088576924,0.084607692,4.650000095,11.11833318,38.35500081,0.237333332,0.813166668,8.185000102,0.237166663,1.04066666,0.742166668,38.11333402,0.857499987,9.524999857,85.24999809,3.449999988,13.05000019,29.5250001,1.600000024,4.174999952,22.125,42.57499981,1.349999964,0.5,83.33999634,33.09999847,48.29999924,54.69833327,10.07083329,0.055961111,6.5935,11.6139444,2.044722184,1.69833333,0.272166663,1.761699991,0.026855556,0.025838889,0.030766667,0.302611116,27.46666718,0.651,19.83333333,24.80000051,7.833333492
4944.416,431.6627159,224603.5866,1078.20389,20607.38843,1.573354869,26.75483267,0.001138125,1.514211064,1414.762878,1432.610264,1.254232521,1.318611284,0.199197955,331445.2734,1.118046908,157.0082296,152.4398483,154.3196443,143.3188413,152.6051133,0.73240987,0.841742054,26.08069634,19.91057611,7.479236126,630.4160475,516.3753955,426.0373548,365.1438548,311.3955752,430.5951831,0.847629028,0.720010387,46.01856486,1604.399986,0.033021429,0.269935713,0.072035715,0.013535714,1.113214284,0.103035714,0.083407143,4.820000172,10.94500001,38.96666654,0.256166672,0.794833332,8.146666686,0.204666664,1.046666652,0.750333339,38.06999969,0.746833324,9.299999952,85.95000076,4.125,12.97500014,29.55000067,1.449999988,4.225000024,22.125,42.65000057,1.349999964,0.529999971,83.55000305,32.59999847,49.20000076,54.65500015,10.05899981,0.06315,6.627166665,11.59599992,2.066416663,1.658249999,0.271916667,1.749883349,0.027691667,0.023091667,0.0295,0.308916666,27.63333321,0.649,18.76666641,25.76666641,7.800000032
3154.358,429.5863168,162277.3183,1101.335714,11454.34208,4.707122022,23.50758982,0.000815796,1.002200816,1428.214762,1394.332302,0.921814466,0.901210653,0.103070603,212814.4102,7.837719698,161.3424346,167.4019712,169.8059699,161.8248056,144.0054487,1.794267699,1.927458435,23.48376258,20.40174961,5.036278014,479.618955,403.2752024,361.98106,322.7438889,282.4830367,378.8504384,1.955833731,1.76741118,50.52173154,1017.074991,0.03311,0.269059999,0.061739999,0.01427,0.757319999,0.08078,0.083969999,4.71999979,10.8039999,38.51399994,0.257600001,0.968400013,8.080000114,0.238,1.195000005,0.764999998,38.15399933,0.800000024,9.474999905,86.60000038,3.0,12.60000014,35.17500067,1.274999976,3.074999988,17.80000019,42.67500019,1.324999958,0.519999981,83.05000305,32.90000153,48.79999924,54.82083337,9.871944427,0.058638889,6.607361078,11.55097226,2.048749983,1.65416666,0.264861111,1.748722225,0.027569445,0.028194445,0.02975,0.309305557,27.5,0.651,19.0,25.0,7.800000191
4805.258,426.4317941,216682.526,1099.623718,20064.25602,0.303343199,26.6457661,0.000890739,1.468794569,1421.620209,1421.888794,1.259292141,1.287979752,0.18415625,308913.5091,10.78398103,161.5617148,157.1784058,157.6624101,146.1911112,155.9529521,0.802179687,0.901165446,24.68268577,21.05312705,7.194939295,472.5475197,411.0816536,383.5464185,273.2639256,276.5627549,398.5055046,0.93468044,0.729932979,46.55121803,1461.150005,0.033228571,0.284364283,0.066757143,0.012485714,0.865635719,0.092578572,0.09262857,4.650000095,10.86333323,39.4399999,0.213500003,0.823499997,8.405000051,0.200499999,1.046166678,0.792833338,37.30833308,0.759666681,9.25,86.29999924,3.199999928,12.47500014,29.97500038,1.800000012,3.449999988,21.1500001,43.625,1.349999964,0.540000021,83.79000092,32.40000153,49.59999847,54.73529423,10.46588233,0.056529412,6.605294115,11.51882357,2.124999993,1.7032353,0.275294119,1.744147069,0.028058824,0.027264706,0.030205883,0.312352942,27.29999987,0.65,19.13333321,24.66666667,7.699999968
5167.342,422.3491153,220531.9707,1112.260086,20477.587,2.812542416,27.46584455,0.000575199,1.42566215,1400.965867,1417.480452,1.228319402,1.222449909,0.206574321,316646.3789,0.356472973,128.4246537,140.6394914,133.3371445,118.5331303,131.480265,0.859673398,1.035059772,24.98134756,21.79199227,7.284542541,293.1538989,301.0887616,236.4493783,187.528361,237.1233921,299.8637733,1.058373424,0.813411534,45.43568309,1690.350002,0.033135715,0.251321429,0.056642858,0.014871429,0.619435715,0.068235714,0.087385715,4.699999809,10.79000012,38.61666616,0.243999995,1.022666653,8.261666457,0.240833335,1.251999994,0.764999996,38.02500089,0.878500005,9.524999857,85.875,4.150000036,12.6500001,29.85000038,1.525000006,3.324999988,20.875,44.42500019,1.299999952,0.50999999,83.30999756,32.90000153,48.70000076,54.59941176,10.0558431,0.061503922,6.635666671,11.59,2.093607828,1.694019614,0.278784313,1.746474511,0.026766667,0.024870588,0.029813726,0.303568625,27.93333308,0.653,19.96666654,24.83333333,7.73333327
5044.48,436.7744017,224660.1165,1119.052241,20981.7089,1.023706484,26.92845345,0.000537925,1.434081023,1404.082912,1421.658879,1.238575468,1.207006946,0.230234373,328077.8346,0.661396004,136.1905022,143.7622096,140.1037254,124.6732632,138.7184343,0.780781304,0.92456649,24.73222677,21.80404782,7.570533395,347.7292379,299.413887,257.3234329,193.1777178,229.6686083,317.9391721,0.934657291,0.753362608,45.37906917,1561.424992,0.031242858,0.251721425,0.060314285,0.018607143,0.632335714,0.064178572,0.083592858,4.789999962,10.9666667,38.3700002,0.256,0.912,8.163333495,0.253666662,1.090666662,0.756833335,38.44999949,0.814166675,9.224999905,86.875,3.399999976,13.00000024,32.8499999,1.599999994,3.174999952,18.4749999,43.90000057,1.324999958,0.5,83.29000092,32.40000153,49.59999847,54.68684217,10.22315768,0.058868421,6.63921055,11.65736843,2.102631588,1.680789477,0.277631582,1.756552637,0.027105264,0.025657895,0.0305,0.315789475,27.29999987,0.649,19.66666603,24.96666718,7.699999968
5092.899,435.545678,223553.4466,1121.50767,20751.53923,2.503483852,27.18349401,0.000691872,1.453698501,1405.834412,1428.88269,1.24687928,1.253532991,0.202913193,331182.8932,4.990135172,134.6493944,140.459823,137.6673746,123.0153449,134.4348761,0.749957519,0.898043516,24.98636254,21.70626831,7.279420058,345.048406,310.206796,260.4018854,180.1129538,211.0568186,312.8297272,0.891527315,0.730581599,45.50915464,1575.749992,0.032400001,0.266692859,0.0641,0.01545,0.768292853,0.078807143,0.092114286,4.730000019,11.06666692,38.69833374,0.284999999,0.875499994,8.308333397,0.215333333,1.067166676,0.724333336,37.7450002,0.77516667,9.025000095,87.02499962,3.75,12.9749999,34.22499943,1.650000036,3.274999976,18.9749999,41.875,1.324999958,0.460000008,83.27999878,32.20000076,50.0,54.72349629,10.02627811,0.054078947,6.651766901,11.53738718,2.097631589,1.6756391,0.265939849,1.735035707,0.026546993,0.028706767,0.03162406,0.313082705,27.83333333,0.652,19.56666692,24.26666641,7.633333206
5020.552,423.1739002,219549.5039,1121.035177,20261.90776,5.276677196,26.74416606,0.000692948,1.462488194,1389.094045,1413.60231,1.232647747,1.248366977,0.217038071,322030.0404,12.35239568,139.5626281,147.6946691,145.3153718,128.001283,137.8236526,0.721379491,0.885741753,24.65438064,21.5912168,7.583866378,352.4780006,317.0856641,277.6237895,201.5813306,230.1589527,340.4141731,0.886682418,0.735537842,45.65717459,1504.124992,0.031835714,0.271749999,0.065857143,0.016414286,0.815342852,0.080757142,0.087171429,4.800000191,11.29833333,37.70833397,0.247333333,1.026666671,8.36833334,0.240666668,1.171166678,0.724166662,38.19166629,0.841000011,9.200000048,86.70000076,3.399999976,13.1500001,30.92499971,1.549999982,2.975000024,18.87500048,45.67499924,1.324999958,0.449999988,83.08000183,32.40000153,49.59999847,55.29166656,10.68583327,0.051083333,6.66222224,10.80722215,2.03277777,1.661944442,0.269722221,1.622638888,0.026777778,0.024166667,0.029472222,0.314722223,27.86666616,0.673,19.39999962,25.16666667,7.800000032
5147.362,433.8326339,224881.3607,1113.444346,20640.97087,4.107156235,26.60206413,0.000424018,1.441886857,1377.711263,1404.105428,1.248229101,1.194063365,0.251071757,334459.9609,0.334452112,132.7626689,143.1123587,136.6710726,117.949941,129.5697686,0.754170746,0.926491929,24.6024398,21.59369572,7.443640669,341.3079364,315.4229291,267.6138821,185.6490326,225.3891017,316.3524373,0.943443865,0.714031858,45.84610732,1618.725008,0.031813334,0.265946669,0.057686667,0.01804,0.542493343,0.058993333,0.090433333,4.659999847,11.45833317,37.26666641,0.226333333,1.108166645,8.353333314,0.271666666,1.182166686,0.710666666,38.06833394,0.909500003,9.549999714,85.82500076,3.799999952,13.07500005,28.70000029,1.399999976,3.37499994,21.57499981,44.95000076,1.37499997,0.439999998,83.12000275,33.20000076,48.20000076,55.23482135,10.27901773,0.048133929,6.646473201,10.88665181,2.064687453,1.699598214,0.263883929,1.638334822,0.027625,0.027026786,0.028709822,0.31178572,27.79999987,0.673,19.96666718,24.06666629,7.833333333
5071.32,432.898993,222221.9922,1116.989827,20718.6888,1.332908263,26.74474271,0.00049895,1.445195019,1398.754435,1450.167206,1.250359491,1.236491611,0.212417245,328728.3711,6.142173443,140.3577204,149.9375013,140.0370331,124.1083298,133.3815921,0.807350027,0.95764027,24.4908119,21.62819584,7.560538848,397.6499532,359.6810354,298.0800336,193.1541328,227.9327049,331.8968989,0.973319123,0.775610705,45.77326536,1561.42498,0.032453333,0.275493333,0.058546667,0.01512,0.592773332,0.067373334,0.092666667,4.739999771,11.21499999,38.13833364,0.233333332,0.887833337,8.651666482,0.261166662,1.078499993,0.733999987,38.0183328,0.867999991,9.400000095,86.39999962,3.625,12.875,30.0250001,1.825000018,3.25,21.0,43.90000057,1.299999952,0.5,83.16999817,32.70000076,49.09999847,55.18030344,11.02527771,0.048426768,6.670681825,10.93060602,2.065277761,1.735050494,0.263106057,1.638815657,0.02774495,0.027810606,0.027888889,0.313257581,28.09999975,0.674,19.43333308,24.36666679,8.100000381
5185.145,437.969099,227098.6042,1117.471766,20878.88957,-0.708425696,26.90959358,0.000399621,1.461343115,1387.643026,1447.183675,1.251252507,1.284402281,0.180402263,333850.6836,2.371528231,136.1687098,145.8538717,140.7365325,124.1734568,129.8653078,0.798721259,0.985745435,24.35209695,20.68381906,9.164224307,382.2054342,347.9291636,272.8247884,189.0438595,260.5986036,346.9687309,0.991147578,0.800637208,45.28540405,1561.424999,0.028492307,0.284738465,0.058738461,0.015361538,0.62168462,0.074092308,0.092592308,4.760000229,11.67499987,37.64166641,0.258833329,0.992000014,8.826666514,0.244666663,1.321833352,0.735666662,37.56333351,0.869166672,9.424999952,86.07500076,3.950000048,12.6500001,26.3499999,1.550000012,3.399999976,22.74999952,45.95000076,1.324999958,0.49000001,83.5,32.70000076,49.0,55.08653858,10.18771363,0.052502137,6.658525622,11.03833334,2.089273502,1.66995727,0.256367519,1.658461535,0.02649359,0.027568376,0.027980769,0.307008548,27.39999962,0.641,19.06666692,23.76666641,7.566666603
5131.296,444.1820661,225118.5651,1118.186259,20935.19124,2.48337542,27.32114704,0.000379635,1.450738137,1393.127103,1422.69706,1.253895834,1.274664919,0.1791658,331721.5807,2.770533642,136.7551794,141.9534871,134.2386758,122.0658188,127.7443603,0.83199696,0.970390104,24.4783628,21.03499365,9.045332432,383.6442273,324.9898707,258.08019,179.8407485,253.6534665,350.2959213,1.005172071,0.789474825,44.90946356,1661.699986,0.02972,0.260519997,0.059706667,0.01652,0.67833333,0.073533334,0.091566666,4.739999771,11.81833331,37.41333389,0.285166671,1.026833326,8.723333359,0.262666668,1.331333359,0.73150001,37.89499982,0.907000005,9.275000095,86.67499924,3.875,12.7750001,24.70000029,1.724999994,3.475000083,23.0,47.10000038,1.324999958,0.5,83.05000305,32.40000153,49.59999847,55.00749958,10.13437493,0.05740625,6.670500001,11.18856239,2.100062482,1.688875014,0.264374998,1.677843753,0.026543751,0.0252,0.02954375,0.3123125,27.73333359,0.642,20.23333359,22.96666718,7.900000095
5156.126,442.6321052,227288.6823,1123.865865,20874.87581,5.340038496,27.23148147,0.000859428,1.46081684,1417.783976,1445.693714,1.262944261,1.287302365,0.177090279,335136.9701,2.204932633,145.8080101,155.3996964,144.7915007,131.0343326,140.6149079,0.805500147,0.954421905,24.97408756,20.76059357,9.10523657,437.86306,363.5163803,272.3351059,178.1782074,232.1272628,331.4575844,0.961277398,0.785309399,44.62961038,1547.100002,0.026307143,0.270485714,0.061192858,0.013271429,0.649700007,0.076421428,0.088728572,4.789999962,11.64666653,38.58833313,0.264666667,0.864166667,8.634999911,0.223500001,1.237833341,0.742999991,37.8233331,0.81433334,9.149999857,86.87500191,4.200000107,12.75,22.8499999,1.274999976,3.37499994,28.17499971,44.32500076,1.324999958,0.479999989,83.11000061,32.20000076,50.0,54.8296052,9.400838752,0.054212171,6.696924341,11.35906255,2.083157889,1.684555908,0.266003289,1.696361846,0.026029606,0.025398026,0.029725329,0.302894739,27.93333371,0.63,19.53333346,25.23333295,7.933333397
5313.074,435.4287083,228409.1517,1120.511546,20902.09497,7.071679542,27.16807103,0.000794413,1.46417357,1420.803838,1404.105428,1.26405557,1.309435293,0.158227934,339188.6615,0.344922563,147.8499699,156.6982307,143.2666496,131.6582613,142.0022516,0.882689292,1.024206638,25.10144766,21.23150118,8.035436352,431.5708199,369.4621989,276.6503817,183.8733571,230.0052954,341.5172335,1.04862916,0.843188182,45.10274839,1618.724998,0.028666666,0.256833335,0.060333333,0.013133333,0.659719988,0.073853334,0.088193334,4.71999979,11.38285719,38.75285721,0.24714286,0.904714278,8.590000016,0.219857146,1.206571434,0.742142865,37.72000013,0.790571443,8.950000048,86.79999924,3.699999988,12.87499976,24.5999999,1.924999982,3.975000024,26.07499981,43.42500019,1.299999952,0.460000008,83.47000122,31.79999924,50.79999924,54.79708329,9.354250022,0.05448125,6.676541672,11.37183342,2.1135,1.68541667,0.258666665,1.704066671,0.026491667,0.024004167,0.02885625,0.312875006,28.26666705,0.62,19.73333295,25.16666667,7.900000254
5160.788,435.8883279,230816.4512,1119.763992,20922.17464,7.872943992,27.07874537,0.000247244,1.45497339,1416.183131,1413.60231,1.267661631,1.295456871,0.162858798,339642.2357,3.540675301,150.844394,154.5783106,145.6475646,134.1849699,142.1235714,0.765415013,0.870832694,25.05860742,21.45915953,7.478145639,467.5139173,376.2992655,294.858668,190.1921603,243.9309425,362.6568375,0.902620107,0.725106858,45.4867417,1590.074989,0.027042857,0.257542856,0.061407144,0.017071429,0.715207147,0.072542857,0.094892858,4.699999809,11.57499981,37.97333399,0.273666662,0.951333334,8.664999962,0.249499994,1.236166676,0.756500006,38.12833405,0.877833337,8.924999952,86.27499962,4.100000024,12.7750001,20.32499981,1.649999976,4.075000048,29.29999971,44.65000057,1.299999952,0.50999999,83.55999756,31.70000076,50.90000153,54.90840306,9.893193261,0.056189075,6.685189122,11.31764705,2.060315101,1.681365545,0.25497899,1.693121859,0.027044118,0.027264706,0.024584034,0.298151263,27.43333308,0.617,19.26666641,24.79999987,7.800000032
5274.52,436.5312753,230193.8737,1116.197144,20872.95467,12.00413436,27.00616717,0.00084886,1.448175058,1414.851954,1445.693714,1.281879112,1.303798889,0.14775463,341156.2995,0.630863975,136.0834535,144.8253342,134.9207058,124.7875369,131.0983585,0.927408392,1.065962126,25.21246441,21.50965842,7.470321695,430.0098966,360.6787923,260.1038424,177.4732145,237.6164977,330.0015462,1.095570351,0.861976363,45.30194235,1604.400002,0.0275,0.270314289,0.061257143,0.014735714,0.719557141,0.076721428,0.095364285,4.699999809,11.63333337,38.27833366,0.276666664,0.89533333,8.468333403,0.232333332,1.218333344,0.752499998,38.06833267,0.826999992,9.25,85.94999886,4.275000036,12.82499981,27.9749999,1.550000012,3.300000012,23.32499981,43.84999943,1.299999952,0.469999999,83.76999664,32.40000153,49.70000076,54.99107167,9.959892801,0.051851191,6.563559572,11.24611909,2.070785706,1.673309529,0.249714283,1.71393692,0.026663096,0.027888095,0.026577381,0.306678573,27.5,0.616,19.63333321,25.06666629,7.76666673
5182.505,444.3815244,231295.6595,1118.165655,20868.26123,11.04614966,27.02252269,0.000470742,1.426744243,1407.344503,1444.899602,1.276111692,1.263872857,0.16612784,342826.4714,1.230369812,145.8510971,150.5199817,143.0900377,134.3275515,142.4375757,0.822888928,0.945803657,25.11589766,21.63174796,7.471884271,412.5012398,335.6739044,275.7770487,181.9967486,234.9909757,321.7396088,0.954155584,0.821810727,45.28021622,1633.049995,0.031064286,0.280057143,0.062157143,0.015671429,0.671778572,0.072278572,0.097114286,4.710000038,11.67333333,38.01500003,0.271166665,0.894666672,8.501666546,0.249,1.211666663,0.745000005,37.88499959,0.825666676,8.999999762,87.02499771,4.300000072,12.75,25.8499999,1.424999982,3.524999976,25.7750001,43.42500019,1.299999952,0.469999999,83.37999725,31.89999962,50.70000076,54.53823562,9.954873906,0.05785014,6.648641481,11.81619046,2.077170861,1.67761905,0.256750699,1.777964974,0.027553222,0.027455182,0.027791317,0.317563028,27.46666654,0.59,19.93333308,25.43333371,7.933333397
5273.294,448.7562319,233264.0957,1120.634776,20957.03703,12.56305138,27.08619761,0.000605151,1.421034147,1397.362661,1422.69706,1.257601738,1.249802078,0.17439815,348107.6875,1.266909598,144.1677504,149.1208827,142.8630142,127.5542761,140.6125606,0.767195592,0.906385211,25.24008465,21.66664696,7.633188685,487.3546054,416.3079618,295.0447248,182.545503,219.2317321,344.1015091,0.912376672,0.788093952,44.97050619,1575.749996,0.027778571,0.26667857,0.057107143,0.019164286,0.566400004,0.064271429,0.101428571,4.679999828,12.27833335,36.99333318,0.273666667,1.042000006,8.466666698,0.288166667,1.325666686,0.748333345,37.75333341,0.961999993,9.025000095,86.82500076,4.0,12.8499999,26.0,1.600000024,3.425000012,24.0999999,44.875,1.299999952,0.49000001,83.87999725,31.89999962,50.5,54.65561511,9.87352948,0.057124332,6.542326241,11.82633691,2.085507991,1.655213903,0.249906417,1.808594919,0.02657754,0.026348931,0.027796792,0.310441181,27.66666667,0.561,19.70000013,25.10000038,8.03333346
5275.343,447.1841564,229304.6654,1121.181498,20959.49023,10.23536841,27.76498501,0.000826649,1.47176445,1400.616364,1438.084497,1.248049478,1.293878764,0.181862267,347340.3854,0.714857467,137.1092583,152.9073512,142.5843493,125.9773833,137.2130737,0.909856704,1.119330647,24.94007309,22.22548731,7.509765784,435.3514455,386.2657954,278.87242,182.6399396,233.1262321,338.8893534,1.109313853,0.904207463,44.8523833,1604.399975,0.0300625,0.2596875,0.05984375,0.0203,0.670850005,0.070475,0.104456251,4.690000057,12.08666658,37.70166588,0.282166665,0.960499992,8.34166654,0.255999992,1.208999991,0.759833336,37.513333,0.875,9.0,86.47500038,4.075000048,12.89999986,27.42500019,1.775000006,3.825000048,25.92499971,41.05000019,1.324999958,0.469999999,83.12000275,32.0,50.5,54.50952394,9.77500005,0.058833333,6.555714289,11.74928572,2.048095226,1.656428584,0.251190473,1.793523814,0.025476191,0.025380953,0.027690476,0.313809525,27.93333308,0.562,19.93333308,24.93333371,7.933333397
5246.603,441.8542346,228897.4616,1117.982249,20985.30916,12.49059072,27.72702916,0.000384778,1.450570201,1402.46167,1444.899602,1.232423435,1.262582779,0.191649596,342081.2643,1.826166146,126.940197,141.3199962,129.165781,115.948583,126.58028,0.738957129,0.92538476,25.07779249,22.10443163,7.211526275,383.3959325,339.2299372,237.0556609,160.4015261,221.3903186,324.2932371,0.938575961,0.763848856,45.11603578,1518.450005,0.030786667,0.283646665,0.05862,0.01656,0.655906669,0.080000001,0.108200001,4.679999828,12.23833323,37.50500043,0.263999999,0.966833343,8.458333333,0.276833336,1.330833316,0.75999999,37.50666618,0.952833335,9.174999952,86.29999924,3.825000048,12.82499981,27.7750001,1.775000006,3.599999964,26.3499999,40.5,1.324999958,0.460000008,83.33000183,32.20000076,50.0,54.54999991,10.0661765,0.059264706,6.55647059,11.81529421,2.096176463,1.67441177,0.278235293,1.802529416,0.027000001,0.028088236,0.028441177,0.319705887,27.79999987,0.563,19.93333308,25.0,7.833333333
5291.977,441.7178935,229385.7949,1114.085882,20953.83228,12.00413436,27.74532318,0.000390196,1.455709487,1392.724447,1435.97321,1.23541678,1.276664337,0.182556134,344205.8372,0.464086103,128.0360915,140.7179867,129.6212053,116.6790415,125.2425782,0.797339372,0.94591748,25.48692671,22.06124711,6.37079227,356.7913946,279.6139774,242.0820738,167.1657982,232.125747,293.5285746,0.975244291,0.806859488,45.59553337,1489.800003,0.028485714,0.27237143,0.057407143,0.020057143,0.621385711,0.078157143,0.102814285,4.849999905,12.07833322,37.03499985,0.259499997,1.037833333,8.391666571,0.293999995,1.340333323,0.751500001,38.06833267,1.074000001,9.125,86.57499886,3.974999964,12.75,25.60000038,1.650000036,3.799999952,25.49999952,43.45000076,1.324999958,0.5,83.05000305,32.20000076,50.09999847,54.68214308,9.567857163,0.064428571,6.463928495,11.7560714,2.045357159,1.684999998,0.267499999,1.81864285,0.026928572,0.028642858,0.02725,0.316428572,27.53333346,0.563,19.23333359,25.33333333,7.666666667
5333.474,445.8597708,230895.9792,1116.060796,21021.72388,7.130462617,27.90295474,0.00042353,1.446324651,1396.630755,1427.950348,1.236571004,1.288120945,0.161987269,347953.2214,0.354663242,136.4181019,146.7308763,134.8812024,124.0492719,132.0731557,0.821893228,0.971252454,25.07532374,22.31710966,6.613392611,392.489399,313.3079961,254.2316119,177.9158401,236.1811002,305.809199,1.008289141,0.853033942,45.46401755,1489.800003,0.030986667,0.276019998,0.061993333,0.01956,0.656506666,0.079120001,0.109460001,4.619999886,12.56333335,36.62500064,0.241166664,1.03033334,8.445000172,0.28133334,1.324833333,0.752000004,37.49166616,1.046666662,9.025000095,86.70000267,4.550000012,12.8499999,25.94999981,1.650000006,3.725000024,27.02499962,41.64999962,1.299999952,0.479999989,83.22000122,32.0,50.5,54.48888842,9.61611112,0.052055556,6.574444479,11.86888891,2.039999968,1.639999986,0.265000002,1.806111111,0.026944445,0.027333334,0.028166667,0.316666666,27.73333359,0.561,19.70000013,25.33333333,7.699999968
5210.328,452.1378337,230716.265,1122.340505,20974.02865,9.664735178,27.88389969,0.000429596,1.445841382,1390.795917,1415.627258,1.2431659,1.280908202,0.168615175,347237.3424,0.927741222,137.106623,147.8411878,136.5501938,125.4297358,132.2162123,0.784616418,0.932690486,24.892536,21.95049469,7.245168408,385.6315969,314.3596725,269.2480392,187.7815596,259.4635703,335.2522214,0.981999603,0.813322484,45.35990779,1504.124989,0.029071429,0.275507146,0.060414286,0.020842857,0.648450004,0.074599999,0.106128571,4.659999847,12.36500009,36.51666705,0.241499998,1.001666675,8.713333289,0.285166666,1.288500011,0.72816667,37.7450002,1.014000018,9.149999857,86.32499886,4.174999952,12.75,23.8499999,1.62500003,4.375,27.37500048,42.77499962,1.324999958,0.469999999,83.94000244,32.20000076,50.0,54.55000005,9.04285717,0.065071428,6.715714318,11.68428578,2.068571448,1.652142874,0.27785714,1.741142843,0.027285715,0.029285715,0.031285714,0.312857145,27.76666641,0.578,19.66666667,24.43333371,7.666666508
5116.458,453.6075162,228660.0566,1113.317149,20853.64071,12.18430644,27.83761255,0.000638683,1.450848391,1387.32051,1428.208846,1.237524937,1.288912341,0.165820315,341813.2513,0.432441952,137.0108363,145.0162172,143.2345606,131.1105715,132.6762692,0.705697365,0.866690675,24.93192585,21.67721438,7.389192005,391.560763,327.7665164,293.5280952,227.7305387,386.7710355,443.602417,0.906740161,0.779053643,45.44360193,1432.500004,0.029071428,0.261492854,0.060857143,0.019692857,0.746957145,0.086842858,0.102328572,4.699999809,12.2833333,37.01833344,0.239500004,0.925000002,8.603333314,0.26283333,1.249333322,0.756000002,38.138333,0.983500004,9.225000143,86.22499847,4.950000048,12.82499981,27.70000029,1.825000018,4.050000012,24.32500029,42.10000038,1.324999958,0.519999981,83.59999847,32.40000153,49.70000076,54.34666646,9.050000127,0.055600001,6.640666644,11.96933346,2.090666676,1.687333322,0.265999997,1.80260001,0.027400001,0.0278,0.026733333,0.318000003,27.73333295,0.592,19.29999987,26.0,7.5
5244.776,438.3817177,227971.7767,1115.386536,20999.86564,1.549400053,27.79455384,0.001277001,1.493860533,1407.672282,1427.168257,1.23233889,1.322689816,0.175082467,348878.1901,0.40960047,150.1707821,161.293925,153.1887271,141.2629226,146.04632,0.763087439,0.91205243,24.64715997,21.7313966,7.646791399,419.8493856,330.7205467,318.1526655,242.3893738,394.6353505,469.3802745,0.955648323,0.767237236,45.43490124,1418.174992,0.029992857,0.263128574,0.056928572,0.020192857,0.694164285,0.079657143,0.096371429,4.670000076,11.66999992,37.49166616,0.249999998,0.911333332,8.61833334,0.27516667,1.173666656,0.746166656,38.51666641,1.018666665,9.224999905,86.45000076,3.725000024,12.67500019,26.4749999,1.525000006,3.924999952,25.85000038,42.22499943,1.299999952,0.479999989,83.47000122,32.29999924,49.90000153,54.63333359,8.986666743,0.049666666,6.521333249,11.62466666,2.014666684,1.636000005,0.305999999,1.782666659,0.026866667,0.0274,0.028733333,0.331333335,27.79999987,0.617,19.43333308,24.86666679,7.800000032
5126.32,442.4592624,222283.4375,1116.146362,20998.71582,3.887195807,28.21486704,0.00077649,1.449359362,1402.755869,1444.858699,1.218087638,1.293547263,0.159465733,340145.3203,0.806953604,151.5558535,159.2710654,151.9080607,141.0353581,145.5759328,0.82070601,0.963458257,24.59697525,22.14038595,7.441533506,426.1817182,359.6199239,328.6401215,261.8110142,406.7190069,487.1742401,1.017658097,0.818169264,45.26769956,1489.799984,0.029535714,0.272957144,0.056035714,0.019828571,0.659714282,0.081328572,0.097557142,4.860000134,11.66166671,37.29333369,0.261166662,0.977166673,8.753333251,0.2755,1.236500025,0.758833329,38.12666639,1.039666653,9.150000095,86.52499771,4.12499994,12.79999995,25.1500001,1.700000018,4.12499994,26.75000048,42.27500057,1.299999952,0.5,83.95999908,32.20000076,50.20000076,54.57142905,10.12232144,0.057339286,6.52410709,11.81839294,2.107321424,1.718571442,0.287321426,1.811821429,0.026357143,0.025303572,0.027928572,0.320000003,28.1666673,0.569,19.53333282,25.06666692,7.666666667
5202.217,444.5576967,228112.1706,1115.681529,20942.89152,3.147100861,28.02367997,0.000721244,1.46400174,1405.32296,1452.399974,1.240843634,1.299984078,0.1675463,345957.3633,1.271578506,148.7412179,156.0588086,151.7070351,137.1913373,143.5270875,0.734548,0.914490076,24.74529529,21.7869606,7.200996101,429.5487684,370.5798658,304.8179563,225.0166397,343.7096202,526.8404846,0.930892505,0.75186412,45.69417111,1575.749992,0.031128572,0.267985713,0.057814286,0.016278572,0.759042855,0.088821429,0.101278571,4.730000019,11.70833333,38.13166682,0.212166667,0.9275,8.476666609,0.243166663,1.228333354,0.766500006,38.03333346,0.926500003,9.224999905,86.44999886,4.050000072,12.67500019,27.30000019,1.425000012,3.99999994,24.875,42.39999962,1.349999964,0.479999989,83.55999756,32.40000153,49.59999847,54.69503646,9.66562512,0.058014706,6.558069831,11.74020225,2.061580889,1.670073526,0.291672796,1.790303311,0.026022059,0.026801471,0.029658088,0.306066181,27.59999975,0.618,20.20000013,24.66666667,7.699999968
5351.235,443.1254125,229091.4759,1119.666962,20923.92944,9.904685987,28.1884973,0.00061615,1.458052387,1409.468376,1439.730908,1.249283507,1.303493629,0.158462095,344030.1888,0.793631949,124.144399,129.5953945,128.1363675,117.8980058,119.0667966,0.88564456,1.059039285,25.05671597,21.79163996,7.07622238,339.7643611,276.2965495,278.1299604,230.0885531,377.0160789,535.7105586,1.124825577,0.839966342,45.51118374,1561.424992,0.02974,0.258133333,0.056160001,0.0174,0.745613337,0.080793334,0.094833332,4.820000172,11.36000013,37.86333275,0.236166668,0.921166668,8.154999892,0.258166663,1.16716671,0.750666668,38.19666672,0.937166661,9.450000048,86.07500076,4.625,12.82500005,27.82499981,1.675000012,3.75,23.75,43.0,1.299999952,0.529999971,83.09999847,32.79999924,49.0,54.56340855,9.947807002,0.057934837,6.546942394,11.82206763,1.998120293,1.684786972,0.276917295,1.806063915,0.025992482,0.031325814,0.025354637,0.296516296,27.83333333,0.629,20.73333295,24.56666629,7.73333327
4832.904,450.0445235,218901.5775,1116.115392,18964.65539,13.96258084,27.55075494,0.000512062,1.296965173,1398.290047,1407.897308,1.189223655,1.146748454,0.153659641,308246.797,5.897349168,133.8659716,143.8536078,142.4562244,127.800662,129.6761751,1.109814035,1.33081799,24.39940548,21.92763885,7.334210257,358.8186976,270.6247908,278.2576758,226.3951594,375.4597181,427.7465312,1.377452371,1.042446963,45.78863891,1575.749992,0.032814286,0.248142859,0.055928571,0.019978571,0.643842859,0.062571429,0.092214285,4.690000057,11.07833338,38.41833305,0.281833338,0.910000006,7.916666667,0.292833336,1.101000031,0.748833348,39.13500023,0.869999995,8.633333524,87.26666514,4.199999928,12.82500005,28.26666641,1.666666706,3.833333333,23.66666667,42.56666692,1.299999952,0.550000012,83.75,31.20000076,52.09999847,54.56520435,9.775877193,0.059049708,6.562953193,11.78763158,2.051915187,1.692309947,0.275847955,1.796349415,0.026710527,0.031146199,0.025872807,0.304078947,27.79999924,0.629,20.93333308,24.59999975,7.566666603
5115.235,460.7044517,230199.6341,1118.386917,20979.09619,9.753453116,27.87453175,0.001209065,1.467502033,1412.984794,1452.463257,1.244506483,1.280281246,0.190978589,339816.651,0.150818518,144.2650407,148.7647057,146.5794875,126.7118368,137.6802162,0.736455123,0.924457227,25.27540112,21.26977158,7.446691751,435.2261454,347.7608541,306.8025277,212.7420139,288.6538245,346.9891357,0.949798641,0.756955177,45.45994202,1518.450001,0.027806667,0.238526666,0.06122,0.019333333,0.723753333,0.067973333,0.08326,4.590000153,11.29166667,39.00166702,0.261500001,0.845833331,7.873333295,0.245500006,1.050500005,0.751166662,38.69333331,0.793000003,9.200000048,87.0,4.274999976,12.70000005,32.80000067,1.549999982,3.575000048,20.75000048,41.32500076,1.324999958,0.540000021,83.91000366,32.29999924,49.79999924,54.54151794,9.670803675,0.059919643,6.566830405,11.93785711,2.046339305,1.704464299,0.259330355,1.818549107,0.026129465,0.030357143,0.026125,0.296428576,28.09999975,0.63,20.06666629,24.66666667,7.599999905
5004.813,453.6539693,227472.7747,1108.042384,20989.07821,14.63623035,27.98637478,0.001374588,1.441776042,1403.377848,1435.669304,1.258281022,1.27565451,0.169698207,336948.4049,2.609800053,145.1774607,149.8180183,147.4478938,129.5840721,136.2312899,0.740163711,0.953367042,25.54437987,20.85645612,7.641533315,421.5477002,332.7971929,281.6809425,191.7280045,289.6898092,360.6338717,0.970574215,0.783402917,45.42874924,1592.489937,0.029621429,0.254857139,0.059557143,0.016064286,0.654185712,0.069085715,0.086971429,4.880000114,11.27000014,39.17666626,0.242999993,0.88833334,7.833333413,0.237666664,1.103500009,0.741333346,38.58833249,0.806499998,8.966666857,86.89999898,4.174999952,12.82500005,37.16666667,1.466666659,3.300000032,18.46666654,39.59999975,1.324999958,0.5,83.84999847,31.89999962,50.70000076,54.69749991,9.987499992,0.05615,6.719166664,11.50258331,2.047749966,1.68366666,0.275250002,1.712116673,0.026675001,0.031233334,0.030358333,0.32716667,27.90000025,0.655,19.96666654,24.5,7.500000159
4742.824,477.8437585,228970.3229,1103.600286,20903.8619,16.6374625,27.72382053,0.001060248,1.435560495,1419.286735,1431.211071,1.270371864,1.285014833,0.154293807,342551.4401,0.460594344,166.8231862,174.0209325,167.3194733,152.2632523,154.6814874,0.782739339,0.992632399,25.58543849,20.50412409,7.893428624,511.7079786,421.0861282,329.7497025,225.3810902,329.1694603,498.394825,1.000837386,0.780916358,45.5093689,1431.779926,0.032692307,0.26477692,0.066646155,0.018130769,0.952784621,0.080384616,0.08623077,4.579999924,11.05166674,38.14666684,0.222166667,0.964666675,7.786666791,0.240999999,1.052999983,0.720333328,39.29166667,0.779166659,9.199999809,86.94999886,4.00000006,12.82499981,33.62500048,1.800000012,4.025000036,21.5250001,39.02499962,1.349999964,0.50999999,83.98000336,32.40000153,49.70000076,54.6610579,9.607331778,0.057877403,6.699711529,11.46930281,2.04685093,1.66201924,0.277596152,1.712439917,0.027237981,0.027663462,0.029185096,0.324062503,28.13333321,0.683,18.56666629,24.43333308,7.366666794
