Repository: notKguin/MMK-Informservice

File: final_project/project/ML-intensive_final_project_cleaned.csv (part 15 of 39)
Количество чугуна (т),Удельный расход кокса (кг/т),Расход холодного дутья (м³/ч),t горячего дутья (°С),Расход природного газа (м³/ч),t природного газа (°С),Содержание кислорода в дутье (%),Расход пара на увлажнение (т/ч),Перепад давлений общий (ат),t чугуна на выпуске (лётка 1) (°С),t чугуна на выпуске (лётка 2) (°С),Давление колошникового газа (ат),Перепад давлений нижний (ат),Перепад давлений верхний (ат),Выход колошникового газа (м³/ч),Положение клапана малый снорт (%),t колошникового газа 1 (°С),t колошникового газа 2 (°С),t колошникового газа 3 (°С),t колошникового газа 4 (°С),t колошникового газа в пылеуловителе (°С),Уровень засыпи (запад) (м),Уровень засыпи (восток) (м),CO в колошниковом газе (%),CO₂ в колошниковом газе (%),H₂ в колошниковом газе (%),t периферийных газов 1 (°С),t периферийных газов 2 (°С),t периферийных газов 3 (°С),t периферийных газов 4 (°С),t периферийных газов 5 (°С),t периферийных газов 6 (°С),Уровень засыпи (север) (м),Уровень засыпи (юг) (м),N₂ в колошниковом газе (%),Шлак,Чугун.Cr,Чугун.Mn,Чугун.P,Чугун.S,Чугун.Si,Чугун.Ti,Чугун.V,Чугун.C,Шлак.Al₂O₃,Шлак.CaO,Шлак.FeO,Шлак.Ko,Шлак.MgO,Шлак.MnO,Шлак.NaO,Шлак.S,Шлак.SiO₂,Шлак.TiO₂,Бар М10,Бар М25,Влага,Зола,Кокс +80 мм,Кокс -25 мм,Кокс 40-25 мм,Кокс 60-40 мм,Кокс 80-60 мм,Летучие,Сера К,Углерод,CRI,CSR,Fe,FeO,S,SiO₂,CaO,MgO,Al₂O₃,TiO₂,Osn,P,Zn,Cr,MnO,O₂ в горячем дутье,Доля агломерата,Колошниковый газ (CO₂),Колошниковый газ (CO),Колошниковый газ (H₂)
3677.432,433.6843346,189847.0254,1029.189512,11977.43402,11.12620494,24.5355746,0.001622427,1.087034682,1363.42749,1417.59469,1.219947343,0.954214906,0.135222955,246166.2552,17.85479404,173.6622206,185.9440257,183.1517143,166.985328,165.5599136,1.219024671,1.391155774,24.94837618,19.25026496,6.346072972,532.514389,452.3962148,401.3395538,333.9133504,374.6195005,462.1851781,1.406103852,1.114166682,48.93338188,1139.579946,0.033321429,0.24672857,0.073242858,0.020642857,1.514071422,0.084421429,0.079607142,4.389999866,10.77499994,37.41166687,0.251500006,0.86833335,7.666666746,0.249666664,0.99666667,0.711833338,40.53166644,0.692000002,9.099999905,87.25,3.799999952,12.77499986,34.17499971,1.600000024,3.274999976,20.92500019,40.02500057,1.324999958,0.49000001,83.97000122,32.09999847,50.20000076,55.03333337,10.04642866,0.054595238,6.621190457,11.21190475,1.993571415,1.670952397,0.252619047,1.693476192,0.026404763,0.029642857,0.026952381,0.307380958,25.40000025,0.693,17.56666692,22.6666673,6.366666635
4894.772,438.3178534,221218.4596,1088.438494,16549.75639,19.16263485,26.24651059,0.001085782,1.386544009,1395.220975,1412.320853,1.27879641,1.167299777,0.222140045,321680.9258,4.899573294,140.0838712,156.5058619,147.6543299,127.9697237,138.8794486,1.059522338,1.302508737,24.86438402,21.24880195,6.366502523,408.6402423,357.1225179,268.6395779,205.1558386,264.0171235,340.8198166,1.273551958,1.015257927,47.0185585,1723.979923,0.031407143,0.246885715,0.056828571,0.025371429,0.642985723,0.049085714,0.080485714,4.630000114,10.66333326,37.79166603,0.285499992,1.051499983,8.048333406,0.32016667,1.176166674,0.682499995,39.34833272,0.814999998,9.150000095,87.14999962,3.774999976,12.72500014,32.9000001,1.875,4.199999869,20.99999952,40.02499962,1.324999958,0.460000008,83.83000183,32.20000076,50.0,55.03937521,10.52787506,0.0552625,6.611374986,11.22456245,2.029499982,1.681437507,0.25725,1.698018733,0.026318751,0.0351375,0.02994375,0.313875004,26.73333295,0.689,18.80000051,23.99999936,7.066666762
4228.498,450.2867474,200713.0096,1104.763636,14320.8802,19.85003531,24.98800429,0.000641278,1.138810189,1368.790112,1415.962372,1.09991087,0.937177657,0.205008101,279804.5552,17.74457624,146.2676137,156.2189782,143.4391244,131.9286289,138.0506811,1.079178055,1.215880886,24.14449604,21.02532935,6.774701754,395.0391731,338.7255414,253.2943166,196.0300229,250.9658057,330.3776487,1.254154451,0.951644848,47.60967032,1387.949936,0.036669231,0.247553845,0.058553846,0.022892308,0.670192304,0.059400001,0.088661539,4.730000019,11.10000006,37.5183328,0.290999999,0.975166668,8.251666705,0.349666665,1.071499983,0.696166664,38.65333366,0.931499998,9.224999905,87.09999847,4.049999893,12.82500005,32.47499943,1.600000024,3.800000012,21.95000029,40.17499924,1.349999964,0.469999999,83.63999939,32.5,49.5,55.22187519,11.82781249,0.058,6.545625001,11.04156253,1.998124987,1.678749993,0.270312498,1.68690626,0.026375001,0.032750001,0.029375,0.310937502,27.25,0.686,19.44999981,24.19999981,7.400000095
5046.737,454.9671509,227513.8346,1113.763682,20286.94792,13.3838022,27.17298317,0.000591388,1.439542989,1388.921216,1447.603906,1.261357124,1.205155854,0.237298432,333559.7253,1.672991018,146.5322247,153.2409267,142.8131898,128.0610758,140.2838914,0.766413433,0.940758576,25.17251627,21.41651917,7.065472543,390.4515851,314.6868528,247.8523165,185.4358215,250.7520091,348.0574888,0.950788441,0.681955498,45.8756601,1496.06395,0.03668,0.257393334,0.058633333,0.02282,0.544113328,0.055646666,0.087693333,4.809999943,11.37999996,38.45499992,0.285499997,0.835333337,8.186666648,0.31583333,1.070666671,0.733333339,38.17666626,0.953666657,9.125,87.17499924,4.099999905,12.7249999,35.125,1.825000018,3.975000083,19.79999971,39.27500057,1.324999958,0.519999981,84.05999756,32.20000076,50.09999847,55.18235294,11.22102939,0.057714706,6.521499984,11.08441172,2.021382337,1.65420587,0.295529417,1.699750011,0.026467648,0.033997059,0.033444118,0.309941178,27.26666705,0.686,19.03333346,25.30000051,7.633333206
4359.121,441.7286432,210908.3368,1080.655561,16315.95722,16.49347254,25.98965915,0.001106821,1.278077541,1393.037327,1415.843262,1.081133384,1.096705429,0.185591724,287360.6733,11.9429737,148.8872261,156.1097151,144.9584338,130.8562034,134.2561982,1.034748438,1.200281605,24.59461157,20.8968304,6.480800609,442.3488579,362.4074694,291.4231428,203.0724958,248.8440971,362.7194443,1.235439015,0.931626109,47.51878723,1344.11994,0.038869231,0.274023077,0.061707692,0.015538462,0.689469232,0.075400001,0.097161538,4.71999979,11.42600002,38.96799927,0.2456,0.825200009,8.161999893,0.2574,1.118200004,0.743599999,37.84599915,0.867199993,8.824999809,87.02499962,4.00000006,12.89999986,25.9000001,1.600000024,4.050000072,26.375,42.07499981,1.37499997,0.469999999,83.73999786,31.70000076,50.90000153,55.48455886,11.04821692,0.048294118,6.465772067,10.82553311,1.976764688,1.675477936,0.281691177,1.674827212,0.026630515,0.034373162,0.02951103,0.314889707,27.26666705,0.687,19.40000025,24.83333333,7.533333302
4937.435,442.3163764,226834.7057,1098.780874,19980.45825,18.16896552,27.15044022,0.001215761,1.511336789,1417.458092,1429.530386,1.267714188,1.313653936,0.200974536,341742.6693,5.835883039,154.6861172,158.2472045,146.7676849,134.4904146,145.0078793,0.794324907,0.921154631,25.23724286,21.14095839,7.099184752,460.1283722,375.6303329,283.2186712,193.0631116,259.0562509,372.1722603,0.940623075,0.703196064,45.99463749,1592.489922,0.034735714,0.26625,0.067242857,0.017021429,0.763064282,0.081835715,0.088949999,4.760000229,11.3499999,38.638333,0.270000001,0.95266666,7.85499994,0.248166665,1.150999983,0.728333344,38.3799998,0.870833337,8.724999905,87.32500076,3.699999988,12.77499986,25.0999999,1.725000024,4.350000024,27.4000001,41.42499924,1.349999964,0.430000007,83.02999878,31.5,51.5,55.21580906,11.13823526,0.050976103,6.512169142,11.06998158,1.995294107,1.705386024,0.293805149,1.700492639,0.026483456,0.036336397,0.029972427,0.306985299,27.46666654,0.685,19.76666705,24.63333321,7.733333429
4978.403,439.2387752,226441.4023,1087.984395,20110.05404,19.87882936,27.11232877,0.001342043,1.486051078,1410.045189,1415.656087,1.271571135,1.286229362,0.202943603,344281.2786,2.782413977,156.5035795,159.2056395,152.9277973,136.4830707,150.813968,0.698847661,0.830478455,25.33230988,21.04735724,7.343236248,474.4522425,400.6319275,325.2021179,212.8239237,271.1948465,406.1389656,0.843522467,0.605619429,45.7659626,1446.389931,0.033378571,0.262685715,0.065221429,0.015778571,0.816764282,0.0884,0.090821429,4.75,11.46999979,38.78333346,0.243500002,0.920333336,7.85499994,0.241166661,1.111833344,0.764499992,38.38500023,0.869999995,9.100000143,86.20000076,4.224999905,12.875,25.0,1.600000024,4.774999976,26.75,41.87500095,1.324999958,0.469999999,83.93000031,32.20000076,50.09999847,55.10315797,10.81192985,0.055870176,6.53849121,11.21540355,1.9973684,1.695964925,0.315350881,1.715442115,0.026691229,0.035557895,0.030977193,0.30617544,27.53333282,0.687,19.29999987,24.63333321,7.566666762
5092.447,425.8302602,224122.4876,1095.847132,19992.21729,24.63775349,27.08480477,0.001712743,1.475188081,1403.202897,1413.483233,1.267369678,1.285711214,0.192768518,340607.0365,4.924985903,147.896684,151.4168943,139.2873068,126.8193754,138.5554845,0.746493233,0.846917359,25.41233031,21.29556322,7.311452071,445.1881371,412.745416,300.7108803,197.5621872,263.6196709,367.1120199,0.897975403,0.627324942,45.498082,1738.589935,0.035164286,0.25938571,0.065907143,0.016471429,0.824157149,0.0848,0.090021429,4.690000057,11.33500004,38.64000003,0.239,0.918333342,7.896666686,0.249166662,1.093166669,0.753166666,38.29333305,0.880000005,9.225000143,86.45000076,4.224999964,12.95000005,25.89999962,1.675000012,4.599999905,25.02500057,42.80000019,1.299999952,0.479999989,83.04000092,32.29999924,49.79999924,55.2657826,11.18040457,0.054812334,6.49488064,11.02333554,1.991014585,1.683096835,0.302738731,1.697600127,0.02718634,0.036866048,0.030316976,0.305006636,27.60000038,0.687,19.86666616,25.10000038,7.899999936
5075.099,428.0694004,226544.0508,1117.848033,20006.02458,24.57204449,26.64178014,0.001222519,1.433564822,1394.433988,1438.400173,1.283949996,1.247548029,0.189063658,345481.5534,3.697877295,153.0021178,158.5075245,143.865468,133.6321376,142.7765185,0.890487269,0.979725343,24.93867,21.69292561,7.310724378,426.4065043,359.1208725,293.5937869,201.3035018,276.2996248,351.8728027,1.053251219,0.751934952,45.55169042,1680.149925,0.035757142,0.251407145,0.059135715,0.0196,0.651464283,0.070221429,0.093992857,4.730000019,11.29333353,38.41166687,0.275833336,0.932166676,7.861666679,0.265666666,1.10799998,0.712499986,38.47666613,0.938166668,9.275000095,86.60000038,3.950000048,12.92499971,26.75,1.575000018,3.975000083,24.57499933,41.65000057,1.349999964,0.469999999,83.65000153,32.5,49.40000153,55.23741579,11.048836,0.050110324,6.462908243,11.00027338,1.950239544,1.651106605,0.305030367,1.702382257,0.02625911,0.033437922,0.030094467,0.300718627,26.86666679,0.687,19.93333371,24.26666641,8.066666762
5047.318,434.8401169,225632.2155,1119.781723,20000.4563,24.44631811,26.88229036,0.000600439,1.43037725,1392.449951,1430.433088,1.268201898,1.238946602,0.194409894,344826.2005,1.597134002,153.1855729,160.5835342,149.6995519,135.7157784,146.8509305,0.721657338,0.83357277,25.56630413,21.42086093,7.374246975,433.2197545,391.4080607,323.5306511,220.4605465,277.4231637,346.0225995,0.882777634,0.607731442,45.08842087,1753.199913,0.03514,0.260026666,0.06052,0.01882,0.690853337,0.072666667,0.092419999,4.670000076,11.08000008,38.35833359,0.282166665,0.886666675,7.786666632,0.284833334,1.067166656,0.705166658,38.84666634,0.955666661,9.299999714,86.39999962,3.674999952,13.0,29.2750001,1.550000012,4.5,24.95000029,39.72499943,1.349999964,0.479999989,83.11000061,32.59999847,49.20000076,55.11714292,11.17571417,0.052000001,6.594571441,11.16,1.981142848,1.702857152,0.302857142,1.692914282,0.027057143,0.035771429,0.0303,0.306000002,27.59999975,0.686,19.36666679,26.39999962,7.533333302
4425.486,427.8253957,206342.3089,1117.644287,17509.0284,25.9792823,25.84951282,0.000962614,1.308460079,1405.98513,1447.057273,1.106523316,1.130770256,0.181226274,308399.0898,6.853026748,153.4925839,157.442668,153.81206,141.7323405,145.6409578,0.82992164,0.948030151,24.93253644,21.14188345,6.996057729,458.1546974,416.1660385,333.5722084,236.189223,312.9187749,369.3499667,0.970425233,0.745993517,46.53479306,1402.559937,0.036476922,0.259184615,0.057469231,0.019984615,0.73816923,0.071223077,0.092023078,4.619999886,11.35166677,38.4816672,0.284833337,0.842333327,7.879999955,0.266500001,1.048499982,0.7315,38.58333397,0.903166662,9.199999809,86.54999924,3.324999988,12.92499995,26.2750001,1.87499997,4.625000119,25.32499981,41.89999962,1.349999964,0.469999999,83.44999695,32.40000153,49.70000076,55.13097642,11.18552178,0.054031986,6.583249142,11.18304712,2.031717144,1.68488217,0.304747477,1.699074077,0.026974748,0.038294612,0.033329967,0.304545461,27.66666667,0.686,18.93333371,25.06666692,7.800000032
5074.025,419.3174927,226757.778,1116.152918,19840.01953,26.3579646,26.7285765,0.001308503,1.460286468,1399.874547,1442.067223,1.205912719,1.258503472,0.205186918,342978.7201,1.300684492,151.112491,156.3762436,148.4534111,133.6015177,144.7724908,0.67596296,0.793701681,25.25301886,21.65831796,7.335839609,440.3553238,436.6941783,354.990008,247.2225113,363.8486532,388.1437696,0.836792643,0.569442822,45.25475279,1621.709919,0.034335714,0.255850002,0.060071429,0.017914286,0.804378573,0.076864286,0.092285714,4.75,11.05499999,38.00499916,0.319666664,0.964333326,7.620000045,0.283500001,1.102666656,0.702333331,38.53833326,0.902500004,9.199999809,86.67500114,3.549999952,12.70000005,26.20000029,1.5,4.350000024,25.4000001,42.54999924,1.299999952,0.519999981,83.81999969,32.20000076,50.0,55.24623038,11.09494048,0.051664683,6.487877019,11.05432535,1.961746036,1.65654761,0.293293652,1.704531744,0.02592262,0.036934524,0.030134921,0.303769849,27.53333282,0.674,20.23333359,24.63333257,7.866666794
5192.529,419.9596143,224648.3633,1114.546148,19773.6945,22.18665155,26.6727883,0.000837303,1.434789593,1388.138204,1443.203011,1.262142216,1.241965656,0.195408901,341675.4622,4.813197715,136.7905048,144.9646765,135.284118,120.8733425,132.4432863,0.725322053,0.876370765,24.89559372,22.14019664,7.254242579,380.8228798,336.2693507,290.4298681,205.0062548,338.3744227,368.8428879,0.92559017,0.615451525,45.20388476,1548.659939,0.033349999,0.254871431,0.055528572,0.020292857,0.667264283,0.064578571,0.089428572,4.650000095,10.93666649,38.77333323,0.258499997,0.969500015,7.893333276,0.255500001,1.078999996,0.725000004,38.513333,0.852333337,9.450000048,85.97500038,4.025000036,12.72500014,26.875,1.650000036,4.475000024,24.15000057,42.85000038,1.37499997,0.49000001,83.54000092,32.90000153,48.70000076,55.23103463,11.25637183,0.049462519,6.525217419,11.08470768,1.982308837,1.662953525,0.294535233,1.699109442,0.026233884,0.036496252,0.031667916,0.312578713,27.73333295,0.674,19.93333308,24.40000025,7.933333397
5130.438,422.6095255,223584.5267,1116.841578,19533.54899,14.32179383,27.01623638,0.000832987,1.424745371,1393.271011,1436.277222,1.28076077,1.220296596,0.206862847,343782.9245,2.691944423,136.0658506,145.6188593,135.6307615,121.1907123,131.2062744,0.7470221,0.8767647,24.60910654,22.59360512,7.199935238,370.098835,303.7560921,273.9546178,196.0499217,279.7934507,336.6097908,0.920310527,0.62437714,45.10402552,1621.709938,0.033364285,0.248578574,0.055035715,0.019585714,0.60535714,0.056728572,0.082185715,4.849999905,11.00666682,38.68833288,0.306999996,0.903166682,7.951666594,0.261666668,1.006333331,0.718999992,38.50833257,0.832666665,9.174999952,86.32499886,4.425000072,12.6500001,24.57499981,1.525000006,4.649999976,26.5250001,42.72500038,1.324999958,0.49000001,84.0,32.20000076,50.0,55.21130983,11.30416664,0.054311508,6.550079383,11.13660713,1.992638888,1.670615085,0.298769841,1.700638883,0.026640874,0.035426587,0.031875,0.312797621,27.5,0.673,20.19999949,24.36666679,7.566666762
5110.02,427.3036436,224792.4714,1117.840246,19868.4707,11.43683026,26.71030196,0.000494505,1.438332761,1380.368789,1418.491831,1.285748035,1.239612271,0.200959491,343256.8971,3.16026636,142.8983765,153.5714855,143.47586,125.4254436,137.8626099,0.734201161,0.873614294,24.53979023,21.68608181,7.132726649,397.2476018,334.600764,277.4859289,188.5422579,249.7310333,337.56088,0.910847108,0.622705431,46.12099902,1607.09993,0.035264285,0.247992855,0.05785,0.021235714,0.691764287,0.061378572,0.0888,4.679999828,11.02799988,37.76199951,0.312000003,1.014600015,7.78200016,0.288399997,1.10860002,0.69059999,38.64000092,0.857800007,9.025000095,86.52499962,4.099999964,12.55000019,24.87499952,1.5,4.150000036,26.05000019,43.42499924,1.324999958,0.479999989,83.93000031,31.89999962,50.59999847,55.42189865,11.76466156,0.053186091,6.479689839,10.91060146,1.950432338,1.65966166,0.283148494,1.684109033,0.026785715,0.035090226,0.029472744,0.309125947,27.23333359,0.681,19.56666692,24.29999987,7.933333397
5145.96,418.8333116,224346.7917,1116.66421,19748.73145,18.8527805,26.72190706,0.517227544,1.444951246,1392.522339,1438.852088,1.279176498,1.249340276,0.198636116,344775.7448,6.001989656,141.1194557,150.0884647,141.9186341,122.5728474,135.089914,0.703102591,0.856286352,24.60885986,21.42270033,7.389211754,397.6772067,334.6198031,295.7114137,207.3672504,259.576491,347.9902229,0.89739459,0.599504287,46.01263793,1680.149914,0.037786666,0.273380003,0.057133334,0.017413334,0.677613328,0.06754,0.092060001,4.699999809,11.16166687,37.99833298,0.281666664,1.003500005,7.863333305,0.291666672,1.099333306,0.669999997,38.76666705,0.890000006,9.133333524,86.56666565,4.066666603,12.63333352,26.33333333,1.533333341,4.399999936,24.66666667,43.06666692,1.299999952,0.460000008,83.41999817,32.09999847,50.29999924,55.31328614,11.41541575,0.054503043,6.510720064,10.94109532,1.955314405,1.635507097,0.284888442,1.680791076,0.026199798,0.035444219,0.030882353,0.299685605,26.26666705,0.721,19.90000025,24.63333321,8.03333346
5104.075,426.3359396,225665.3926,1116.484472,19686.27987,18.33408225,26.28007166,0.268799877,1.43523784,1384.727417,1418.489568,1.289160649,1.207220798,0.231296874,342257.5208,4.548221208,139.0699053,150.4219023,144.9308821,122.4352433,136.698281,0.679282635,0.874665104,23.99264018,21.86004448,6.883885423,365.7621791,296.8185031,269.8595632,195.997666,255.2647762,358.6870639,0.882048599,0.592171642,46.70057996,1592.489922,0.036964286,0.263814288,0.054814287,0.017714286,0.580871429,0.058328571,0.087078572,4.619999886,11.05333328,38.51000023,0.292666671,0.916333328,7.843333244,0.281000003,1.045000017,0.686000009,38.74666659,0.859166652,9.200000127,86.46666718,4.233333429,12.66666698,32.13333321,1.633333365,4.099999905,20.89999962,41.23333359,1.299999952,0.469999999,83.44000244,32.20000076,50.0,55.14894699,10.53778199,0.053045113,6.552503755,11.09932332,2.002902245,1.695045105,0.28584211,1.694279696,0.02716767,0.037118045,0.029854135,0.301917298,26.46666654,0.699,19.73333295,23.83333333,7.833333174
4405.368,432.5337359,205261.9427,1108.087204,16466.43938,26.94860005,25.22308477,0.678235383,1.283797455,1367.267834,1415.650887,1.152009022,1.092454852,0.194868055,305488.0998,13.87707369,145.1659816,155.0412432,148.7931487,130.2669827,137.5546414,0.973668188,1.147457456,23.43471837,21.6863238,6.620125453,358.9322879,305.5686544,266.6835206,190.7009468,239.4668643,342.3784294,1.17631275,0.860843047,47.70769246,1460.999939,0.03556923,0.24940769,0.056207692,0.019376923,0.597338466,0.058384616,0.090146155,4.639999866,10.94799995,38.40799942,0.294800001,1.0778,7.974000072,0.297599995,1.073199987,0.705800009,38.80799942,0.889200008,9.150000095,86.94999886,4.100000024,12.6500001,33.75,1.150000006,3.399999976,19.4000001,42.30000019,1.349999964,0.469999999,83.51000214,32.20000076,50.0,55.35312518,11.17433034,0.055352678,6.443080334,10.93325898,1.979866058,1.68245536,0.285133932,1.69717858,0.026441965,0.03471875,0.0286875,0.29696429,26.60000038,0.69,19.65000057,23.5,7.350000143
4804.58,432.4705949,221958.3984,1117.754873,18791.21094,25.76387942,26.0602715,0.889972734,1.402407214,1377.109891,1405.964224,1.266244466,1.212595383,0.193353074,326900.1263,11.70963969,162.472524,172.9311403,162.8722744,140.5133149,156.246158,0.732092472,0.88220377,24.5208478,21.35122641,7.166436295,434.1697642,378.474748,340.3615824,244.3852666,269.5680065,371.0573133,0.920551755,0.618635088,46.44497554,1753.199905,0.031533334,0.24934,0.059086666,0.020933333,0.629099997,0.064213333,0.08978,4.829999924,11.51999982,37.79666646,0.274833334,0.933833321,8.100000143,0.296666664,1.070833345,0.697666675,38.54333305,0.932166676,9.25,87.17499924,3.675000012,12.70000005,35.02499962,1.349999994,3.024999976,17.45000029,43.15000057,1.349999964,0.460000008,83.55999756,32.5,49.5,55.28438141,11.52616623,0.053063895,6.582890434,11.00484784,1.994675442,1.676572014,0.280091277,1.672069965,0.026967546,0.034048682,0.030217039,0.305365117,25.86666616,0.689,19.33333333,23.86666679,7.666666508
4921.433,430.6485115,222848.8522,1120.219254,18903.44491,23.72649598,26.46809419,1.150343222,1.413707152,1394.923907,1423.568959,1.25507916,1.23465914,0.182450234,335854.6354,3.552885986,154.3552545,166.3275859,158.8154055,133.4644521,151.9257971,0.731308964,0.91592401,25.12375641,21.15874839,7.27383558,415.1797587,389.8774478,335.6582807,240.7109388,269.3416812,378.2322032,0.93609797,0.628196354,45.93399111,1519.43992,0.030507143,0.231857144,0.0583,0.025014286,0.637692862,0.061728571,0.084228572,4.650000095,11.83666674,37.36333338,0.32266667,0.908166667,7.939999978,0.295499998,1.050333321,0.696166664,38.89999962,0.954166661,9.224999905,87.09999847,3.5,12.625,32.14999962,1.274999976,3.399999976,19.52499962,43.64999962,1.324999958,0.479999989,83.48000336,32.20000076,50.20000076,55.36246158,11.19838463,0.053610769,6.521153837,10.97024612,1.962553843,1.671892307,0.282876927,1.682812302,0.026629231,0.034590769,0.02864,0.300753851,26.76666641,0.689,18.86666679,25.33333333,7.666666508
4968.26,448.1220407,225375.0924,1126.00797,19000.96444,24.60413508,26.27159421,0.594482534,1.403381358,1398.186486,1417.788912,1.257276619,1.222177093,0.184223959,338299.9779,0.907713309,138.844045,148.343387,139.5196463,121.0584434,135.3087727,0.777475057,0.95253131,24.87959496,21.24510352,7.140478273,379.970548,319.5574951,259.601572,184.1279806,242.3203646,358.5766741,0.981067816,0.687948545,46.22892348,1680.149921,0.031986667,0.237906668,0.056673334,0.023126667,0.533239994,0.05422,0.08518,4.559999943,11.44666688,37.86833318,0.270999993,0.986166666,7.879999955,0.306499998,1.121166646,0.703999986,38.55333265,0.941833327,9.399999857,86.77499962,3.650000036,12.72500014,29.64999962,1.299999952,3.524999917,21.17500019,44.375,1.37499997,0.449999988,83.87999725,32.79999924,48.90000153,55.19278874,10.91766825,0.054634616,6.547932743,11.00084138,1.949230766,1.691778851,0.290264424,1.680569718,0.026288462,0.034432692,0.028543269,0.296057696,27.20000013,0.687,19.59999975,24.33333333,7.766666571
4771.142,464.131187,225488.4069,1125.297434,19000.74976,23.66200932,26.18558764,1.077560967,1.429800704,1410.649841,1398.14151,1.256812071,1.21401382,0.218941778,339875.7695,0.768108095,148.162871,154.3628883,145.3451405,128.9987542,141.3758087,0.690219276,0.855285823,24.82789501,20.97277904,7.267875969,421.1893539,327.273056,266.6095219,187.499958,241.8861764,382.9190305,0.875332961,0.589980442,46.41574351,1548.65992,0.03113077,0.238446153,0.061361538,0.020323077,0.680784615,0.064215385,0.086538463,4.599999905,11.4733332,38.388333,0.239166662,0.883666674,7.728333394,0.246999999,1.037833333,0.725166659,38.63166682,0.869666666,9.274999857,86.80000114,3.824999928,12.72500014,31.10000038,1.49999997,3.474999964,18.87500024,45.05000019,1.299999952,0.460000008,83.43000031,32.40000153,49.70000076,55.29219474,11.18291863,0.061358598,6.531798619,11.01910626,1.881334851,1.713552041,0.282160635,1.687302022,0.026972851,0.03031448,0.027486426,0.289049777,26.53333346,0.683,19.0,24.20000013,7.76666673
4746.644,451.2973101,223444.8848,1124.469894,18975.74308,23.11200198,26.05847573,1.749503523,1.469770253,1405.127433,1410.46218,1.259650638,1.278961793,0.193796874,340233.8229,1.834322582,176.9279925,178.9949544,169.9012934,151.1364047,165.688694,0.667678071,0.761591201,25.09399303,20.53945923,7.510470788,523.9052111,435.7109146,385.262441,278.0760123,267.9897792,403.5014254,0.822232286,0.502628126,46.34808461,1592.489941,0.03024,0.245926666,0.06438,0.017626667,0.814613326,0.078173334,0.087646668,4.639999866,11.6450003,38.69333267,0.241333336,0.847499996,7.633333286,0.245500001,1.026833326,0.745666663,38.0600001,0.850833337,9.450000048,86.59999847,3.650000036,12.79999995,31.32499981,1.324999988,3.349999964,19.875,44.125,1.349999964,0.469999999,83.48000336,32.79999924,48.79999924,55.24722205,11.47395829,0.060625,6.662569437,11.03583341,1.947499992,1.700555547,0.278888893,1.656548615,0.027805556,0.034034722,0.029381945,0.300416666,26.33333333,0.686,19.16666667,24.79999987,7.866666635
4800.432,451.5303602,219340.4329,1121.554087,18965.83333,16.09939186,26.28923313,1.988250415,1.467203716,1401.254421,1404.264069,1.260089581,1.285604735,0.184459493,334663.849,8.651559657,154.7486718,161.5152276,156.4180482,134.5804211,149.1512992,0.71722245,0.864436967,24.77625529,21.01700648,7.45706298,458.2018255,423.660909,370.0865033,262.877725,265.0296529,373.3274269,0.89020659,0.603857167,46.23511442,1680.149925,0.034053334,0.243346662,0.059053333,0.019233333,0.745486665,0.071153334,0.090413334,4.809999943,11.61999989,38.27833303,0.240333334,0.884833326,7.536666711,0.255166667,1.103333344,0.742166658,37.98833338,0.877333333,9.349999905,86.69999886,3.175000012,12.6500001,31.32500029,1.299999952,3.349999964,19.69999981,44.32499981,1.324999958,0.5,83.09999847,32.5,49.5,55.06288843,11.24788891,0.060798889,6.709122213,11.14485563,1.924833337,1.731777773,0.269666672,1.661389984,0.025891112,0.032341111,0.027246667,0.297033333,26.59999975,0.683,18.66666667,24.93333308,7.900000095
4894.74,443.6640631,220861.4342,1123.598546,18785.57438,13.98569989,26.64780545,1.455355863,1.452940976,1398.757747,1434.295307,1.256503065,1.278027768,0.177760998,334726.8763,5.167590094,144.9331888,152.0292886,145.072038,125.5314331,136.2387791,0.720992009,0.885463424,25.05534633,21.13197414,6.940196415,422.8788363,352.5624186,281.7724355,198.5405744,261.7797248,370.2609889,0.916843889,0.635837468,46.33519872,1694.759922,0.034357143,0.253157144,0.062235714,0.01905,0.750064288,0.069935714,0.088692858,4.739999771,11.34333324,38.79833349,0.231666667,0.88683333,7.501666625,0.248166668,1.105166694,0.760166675,38.61500041,0.835500012,9.324999809,86.82500076,3.649999976,12.5999999,27.5,1.274999976,3.799999952,22.67500019,44.75000095,1.324999958,0.519999981,83.69000244,32.5,49.40000153,55.20272521,11.24170105,0.057139098,6.635169139,10.96894748,1.961691737,1.698637226,0.275704886,1.653455818,0.026997181,0.036692669,0.029559211,0.301231207,27.0,0.686,20.26666641,24.6666673,7.600000064
5124.698,444.1009023,225314.5684,1124.19784,19012.37215,16.60500362,26.78876575,1.264435489,1.420324221,1386.024536,1438.527658,1.263354421,1.23384881,0.189541858,341766.9036,3.867910032,131.3942436,137.7467674,136.8610411,112.6887941,124.0184307,0.682576696,0.899378357,25.07455571,21.15930128,6.887583037,360.6293945,284.0895443,228.9150976,173.0033792,256.4257997,347.2006709,0.911194421,0.603323934,46.33638382,1650.929916,0.035492857,0.254592858,0.058364286,0.018978571,0.713614281,0.068592857,0.089807143,4.829999924,11.55333344,38.29000028,0.259499997,0.911999991,7.764999946,0.267999999,1.15049998,0.719833344,38.65333303,0.871499995,9.149999857,86.64999962,4.099999964,12.72500014,30.89999962,1.274999976,3.475000024,23.0250001,41.32500076,1.299999952,0.519999981,84.0,32.09999847,50.20000076,55.16833338,11.2306364,0.059369697,6.681045421,11.08937886,1.972075723,1.662545447,0.270318182,1.66023939,0.02634697,0.032072727,0.03050303,0.301227275,26.93333308,0.684,19.06666629,24.56666692,7.699999968
4356.64,444.3921377,204197.7483,1083.685941,15980.21412,20.51980579,25.56287313,0.743381437,1.273269668,1370.596933,1410.437785,1.111681595,1.087916092,0.188641203,296492.4907,15.89669595,147.7382695,152.4691982,148.1181599,129.7605998,137.3284117,0.970986227,1.108300452,23.64946326,21.24162602,6.507972638,372.8367831,293.4120738,269.1908455,199.083978,248.4077848,332.570549,1.15929386,0.859426733,48.20084985,1446.389927,0.038545454,0.252363636,0.055818182,0.018727272,0.665363637,0.064181818,0.095181819,4.739999771,11.5039999,38.04600067,0.243399999,1.010800004,7.517999935,0.265600005,1.186000013,0.703999996,38.68600006,0.872799993,8.974999905,86.59999847,4.224999905,12.89999986,30.10000038,1.299999952,3.675000012,19.29999971,45.625,1.349999964,0.469999999,83.15000153,31.89999962,50.5,55.20588275,11.60147048,0.056147058,6.630441196,10.94750009,1.932500005,1.664558819,0.264558825,1.651308817,0.025926471,0.032117647,0.031367647,0.299117649,27.33333333,0.684,19.23333295,24.43333308,7.666666667
4445.13,450.6654665,210934.5358,1091.810893,16689.71749,21.65864563,25.73801184,0.362432593,1.267824079,1381.79895,1410.146472,1.162005443,1.10723727,0.164047454,301090.8307,5.083824279,152.014692,157.4842574,162.0781568,140.0027126,142.36354,1.109188137,1.262793171,24.24430839,20.93426339,6.529269367,395.2051786,313.6875013,294.8093274,209.1135788,261.1300926,355.7465897,1.321700983,0.981771357,47.815715,1490.219921,0.038,0.23891667,0.056166667,0.023,0.596333335,0.055666667,0.093083334,4.670000076,11.4416666,37.92833392,0.260666668,0.934500009,7.671666543,0.289999997,1.1335,0.723333329,38.88333321,0.924333344,8.933333397,86.76666514,3.900000036,12.69999981,33.33333397,1.266666651,3.466666698,18.46666654,43.46666718,1.37499997,0.519999981,83.73999786,31.89999962,50.59999847,55.11030085,11.13966437,0.053785879,6.691122644,11.03032403,1.960798602,1.708657429,0.291851852,1.6492581,0.026137732,0.031109954,0.030480324,0.292418985,26.99999936,0.685,19.03333282,24.90000025,7.699999968
4854.149,449.5168053,225888.2181,1122.471614,19000.1359,23.63272095,26.40794627,1.043473522,1.425411542,1411.654072,1418.570534,1.209908053,1.225796029,0.203014101,329490.5013,6.090059966,163.2118365,167.4508667,164.5610727,140.8013334,156.5500832,0.703795197,0.854335348,24.46945262,21.10574389,7.22252055,412.1978327,338.9644318,302.8809954,220.2779198,256.9008859,366.8236847,0.882427524,0.588217419,46.66893673,1680.149925,0.035349999,0.231799997,0.058685715,0.021028571,0.596014287,0.059242858,0.088092857,4.679999828,11.79000012,38.21166611,0.250999997,0.839333345,7.701666594,0.281833328,1.097000003,0.729833335,38.49833361,0.953833322,9.166666667,87.1333313,4.199999928,12.75,39.56666692,1.299999952,2.933333317,15.53333314,40.66666667,1.324999958,0.479999989,83.05000305,32.20000076,50.0,55.22499981,11.47500005,0.050375,6.680250049,10.95849996,2.020249972,1.722000003,0.283999999,1.640900004,0.027225001,0.034475001,0.03165,0.305500002,27.19999949,0.687,18.90000025,24.56666692,7.666666667
4776.774,452.2670091,225077.5169,1122.812805,18932.12736,25.05195761,26.29797506,0.624458795,1.436212962,1404.562744,1409.505361,1.260243172,1.235412046,0.20430787,330886.4557,2.444820593,178.8646933,176.7466571,169.1850942,150.5470171,166.686533,0.705098748,0.794693629,24.77158936,21.09974368,7.124043127,471.8089663,387.6038348,343.6425285,245.0930443,269.5014451,390.397049,0.857481855,0.563342384,46.49736087,1592.489937,0.035699999,0.240692857,0.055828572,0.022285714,0.561828579,0.060714286,0.092092857,4.679999828,11.91166655,38.35500018,0.281333332,0.824833333,7.673333327,0.273499991,1.085833331,0.760166665,38.0466671,0.98483335,9.125,87.12499809,4.174999952,12.75,36.15000057,1.324999958,3.399999976,17.20000029,41.92500019,1.299999952,0.479999989,83.22000122,32.09999847,50.29999924,55.36410293,11.05064111,0.058442308,6.547820467,10.86673075,1.927307691,1.698333344,0.277051282,1.659737169,0.026051283,0.035865385,0.02923077,0.296858979,27.20000013,0.688,18.53333282,25.03333282,7.533333302
4837.678,450.2300044,225601.8184,1122.744593,18700.72518,23.3220214,25.97236904,1.177630832,1.433473388,1407.052386,1400.902476,1.229391317,1.227771426,0.208657407,329695.4401,7.082109203,156.2049185,158.2548981,153.1264121,128.1637805,150.1269112,0.679086631,0.769530028,24.88915435,20.81419484,7.283456286,484.4498469,431.3554611,393.0955849,278.4779663,288.4415245,402.2018801,0.832629566,0.527776619,46.50880178,1621.709915,0.031233333,0.249786667,0.058493334,0.018786667,0.634399998,0.072506667,0.093153334,4.679999828,11.94500001,38.37500064,0.256666663,0.91049999,7.655000051,0.24733333,1.192166676,0.766333342,38.03499921,0.923500011,9.299999714,86.5,3.675000012,12.70000005,38.82500076,1.274999976,3.25,16.57500005,40.07500076,1.324999958,0.519999981,83.69000244,32.5,49.5,55.30642863,11.23202378,0.054535714,6.570666631,10.99223814,1.921714294,1.687642863,0.279785715,1.673228579,0.026478572,0.03522619,0.028516667,0.306952386,26.0999999,0.686,14.47500038,24.43333308,5.749999881
4915.794,455.7574756,225633.071,1120.46374,18945.07381,22.93552768,26.55308676,0.449929222,1.422798589,1401.646268,1383.986523,1.22291707,1.241242786,0.18412975,334403.3971,3.468652298,147.7884064,155.7175376,145.4995979,124.2955914,141.541995,0.83973252,0.967866495,25.27362903,21.19630472,7.053413471,447.1262639,391.3538272,338.096899,239.4192257,271.9984665,369.6254501,1.017696485,0.731881037,45.99458726,1460.999939,0.032035714,0.255350001,0.060928572,0.01735,0.651421423,0.077778571,0.094392856,4.710000038,11.85999982,38.45666631,0.262333333,0.917499999,7.703333378,0.243499999,1.216000001,0.763833344,37.88333384,0.913166672,9.199999809,86.46666718,3.73333327,12.63333321,34.0,1.299999952,3.5,18.43333371,42.76666641,1.333333294,0.50999999,83.61000061,32.29999924,49.90000153,55.41507356,11.27113962,0.050400736,6.578290441,10.85588236,1.942812504,1.701930153,0.277408093,1.650790433,0.026444853,0.036534926,0.029264706,0.30246324,27.3333327,0.638,18.53333282,24.26666705,7.333333174
4815.001,460.1316303,226455.3854,1125.03244,18894.35693,22.74825263,26.80827888,0.625931608,1.39898553,1421.066949,1430.440723,1.22536019,1.216134866,0.185912037,337512.0651,4.110419142,154.6173662,156.8921693,144.6236566,127.3551674,143.7083912,0.829490329,0.943167073,25.76777411,21.02056193,7.018690308,462.2070669,369.5089671,316.3394,234.0868937,280.4018319,380.7296995,1.003621404,0.711096929,45.71097883,1475.609932,0.032392308,0.249015386,0.064276923,0.0233,0.790384614,0.083023076,0.102853846,4.460000038,12.61166668,36.51666768,0.271666668,1.030833334,7.991666635,0.304333337,1.258333325,0.738499999,37.65333303,1.038500001,9.166666667,87.19999949,4.025000095,12.67500019,37.40000025,1.266666651,2.966666698,16.16666667,42.19999949,1.324999958,0.479999989,83.45999908,32.20000076,50.0,55.38062514,11.37864584,0.055920834,6.513458319,10.88129171,1.912354173,1.714187516,0.274791667,1.670760421,0.026650001,0.03369375,0.0284375,0.30260417,27.90000025,0.607,18.89999962,24.03333346,7.300000032
5089.117,451.9827711,225081.9635,1122.48791,18912.25505,20.15193768,26.93034577,0.535363819,1.409019669,1396.964186,1452.388477,1.223256941,1.228151053,0.183328704,337390.6992,1.279410182,137.7452443,144.4890931,140.2542381,124.6777344,134.7425461,0.832296404,0.983956111,25.65770896,21.33484197,6.885104179,378.4869588,293.8481725,249.8357468,200.5798499,313.2789052,373.093483,1.01815335,0.740306654,45.64247084,1753.199921,0.0300625,0.249568749,0.063050001,0.02475625,0.728543747,0.07555,0.096925,4.639999866,12.70499992,37.35333316,0.230333333,0.897333334,8.065000057,0.276500002,1.210333347,0.77033334,37.70666758,0.965333333,9.274999857,86.67499924,3.600000024,12.75,32.85000038,1.299999952,3.224999964,18.29999971,44.32499981,1.324999958,0.49000001,83.31999969,32.40000153,49.59999847,55.30318604,11.25624999,0.059174019,6.46387259,10.96112744,1.937965683,1.700490204,0.282990197,1.695879908,0.026377452,0.034664216,0.029357843,0.31007353,27.20000013,0.603,18.66666667,24.46666654,7.566666603
4904.159,463.5727571,224508.3822,1122.939631,19149.53345,17.90226255,27.17275961,0.369890886,1.408365826,1400.751442,1414.513073,1.225267356,1.183852668,0.227560321,338392.6602,2.946330811,140.192386,146.8147917,144.5431646,127.0015583,137.8122565,0.706443593,0.832690515,25.64207713,21.32620589,7.043424884,396.5159963,302.7873255,275.5879548,199.1139202,275.4589742,370.2171021,0.865334829,0.593656365,45.4878095,1563.269936,0.032157143,0.250878571,0.057778571,0.026992857,0.70834285,0.073014286,0.105407143,4.639999866,12.95333322,36.72499911,0.327000002,0.950833331,8.289999962,0.308499997,1.274833322,0.748666664,37.34666634,1.018166671,9.325000048,86.77500153,3.625,12.75,31.47499943,1.274999976,3.050000012,19.97500038,44.22500038,1.37499997,0.519999981,83.83999634,32.59999847,49.20000076,55.32878123,11.32111337,0.057834033,6.502479017,11.07012605,2.003004205,1.66546219,0.278991599,1.702462187,0.026726891,0.032941176,0.030836135,0.308067229,27.89999962,0.601,19.4666659,24.59999975,7.666666667
4943.84,452.7558262,227320.2689,1120.57634,19910.59692,22.27259326,27.05050309,1.210506772,1.441848397,1400.751442,1402.230174,1.215073213,1.247306138,0.197991898,342445.9818,1.666304324,149.6456528,150.0305843,148.6974875,128.9010248,141.3749803,0.668353006,0.79816701,25.43336034,20.96504227,7.455303848,451.146005,331.4802729,292.632843,204.5981909,287.4922778,400.868763,0.842512379,0.535323722,45.65674734,1387.949936,0.035642856,0.265071431,0.057071428,0.019928572,0.684000002,0.077428572,0.105142857,4.730000019,12.89833355,37.30333328,0.267833337,0.781333327,8.383333206,0.287833328,1.228999972,0.767666668,36.91666667,0.974666655,9.225000143,87.0,3.949999928,12.875,29.25,1.299999952,3.375,25.02499962,41.04999924,1.299999982,0.49000001,83.48000336,32.29999924,49.90000153,55.24122801,10.92390361,0.055897661,6.476608215,11.07391816,1.929122814,1.688391817,0.265701754,1.709960525,0.02602193,0.036362573,0.028842106,0.306783627,27.90000025,0.63,18.5,25.06666692,7.566666603
4898.447,444.2695275,226298.4173,1122.269648,19895.19328,26.27667228,26.8183945,1.213470756,1.442781279,1396.964186,1393.178335,1.18836305,1.256067937,0.189758989,342336.1029,0.770738463,160.8410594,163.9271418,163.7665774,139.1005596,153.2972571,0.667247996,0.810553449,25.26248296,20.9076856,7.629188041,450.9794617,369.0520693,327.1441778,235.2174568,315.502505,387.7877617,0.850050611,0.560165964,45.71223911,1475.609951,0.033307143,0.256685714,0.0574,0.0205,0.725228569,0.0719,0.096850001,4.78000021,12.28500017,37.68666649,0.263333331,0.841000001,8.208333174,0.261500001,1.220333338,0.76,37.74333318,0.873999993,9.149999857,86.95000076,4.099999964,12.6500001,26.30000019,1.274999976,3.62499994,24.2750001,44.52500057,1.525000006,0.50999999,83.20999908,32.70000076,49.09999847,55.37520828,11.32531253,0.056379167,6.414250027,10.87741668,1.920270832,1.69181251,0.270854167,1.695612516,0.026095834,0.03543125,0.02881875,0.30722917,27.56666629,0.654,19.09999975,24.79999987,7.833333333
4953.287,432.6948477,226204.3861,1124.149938,19965.95174,22.71092717,26.68467426,1.756578172,1.439643512,1400.440267,1411.284561,1.189654852,1.243530656,0.198902199,344862.9063,0.89452523,157.0220261,152.3655243,155.3859507,130.413173,148.7537766,0.671044144,0.781012783,25.27151998,21.1093332,7.815824509,478.0640106,397.9287974,347.9187037,248.2208977,320.5214094,393.6725909,0.817961566,0.546209315,45.32016627,1504.829929,0.0342,0.268907144,0.057364286,0.019992857,0.724057146,0.072257143,0.094664285,4.679999828,12.04499992,37.55166626,0.234333331,0.858833333,8.304999828,0.257500005,1.167833348,0.76,37.8433342,0.867333343,9.025000095,87.02499962,3.899999976,12.44999981,29.375,1.299999982,3.574999988,25.4749999,40.27499962,1.699999988,0.49000001,83.88999939,32.79999924,48.79999924,55.20725481,11.1666667,0.060303922,6.4945098,11.00927458,2.006843134,1.687803926,0.2622549,1.695529426,0.0266,0.035637255,0.029829412,0.316274514,27.66666667,0.674,18.86666679,24.69999949,8.000000159
4410.245,442.1380817,210907.6995,1095.510577,17398.56736,22.76843635,26.14428862,0.401010627,1.325049197,1420.999325,1408.202005,1.06231748,1.147049768,0.181056714,306479.4723,5.230509568,158.1920859,161.520937,158.9627832,136.4104722,147.6096684,0.964069443,1.17830648,25.00621208,21.18110784,7.208831509,468.2237676,387.9187444,329.4798012,227.7634099,284.7784678,395.1931763,1.17064629,0.856138937,46.11985636,1387.94994,0.034908333,0.273591666,0.053341667,0.018341667,0.642816673,0.067691667,0.098008333,4.619999886,11.68833335,37.90166664,0.284999999,0.931166659,8.373333454,0.286499997,1.224666695,0.748500009,37.70166588,0.905666679,8.75,87.375,3.925000012,12.5,25.95000029,1.274999976,3.675000072,26.5250001,42.57499981,1.62500003,0.49000001,83.81999969,32.09999847,50.20000076,55.27489882,10.92196361,0.054119433,6.423805686,10.96854252,2.024433158,1.69694331,0.273704453,1.707809712,0.026544535,0.035530364,0.031012146,0.332368424,27.83333397,0.672,18.70000013,24.86666616,7.766666571
4808.154,444.9411419,224189.1185,1124.404231,19198.50594,21.81903458,26.70400381,0.992867451,1.434331059,1417.919678,1424.057495,1.185653925,1.239113967,0.198014511,328685.237,5.773427069,140.2792603,145.3042895,143.8050448,124.3584331,135.7841867,0.714825862,0.884587668,25.16822155,21.56977876,7.47869585,424.9960289,358.5527306,282.0164744,200.3841756,275.7388903,387.7524541,0.886350411,0.618844397,45.32315429,1577.879948,0.031533334,0.268313332,0.054626667,0.017013334,0.65346668,0.069993333,0.091973334,4.670000076,11.76833328,37.88499959,0.258666667,0.984333346,8.551666419,0.249666666,1.241166671,0.750500003,37.47499975,0.859166672,8.899999857,87.14999962,4.300000012,12.625,27.07499981,1.349999994,4.75,26.45000029,40.375,1.600000024,0.5,83.30000305,32.40000153,49.70000076,55.24761006,11.27150729,0.05075,6.50507356,10.94472433,2.010018365,1.711121332,0.291580885,1.682829035,0.027095589,0.035308823,0.030318015,0.331819856,27.73333359,0.674,19.19999949,24.86666679,7.800000032
