Repository: notKguin/MMK-Informservice

File: final_project/project/ML-intensive_final_project_cleaned.csv (part 16 of 39)
Количество чугуна (т),Удельный расход кокса (кг/т),Расход холодного дутья (м³/ч),t горячего дутья (°С),Расход природного газа (м³/ч),t природного газа (°С),Содержание кислорода в дутье (%),Расход пара на увлажнение (т/ч),Перепад давлений общий (ат),t чугуна на выпуске (лётка 1) (°С),t чугуна на выпуске (лётка 2) (°С),Давление колошникового газа (ат),Перепад давлений нижний (ат),Перепад давлений верхний (ат),Выход колошникового газа (м³/ч),Положение клапана малый снорт (%),t колошникового газа 1 (°С),t колошникового газа 2 (°С),t колошникового газа 3 (°С),t колошникового газа 4 (°С),t колошникового газа в пылеуловителе (°С),Уровень засыпи (запад) (м),Уровень засыпи (восток) (м),CO в колошниковом газе (%),CO₂ в колошниковом газе (%),H₂ в колошниковом газе (%),t периферийных газов 1 (°С),t периферийных газов 2 (°С),t периферийных газов 3 (°С),t периферийных газов 4 (°С),t периферийных газов 5 (°С),t периферийных газов 6 (°С),Уровень засыпи (север) (м),Уровень засыпи (юг) (м),N₂ в колошниковом газе (%),Шлак,Чугун.Cr,Чугун.Mn,Чугун.P,Чугун.S,Чугун.Si,Чугун.Ti,Чугун.V,Чугун.C,Шлак.Al₂O₃,Шлак.CaO,Шлак.FeO,Шлак.Ko,Шлак.MgO,Шлак.MnO,Шлак.NaO,Шлак.S,Шлак.SiO₂,Шлак.TiO₂,Бар М10,Бар М25,Влага,Зола,Кокс +80 мм,Кокс -25 мм,Кокс 40-25 мм,Кокс 60-40 мм,Кокс 80-60 мм,Летучие,Сера К,Углерод,CRI,CSR,Fe,FeO,S,SiO₂,CaO,MgO,Al₂O₃,TiO₂,Osn,P,Zn,Cr,MnO,O₂ в горячем дутье,Доля агломерата,Колошниковый газ (CO₂),Колошниковый газ (CO),Колошниковый газ (H₂)
4743.324,443.0062933,224211.5332,1123.381622,19838.46086,22.96374989,26.62092543,1.330102677,1.414249996,1417.465446,1386.0006,1.187052493,1.215057294,0.202254629,334779.1953,2.32137204,146.4129524,150.9751676,146.2886171,127.7682724,138.9011052,0.764685062,0.928223719,25.0743204,21.3232015,7.846554736,445.5364164,350.598306,279.0761127,197.1478577,282.4507993,397.755675,0.933678125,0.683971122,45.30812263,1431.779953,0.03126,0.255099999,0.054993333,0.018786667,0.654179998,0.064073333,0.0848,4.579999924,11.52999989,37.99666659,0.253833331,0.920166661,8.386666616,0.2575,1.112000008,0.745833337,37.90000025,0.826000005,9.150000095,86.97500038,4.149999976,12.67499995,27.05000019,1.299999952,3.799999952,26.2249999,41.62499905,1.62500003,0.519999981,83.05999756,32.90000153,48.59999847,55.24810943,11.13466389,0.054165966,6.478298343,10.97697479,2.025672251,1.681428561,0.281764708,1.694907552,0.027046219,0.035352941,0.030567227,0.32634454,27.29999987,0.671,18.86666679,24.60000038,8.133333206
4842.227,435.5267269,219509.9479,1123.588181,19372.20262,17.84210253,26.82104802,1.40435349,1.430031245,1420.999325,1412.784007,1.165541214,1.256947927,0.175534722,336156.7845,4.904019163,146.1500673,153.5607014,149.951395,133.416159,142.0549835,0.82120468,1.002197221,25.1246767,21.09704089,7.66160961,473.1341375,375.0400289,322.2620087,220.9491043,292.5199877,415.6584218,1.023509897,0.717572453,45.6833779,1665.539936,0.03160625,0.271250002,0.057681251,0.01423125,0.811193753,0.08049375,0.090725,4.679999828,11.67666658,38.25500043,0.230333333,0.889166673,8.48999993,0.226499997,1.139333347,0.743000001,37.31833331,0.770500004,9.299999952,86.67499924,4.525000095,12.6500001,27.20000029,1.299999952,3.649999917,25.875,41.97500038,1.725000024,0.449999988,83.08000183,33.40000153,47.59999847,55.19833361,11.09624999,0.054575,6.467750005,11.00566663,2.019749997,1.673999995,0.283000005,1.701866661,0.027341667,0.0341,0.030158333,0.330916672,27.63333384,0.679,18.99999936,25.0,7.900000095
4466.68,424.8586736,205629.1842,1115.898834,18725.15765,18.5574795,26.5006876,0.923681488,1.335751187,1400.440267,1424.898014,1.153564595,1.168153821,0.170110535,305041.5859,12.27495885,153.7071342,155.721482,153.65041,134.3322697,143.9359789,0.839821743,1.025165016,24.61844699,21.14154442,7.509048621,454.4528008,370.2173589,338.1437887,221.6543732,279.7953421,406.9349709,1.049524655,0.739577113,46.30897888,1373.339931,0.032307692,0.260615381,0.054769231,0.014076923,0.803692313,0.079461539,0.093307693,4.630000114,11.7833333,37.87833277,0.248666669,0.973999997,8.320000172,0.246500003,1.237166643,0.710500002,37.78999964,0.821500003,9.075000048,86.77500153,4.125,12.92499995,26.29999971,1.274999976,3.649999976,26.42499971,42.34999943,1.525000006,0.469999999,83.01000214,32.59999847,49.29999924,55.33108553,11.14967107,0.055697369,6.39194082,10.91419414,2.006990113,1.679605269,0.261365129,1.707904601,0.026098685,0.033398027,0.026,0.309243423,27.13333321,0.674,19.13333321,24.53333346,7.833333333
4950.358,434.643825,218663.9368,1114.269257,20324.19946,17.31524138,27.29153164,1.210922834,1.453414942,1419.374064,1444.140231,1.287220483,1.229899893,0.226108218,333396.8802,4.101378426,140.8871139,144.4373614,147.2219582,125.4364926,138.6396284,0.698925291,0.873138651,24.8989439,21.5737656,7.697696328,409.9400673,323.0328134,289.4931933,195.4645665,275.7238579,377.6760127,0.879215387,0.616918392,45.4171168,1694.759918,0.031921429,0.273992858,0.052878571,0.015178572,0.756578569,0.075114285,0.092907143,4.820000172,11.44666656,38.57666651,0.243833333,0.839999994,8.198333263,0.242000004,1.098166684,0.717333347,38.11499977,0.791833321,9.400000095,86.52499962,3.699999928,12.97500014,26.72500038,1.299999982,3.674999952,26.70000029,41.59999943,1.449999988,0.449999988,82.84999847,33.0,48.5,55.11249988,11.11486103,0.06006389,6.438388862,11.1292777,2.074722188,1.637861112,0.253249999,1.72945277,0.026013889,0.035630556,0.027647222,0.327611112,28.16666667,0.662,19.56666692,25.10000038,7.866666794
4782.069,436.3548738,218172.0677,1122.431651,19838.0166,20.5327822,27.3501207,0.828766733,1.41680789,1415.572363,1446.032959,1.279077441,1.230614016,0.189236691,329067.3971,11.94455388,150.1655706,151.6437333,149.5680065,135.9542061,144.6822758,0.760266605,0.860431775,25.28544958,21.46703315,7.43543303,430.6909231,367.5205981,302.5761604,199.4194272,251.5803254,340.067248,0.883053641,0.668671984,45.39955378,1709.369907,0.032992858,0.281157142,0.055478572,0.017785714,0.829035716,0.073021429,0.0951,4.650000095,11.48166672,37.55333265,0.2475,0.865500003,8.490000089,0.259500002,1.102333327,0.732666681,38.1666673,0.770999998,9.125,86.37499809,4.075000048,12.67500019,27.04999971,1.375,3.74999994,25.22500038,42.60000038,1.474999994,0.460000008,83.51999664,32.5,49.5,55.39645818,11.97989579,0.05113125,6.442416676,10.8586874,2.101041632,1.621854177,0.241395833,1.68598124,0.026522917,0.03085,0.029445834,0.339479171,27.79999987,0.644,19.13333321,25.03333346,7.73333327
5145.084,447.5462741,221410.459,1119.59024,19000.43188,19.97724652,27.2350924,1.154458266,1.362694293,1411.748962,1411.425868,1.281044369,1.150443122,0.215473736,336650.5078,3.977724247,127.7759247,133.5277319,130.0741173,122.5664606,129.6220058,0.945241849,1.123330389,25.19579657,22.05218983,7.354025781,323.4374072,259.1074823,245.9556414,173.7101434,226.9477297,266.4172007,1.128237508,0.878091604,44.98714463,1504.829937,0.033242857,0.255485713,0.05455,0.024842857,0.679799997,0.056457144,0.096892857,4.800000191,11.63833332,36.40166664,0.30733334,1.121833324,8.601666768,0.333166664,1.224333336,0.721833338,38.46333313,0.892499993,9.166666667,86.76666768,4.099999984,12.79999987,28.50000064,1.399999976,3.800000032,24.73333295,41.56666692,1.566666683,0.5,83.55999756,32.79999924,48.79999924,55.32708351,12.22229163,0.050604167,6.422083338,10.85187497,2.116249974,1.637916677,0.247916667,1.69016668,0.025604167,0.031875,0.027708334,0.338958338,27.66666667,0.561,20.00000064,24.66666667,7.600000064
4053.609,458.9168881,207606.2011,1127.127258,16252.53714,19.50744923,26.54333258,0.97818797,1.209217599,1414.072371,1413.614764,1.079367939,1.036291672,0.175429399,291739.0579,5.421627459,154.7824268,159.6873525,152.5395543,140.8901749,150.3820734,1.066718283,1.204751621,25.01351762,21.10463969,6.633008212,400.6095072,341.8195655,335.4492245,216.1818027,253.0639083,326.8248304,1.224168226,0.974922394,46.90798775,1212.62994,0.029333334,0.276408337,0.059008333,0.018346667,0.788299998,0.082366667,0.117341667,4.53000021,13.43999996,38.25500043,0.340999991,1.069799995,9.098000145,0.352999997,1.349600005,0.727400005,37.00599976,1.060800004,9.133333206,87.09999847,4.033333381,12.76666673,35.23333232,1.299999952,2.966666698,20.33333333,40.16666667,1.566666683,0.5,83.73000336,32.79999924,49.0,55.42166629,11.6744444,0.054155556,6.392555544,10.85799994,2.093111112,1.632888897,0.236444443,1.699133339,0.025894445,0.033233333,0.027888889,0.335888895,27.25,0.577,19.75,25.05000019,7.5
4997.742,438.3460839,222709.418,1125.448685,19000.15495,19.76434167,27.28534786,1.747001596,1.448892365,1436.355294,1427.059998,1.278205146,1.264380202,0.187339121,339915.1797,4.919011427,141.9073734,152.2140528,147.8694407,123.5886161,140.6135181,0.697602078,0.872120075,25.58675838,21.3295536,7.301530401,405.1965383,372.8746668,310.3502846,236.1825504,268.8849182,360.4077861,0.889720303,0.608258395,45.28374259,1665.539925,0.031766666,0.300526669,0.063166667,0.018346667,0.915653328,0.0884,0.104026667,4.639999866,12.35666688,37.29666583,0.210833331,0.862166663,9.181666533,0.247000004,1.322999974,0.76366667,37.24166616,0.838,9.424999952,86.77499962,3.650000036,12.92499995,34.47500038,1.299999952,3.149999976,21.375,39.69999981,1.474999994,0.519999981,83.56999969,33.09999847,48.20000076,55.35738082,11.31202383,0.05587262,6.406571458,10.97559532,2.129047613,1.657904757,0.249571426,1.713740487,0.026502382,0.033939286,0.029230953,0.336130956,28.0,0.655,19.29999987,24.76666641,7.366666635
5134.416,423.6589844,223268.0521,1123.150711,18869.7592,24.05726063,27.15760795,1.223872016,1.422663023,1407.866185,1380.891872,1.280314222,1.232972582,0.19289737,342015.2591,2.268622103,134.6116641,144.6341654,142.6945477,115.8811216,133.7997856,0.666293487,0.843905166,25.24503605,21.75949613,7.202859163,357.2258759,327.9235153,283.1968613,194.706398,256.4645646,334.5159772,0.850760947,0.609236876,45.29545577,1621.709927,0.031764286,0.270207143,0.057535714,0.019742857,0.726828567,0.066085715,0.096764285,4.739999771,11.78000005,37.63500086,0.257166664,0.931833347,8.38500007,0.24916667,1.16383332,0.76366667,38.1716671,0.78366667,9.550000191,86.5,4.149999917,13.0,35.84999943,1.299999952,3.199999988,20.57500029,39.07500076,1.424999982,0.49000001,83.41000366,33.29999924,48.0,55.29660644,11.5455882,0.053285068,6.440769213,10.97850681,2.095678713,1.66040725,0.252239818,1.705384617,0.026291856,0.031022624,0.029572398,0.333076926,27.56666629,0.668,19.0,24.60000038,7.633333365
5012.704,430.0589484,223399.3594,1121.387873,18801.09102,27.3791678,26.74294575,0.359113617,1.394271995,1399.667456,1357.960459,1.277516266,1.173108225,0.225235534,334892.4141,5.35264993,125.2004741,131.4436175,132.9621989,107.0169484,122.3921076,0.781452723,0.977238481,24.85425639,21.8752474,7.261443973,307.2719218,257.0932604,234.7347368,164.1706295,228.8637492,291.4145025,0.977842413,0.726530204,45.49776999,1563.269936,0.032293333,0.279186666,0.06068,0.019646667,0.659659994,0.064773334,0.097906666,4.71999979,12.20500008,36.88666662,0.275166661,0.986666669,8.274999857,0.295999999,1.138500025,0.723500003,37.99000041,0.88016666,9.5,86.22500038,4.37500006,12.87499976,32.85000038,1.299999952,3.274999976,20.75,41.82499981,1.474999994,0.49000001,83.83000183,33.29999924,48.0,55.33438592,11.247807,0.05628772,6.406385961,10.90440359,2.111771904,1.645122796,0.242508769,1.702743858,0.02653158,0.032636842,0.028905263,0.330122808,27.39999962,0.691,19.83333333,24.63333321,7.699999968
4892.784,456.3738826,224847.7038,1121.484294,18926.35059,25.85646804,26.76015464,0.28623954,1.381005198,1405.591553,1318.694529,1.288881535,1.18239294,0.202359375,336782.6263,2.585320773,131.5805829,138.8778467,137.1436634,110.0127554,128.5876719,0.744198956,0.91517696,24.79414566,22.00289838,7.507877926,340.0334345,297.9531631,277.5473111,187.0536518,224.2989616,302.5229041,0.928762212,0.683825816,45.1658783,1592.489922,0.033873334,0.260673335,0.054039999,0.019006667,0.605166658,0.05952,0.091073333,4.760000229,11.37166675,37.77500025,0.286500002,1.05066667,8.105000099,0.281333337,1.161833326,0.709666679,38.40166601,0.852666666,9.349999905,86.29999924,3.625,12.9749999,28.4749999,1.299999952,3.550000012,23.19999981,43.47500038,1.349999964,0.5,83.44000244,32.70000076,49.09999847,55.38492661,11.15735298,0.052779411,6.388566166,10.92099258,2.058198499,1.658768372,0.240588234,1.71006249,0.026097427,0.031477942,0.029363971,0.330882355,27.70000013,0.689,19.83333333,25.26666641,8.03333346
4815.878,449.1897735,221534.875,1108.658259,19263.39518,23.85231141,26.72834794,1.163049482,1.410091951,1422.410693,1420.50628,1.282240386,1.229444906,0.184258135,337502.3958,8.291416896,144.1208458,150.5357005,149.2116442,122.5140359,136.6274014,0.791979278,0.971836671,25.28165746,21.33284243,7.541063587,396.3135567,348.9002762,304.6191432,206.2658634,267.6711038,351.914683,0.984534442,0.730218674,45.31753254,1563.269928,0.033528571,0.277157146,0.061378571,0.016085714,0.849928571,0.084064287,0.090828572,4.739999771,11.79999987,37.86333402,0.225166666,0.890666674,8.504999955,0.242166668,1.101666669,0.745000015,38.08999888,0.81066667,9.524999857,85.89999962,3.774999976,12.92499995,27.6500001,1.299999952,3.824999988,23.95000029,43.27499962,1.449999988,0.479999989,83.47000122,33.29999924,48.0,55.27058837,11.27058823,0.052617647,6.457941167,10.90794115,2.055294118,1.667647064,0.267058823,1.689117649,0.026441177,0.033411765,0.028617647,0.325000004,27.53333346,0.688,19.03333282,25.10000038,7.866666794
4799.146,432.7419985,218735.4707,1106.967417,18947.61466,24.70694852,26.83664687,1.178191012,1.433071762,1437.97319,1425.946228,1.273038656,1.252808447,0.18351389,330782.8333,17.13985834,157.4899829,157.2731527,153.277132,130.1289708,147.0777737,0.694735299,0.817369327,25.83076819,20.86641479,7.391479294,588.3905856,440.4301516,383.333299,261.0017128,288.9027405,390.4412028,0.836636278,0.595798033,45.39994987,1709.369926,0.031935714,0.295249999,0.066871429,0.012771429,0.938799994,0.097235714,0.088664285,4.75,11.58999983,38.91333326,0.235999999,0.761500001,8.511666616,0.196999999,1.057666679,0.761500001,37.28999964,0.705333332,9.625,85.57500076,4.125,12.70000005,26.80000019,1.324999958,3.949999988,25.32499981,42.60000038,1.525000006,0.5,83.54000092,33.59999847,47.40000153,55.33076929,11.54997249,0.051335165,6.419395592,10.90653846,2.07252746,1.637170327,0.249642854,1.69983517,0.026145605,0.034975275,0.027928572,0.327747255,27.79999987,0.688,19.73333359,24.93333308,7.966666698
5124.969,440.1670478,227492.8783,1123.053574,19477.44328,25.73810561,26.68226337,0.176999816,1.410570011,1393.564682,1447.595677,1.291877086,1.19490392,0.219002894,345655.8477,3.661909277,130.1954797,140.6896594,138.6814766,113.2676398,129.4622275,0.777845708,0.983863128,25.21628674,21.82938147,7.396500468,345.5244255,288.3918419,253.1964391,185.2627913,243.6322282,310.5563774,0.983855091,0.720655089,45.03701369,1782.419903,0.035785713,0.245571429,0.052785715,0.021928571,0.649857134,0.052857143,0.081357143,4.769999981,10.94999997,37.47333336,0.250666663,0.97299999,8.153333505,0.300333331,1.08616666,0.717999995,38.95999972,0.831666668,9.249999762,86.47500038,4.5,12.64999986,24.875,1.349999964,4.025000095,28.1500001,41.60000038,1.424999982,0.5,83.76000214,32.5,49.40000153,55.43571431,11.47430671,0.051065126,6.374474763,10.90993694,2.04069325,1.655882353,0.257163863,1.711815138,0.026451681,0.036039916,0.029338236,0.32901261,28.0,0.688,19.29999987,24.93333308,7.766666571
4939.978,445.6410733,225117.3607,1120.382202,19331.26302,24.33982269,26.45056725,0.500938432,1.439136336,1436.626068,1386.231923,1.290483693,1.234779159,0.207756039,343208.9349,5.046613447,137.3395433,147.8837147,144.5910625,120.775713,135.2769581,0.793149285,0.982147786,25.21375267,21.52321092,7.762934049,357.3310534,317.2889214,277.6229935,193.4530589,262.2554665,331.7896233,0.965448623,0.745077878,44.98884122,1694.759907,0.035126666,0.272266665,0.059593333,0.020266667,0.596833334,0.0557,0.082826667,4.809999943,11.14333328,38.50666682,0.271666668,0.834500005,8.311666568,0.284833332,0.98300001,0.730833342,38.45666758,0.83283334,9.349999905,86.125,3.349999964,12.79999995,30.25,1.25,3.925000012,26.02500057,38.55000019,1.474999994,0.5,83.48000336,32.90000153,48.59999847,55.3147059,11.35088239,0.056294118,6.413235314,10.95852939,2.034999981,1.66852943,0.259117648,1.709000005,0.026117648,0.033058824,0.028764706,0.33264706,27.56666629,0.703,19.70000013,24.59999975,8.200000127
4863.091,436.6233396,218644.9095,1119.778905,19255.96338,22.99834116,26.78350822,1.386241419,1.44636564,1424.772761,1415.066416,1.282068501,1.226896599,0.222653185,335708.1966,8.773368115,147.1795998,157.3225358,153.5573915,126.3365103,143.4866854,0.703938566,0.907260391,25.35018937,21.18316992,7.707591772,390.342809,341.3057823,308.9759496,199.7890491,254.3815626,347.5188332,0.894673722,0.674892478,45.25317256,1519.439943,0.035179999,0.272140001,0.062540001,0.017466667,0.77651333,0.068926666,0.081326667,4.71999979,11.44857148,38.19000026,0.207857145,0.842000016,8.414285796,0.245857143,0.987142844,0.755571433,38.09285791,0.770142862,9.399999857,86.25,3.774999976,12.75,30.67499971,1.25,3.699999988,24.05000019,40.32499981,1.474999994,0.5,83.72000122,33.0,48.40000153,55.25714284,11.22478997,0.052728992,6.427857123,10.93434864,2.075714276,1.668319325,0.270273109,1.701464281,0.026842438,0.03712395,0.030577731,0.334789919,27.79999987,0.704,19.40000025,25.03333346,7.899999936
4891.225,436.1091148,218282.8783,1120.920792,19461.74235,15.67512091,26.99668241,1.242722465,1.423141196,1431.011887,1447.595677,1.286903476,1.21433566,0.212023725,335843.4141,2.789270063,145.6289914,153.7038733,154.6821766,129.4072278,142.0495014,0.684152087,0.907093401,25.42499105,21.14002482,7.609493355,376.4201012,334.1477814,299.3457591,194.4349397,257.5992819,372.9846052,0.883190627,0.665885645,45.3332785,1636.319923,0.0333,0.271471428,0.061664286,0.017971429,0.689985712,0.063092858,0.07875,4.690000057,11.1,38.04999924,0.246999997,0.976599991,8.438000107,0.255000004,1.119799984,0.690800011,38.13200073,0.767000008,9.0,86.90000153,4.049999952,12.92499995,27.2249999,1.274999976,3.87499994,25.2750001,42.34999943,1.474999994,0.49000001,83.23000336,32.29999924,49.79999924,55.39485295,11.80790436,0.052693015,6.417352946,10.91332724,2.070588238,1.640036765,0.248823527,1.701238971,0.026430148,0.035205882,0.028301471,0.337205889,27.86666616,0.662,19.43333371,24.79999987,7.933333556
5009.87,436.4039857,217697.2025,1124.565994,19499.9764,17.1294713,27.26168847,1.581840023,1.420112928,1425.899511,1318.694529,1.298152626,1.227396935,0.195394712,337728.0104,7.496527512,141.335563,144.621343,145.3327382,124.235493,136.1331647,0.692229892,0.893376112,25.66861073,21.08851004,7.53884393,363.6038678,309.1490866,279.0135276,180.5139624,246.2176997,340.9213295,0.883548304,0.660090514,45.23703019,1621.70993,0.032514286,0.282521431,0.066114285,0.015942857,0.723314285,0.075028572,0.085571428,4.679999828,12.01666673,37.44833247,0.224499998,1.017833342,8.568333308,0.247666664,1.212333341,0.739833315,37.7450002,0.846000006,9.5,86.44999886,4.575000048,12.8499999,25.57499981,1.299999982,4.100000024,27.875,41.14999962,1.449999988,0.50999999,83.87999725,33.20000076,48.20000076,55.25323537,11.75455884,0.052945589,6.501426428,10.95950002,2.119205885,1.670249999,0.262499999,1.685691174,0.026632354,0.040061765,0.031635294,0.336955887,27.8333327,0.624,19.5,25.59999975,7.73333327
5010.18,431.6951597,220650.0436,1126.1689,19812.65088,22.93457683,27.1731046,1.670676008,1.414910878,1430.730825,1413.620768,1.305037568,1.221987863,0.196291666,339933.957,4.554126875,142.7686691,152.9661961,151.0765381,127.6443516,141.771979,0.677601034,0.891152489,25.26395035,21.53285209,7.855392138,360.6321487,306.036726,262.9761257,172.3310375,237.0371634,334.5382016,0.871419673,0.667449246,44.85999521,1621.709915,0.029335714,0.269714281,0.063342857,0.021121428,0.645242861,0.067942857,0.086707142,4.760000229,12.26500003,37.16333262,0.254666666,0.905166676,8.585000038,0.253333335,1.071499993,0.752833327,37.64500109,0.882999986,9.399999857,86.5,4.024999976,12.85000014,28.17499971,1.299999952,3.949999928,24.9000001,41.67500019,1.525000006,0.519999981,83.30999756,33.20000076,48.20000076,55.27352961,11.93117635,0.057,6.463235308,10.95264704,2.101470555,1.652647053,0.251176467,1.69538235,0.027705883,0.040382353,0.028147059,0.330882357,27.96666654,0.632,19.20000013,24.73333295,7.866666635
5026.425,430.6570364,223911.7786,1121.342595,20035.51799,25.32668527,27.03777607,1.045259718,1.421263287,1424.655309,1411.39717,1.308188553,1.237402206,0.187338542,341275.3138,2.409435074,138.8756371,153.1278979,152.7052263,123.4939966,143.3859704,0.708108855,0.918450229,25.16768519,21.6047252,7.772432586,346.3145256,338.0749105,321.966348,199.7505932,245.2240899,308.2140427,0.884809723,0.68725197,44.95263545,1490.219933,0.03,0.279023076,0.064561539,0.017615384,0.722061538,0.073761539,0.086784616,4.739999771,11.91666667,37.6983331,0.265833333,0.858166665,8.829999924,0.253166663,1.038499991,0.737500012,37.53999964,0.831333319,9.450000048,86.55000114,4.75,12.92499971,29.4000001,1.349999964,4.0,23.42499971,41.82499981,1.449999988,0.49000001,83.48999786,33.09999847,48.29999924,55.07499964,11.57694437,0.054277778,6.527638884,11.11233326,2.115416627,1.685972216,0.250138887,1.702613889,0.027352778,0.040613889,0.026958334,0.332222224,27.66666667,0.648,19.20000013,25.23333295,7.833333333
4891.156,434.9544504,222917.0156,1122.116531,20120.01937,23.49060965,26.99777158,0.244686006,1.413971116,1420.623672,1447.595677,1.302671264,1.229707345,0.187261968,337899.7826,4.972971013,149.8878593,156.1823629,152.8162975,131.0332797,147.3374424,0.714019773,0.879284523,25.28651539,21.41465998,7.452788214,410.8480746,392.2386627,348.1365903,224.2485555,265.475172,349.1694946,0.876271538,0.645229912,45.34101184,1636.319931,0.030514286,0.279064287,0.062942858,0.016585715,0.744792862,0.077035716,0.088228572,4.579999924,11.95333338,37.92833328,0.245999997,0.895166655,8.86833334,0.230666665,1.140500009,0.761166672,37.34666697,0.809666673,9.524999857,86.47500038,3.925000012,13.0250001,27.69999981,1.399999976,3.75,23.47500038,43.67499924,1.399999976,0.49000001,83.19000244,33.09999847,48.20000076,55.13437505,11.8883223,0.054817435,6.490986812,11.10651316,2.132499971,1.66675986,0.24973684,1.711259873,0.027120066,0.038389802,0.027710526,0.336957239,27.83333333,0.642,19.26666641,24.93333371,7.633333206
4961.379,425.5163566,223347.4284,1122.938848,20309.44222,24.00072678,26.94372837,2.00081868,1.401637157,1402.995522,1450.93573,1.309313208,1.228278339,0.176627894,341580.5443,6.010315783,154.1032035,163.4830221,158.3275305,133.7950614,151.315169,0.694018627,0.85593385,25.48944338,20.98962323,7.873407284,433.8564847,419.0963847,374.2496529,250.574578,295.3129222,376.4031995,0.859292527,0.648489175,45.13105806,1636.319916,0.031307143,0.279978573,0.063164286,0.017014286,0.817028569,0.080035714,0.090464285,4.730000019,11.79333321,37.23333295,0.246999996,0.935500006,8.643333435,0.2685,1.154833327,0.75850001,37.78499985,0.840500007,9.399999857,86.62499809,4.125,13.0,27.9749999,1.37499997,4.075000048,24.25,42.32499981,1.449999988,0.540000021,83.51999664,33.0,48.5,55.07105308,11.97151696,0.050924149,6.578204324,11.19207428,2.187801886,1.675263149,0.250959751,1.701682666,0.026645511,0.039419504,0.02956192,0.341826628,27.43333308,0.644,19.59999975,25.39999962,8.133333524
5046.067,432.2237128,224869.653,1121.966304,20493.63265,28.00436155,26.95980541,0.626807591,1.395514453,1410.489978,1448.058454,1.311641415,1.198390633,0.200475115,343500.918,3.563522908,146.1010361,160.041083,159.2370555,130.9322205,148.3994478,0.655017242,0.870297802,24.98093359,21.54781214,7.83454444,362.3131981,361.995177,334.4588165,235.5959371,281.366806,361.8312022,0.858370314,0.623633854,45.11794249,1563.269924,0.032642858,0.246428572,0.056071429,0.025714286,0.691428576,0.056071428,0.083214286,4.75,11.77333323,36.59333293,0.231666664,0.987333328,8.564999898,0.312333333,1.145666639,0.718000005,38.67166646,0.859499991,9.524999857,86.29999924,3.925000012,13.07500005,28.25,1.299999982,3.800000012,24.55000019,42.10000038,1.449999988,0.50999999,83.44000244,33.29999924,48.0,55.06838221,11.78474257,0.052240809,6.492573523,11.1294486,2.152261049,1.644466904,0.241231615,1.7147022,0.026759192,0.040191177,0.027998162,0.330992649,27.5,0.646,19.66666667,24.46666718,8.133333524
4950.948,437.5410776,223690.8021,1124.522903,21087.07357,26.46168232,26.89622974,1.1697843,1.415443515,1413.441885,1432.209905,1.307551136,1.21881113,0.199897066,342900.5521,5.799197209,147.2228298,161.6160851,159.1126766,133.3114961,150.0310351,0.649683754,0.868859855,25.10721278,21.38115795,8.276840985,380.0464795,402.3748309,351.1622353,231.1300742,276.7380257,366.080766,0.851929722,0.637688344,44.69237375,1621.709919,0.03315,0.274778568,0.059071429,0.019535714,0.699821425,0.0678,0.095164286,4.760000229,11.8416667,37.25833321,0.236833339,0.953333348,8.614999771,0.273833332,1.127666662,0.72483333,37.74499957,0.842000008,9.200000048,86.64999962,3.474999964,13.05000019,28.29999971,1.349999994,3.800000012,24.17499971,42.375,1.449999988,0.479999989,83.23999786,32.59999847,49.20000076,55.11071432,11.62480153,0.0515,6.486626969,11.10039675,2.196904778,1.63440475,0.241785712,1.711988096,0.02709127,0.040277778,0.027805556,0.326349209,27.66666667,0.655,19.30000051,25.26666641,8.200000127
4984.251,430.6625493,223005.3307,1121.169571,21272.15299,18.06101116,26.95708632,1.412517043,1.425167839,1410.38712,1419.155823,1.30311575,1.232175355,0.195409722,344345.362,1.429684713,149.5735811,161.2177912,156.9857012,132.6013276,151.9720446,0.687395769,0.875499075,24.20324445,20.48177727,10.82080221,413.6986453,435.875253,374.6697909,227.1243515,255.6916974,367.634463,0.867401615,0.642668111,44.27251498,1650.92992,0.0311625,0.277187498,0.0613375,0.01670625,0.731681246,0.07145625,0.09206875,4.840000153,11.85166661,37.55833371,0.244500001,0.963499993,8.623333295,0.265999998,1.180333336,0.738666664,37.63333257,0.840000004,9.174999952,86.72500038,4.149999976,13.0,28.07500029,1.274999976,4.074999988,24.60000038,41.97500038,1.5,0.479999989,83.0,32.70000076,49.09999847,55.16499996,11.14972229,0.053655556,6.4214444,11.11805552,2.11672223,1.626611111,0.243166667,1.732011112,0.027105556,0.039205556,0.026316667,0.325222225,27.63333321,0.624,19.93333371,23.70000013,8.366666794
4862.523,426.6326716,219807.9766,1121.64267,21414.12492,16.86641415,26.87996991,1.560276651,1.433897565,1419.951904,1413.620768,1.293411106,1.250660866,0.185934028,339050.875,3.376578979,150.3633912,164.6710548,163.1944504,139.7349065,154.767814,0.652306365,0.857288708,24.14810189,20.33064397,11.10809573,405.7326253,425.0844841,372.4303678,216.3247159,279.5506134,391.589152,0.841398497,0.623160702,44.14385541,1460.999939,0.032985715,0.280292857,0.057835714,0.017207143,0.741557147,0.072764286,0.093671429,4.690000057,11.56833331,37.40833346,0.273500003,0.958166669,8.680000146,0.283166667,1.195833345,0.730666657,37.62833341,0.852833331,9.075000048,86.67499924,4.37500006,12.8499999,24.9000001,1.299999952,4.0,25.72500038,44.07499981,1.449999988,0.49000001,83.31999969,32.29999924,49.79999924,54.86777795,10.73330565,0.053575,6.465916664,11.36458331,2.143333354,1.61780557,0.240527778,1.758036118,0.026269445,0.041316667,0.027375,0.322777781,27.59999975,0.626,19.43333308,23.96666718,8.53333346
4918.608,425.3154268,220394.138,1123.095825,21225.24854,17.26667353,26.93743086,0.703645029,1.434169357,1411.116004,1411.39717,1.296841274,1.244809692,0.191766317,338785.2122,6.442132267,140.3425283,153.5169938,153.5898705,128.7746372,144.5190055,0.667169171,0.895668464,24.88760138,20.08351827,10.43268291,375.834212,376.2532552,314.7635256,186.8764547,265.8253676,357.2651558,0.871320404,0.658977461,44.35530853,1592.489918,0.031957143,0.279057143,0.060521428,0.016,0.790971428,0.077578572,0.092564286,4.789999962,11.57833338,37.61833318,0.246166671,0.97116666,8.768333435,0.258166663,1.169999997,0.752166659,37.71500015,0.826333324,8.966666857,87.16666667,4.149999917,12.82500005,28.29999987,1.299999952,3.666666587,25.06666629,41.66666667,1.449999988,0.479999989,83.23999786,32.20000076,50.09999847,54.987771,11.49801858,0.057199691,6.506408662,11.27814239,2.175944295,1.665154796,0.238390092,1.733614539,0.026549536,0.038614551,0.026719815,0.326950467,27.33333333,0.63,19.46666654,24.59999975,8.200000127
4944.521,430.075093,221316.4193,1115.948334,20707.81445,19.04213576,27.24995049,0.22432316,1.424913203,1399.708423,1502.528404,1.295702085,1.23358507,0.194117477,339832.4076,5.417551721,132.8320773,139.7919197,140.4116453,117.7202123,132.090016,0.696833273,0.928639178,25.14780847,20.85800378,8.852540712,355.828153,312.252964,250.3227463,166.2310925,249.2023792,328.51297,0.90208738,0.670425167,44.72893953,1607.099926,0.031621428,0.293792857,0.060021429,0.0181,0.733649999,0.073635715,0.094021428,4.75,11.94000022,37.0049998,0.225499998,0.902,8.775000254,0.272833337,1.152833303,0.723166674,37.88000043,0.874833345,9.26666673,86.90000153,3.950000048,12.875,32.96666654,1.266666651,3.433333238,21.79999924,40.5333341,1.37499997,0.5,83.76000214,32.5,49.40000153,54.86134458,11.40887951,0.056543418,6.543627398,11.36131645,2.177535031,1.657997194,0.233893557,1.736778716,0.025528012,0.039955182,0.026717087,0.323725491,28.0,0.632,18.56666692,25.19999949,7.999999841
5010.957,427.0247949,218066.8522,1122.390279,20440.29069,14.08462477,27.4769388,0.893135396,1.409635415,1408.25742,1501.595858,1.286912163,1.227513318,0.184883103,350361.5117,2.220849638,128.2290525,135.1557121,139.4111004,115.2929424,128.4670375,0.645982804,0.895076677,25.39237587,21.43524885,7.408712844,329.2456385,250.8833243,205.5407766,161.7278276,264.5975952,362.0501785,0.862313651,0.638097974,45.14003293,1694.759907,0.031757143,0.276585715,0.060028572,0.018664285,0.731307145,0.068785714,0.090064286,4.800000191,11.62166659,36.8933328,0.255833335,1.061500003,8.666666508,0.268999999,1.267500023,0.72116666,38.138333,0.800000002,9.199999809,86.75,3.725000024,12.7249999,38.30000019,1.274999976,3.125,18.5999999,38.70000076,1.424999982,0.50999999,83.22000122,32.5,49.5,54.76249993,11.37093747,0.056,6.568750024,11.48625007,2.241562486,1.671562497,0.234687498,1.749093752,0.026625001,0.034875,0.02709375,0.328437504,28.33333333,0.633,19.0,24.63333321,7.76666673
5121.421,428.8267026,220782.1842,1121.8865,20456.86776,16.67930675,27.51644897,0.738868957,1.414042627,1412.982614,1483.944083,1.292221313,1.179552093,0.237022271,355199.1471,0.959673507,125.0899404,133.3470958,136.1878576,111.6514009,124.4520238,0.678368864,0.897276387,25.22482642,21.53172986,7.257634381,325.5348714,232.707866,211.2041601,158.0389709,235.3683669,322.3955078,0.876783346,0.658721802,45.32631016,1636.319923,0.0332,0.274642859,0.060364285,0.020828571,0.719142858,0.0638,0.092600001,4.809999943,11.59666681,36.46666718,0.277333332,1.078333348,8.831666629,0.305333331,1.260666649,0.692166666,38.54333369,0.842999985,9.449999809,86.67499924,3.524999976,12.67500019,32.60000038,1.299999952,3.25,20.2750001,42.57499981,1.424999982,0.50999999,83.93000031,33.0,48.5,54.79166662,11.20749997,0.054261905,6.615595273,11.4130953,2.176309534,1.654523803,0.241666666,1.725678569,0.024892857,0.036690476,0.028904762,0.322499999,27.66666667,0.634,19.76666641,25.06666692,7.866666635
5071.08,439.2744269,223613.554,1121.789739,20381.70483,16.69996901,27.39601525,0.28600413,1.434369221,1409.624146,1459.300232,1.2984,1.191221664,0.245443286,351376.1445,1.296008572,125.3070784,134.0388571,139.2542963,114.0712474,127.6728125,0.685145018,0.896267767,25.22442802,21.69219049,7.168338199,324.4022967,239.1465696,226.2735278,165.7639809,235.9592889,309.3933512,0.877273776,0.665722914,45.2397871,1548.659943,0.03203125,0.271693748,0.0558625,0.02136875,0.5888125,0.057987501,0.093356251,4.730000019,11.59833336,37.08166695,0.272333329,0.957500011,8.826666832,0.306333328,1.172000011,0.714166671,38.04000028,0.873666654,9.775000095,86.45000267,3.824999988,12.70000005,32.9000001,1.274999976,3.37500006,20.49999952,41.94999981,1.474999994,0.50999999,83.34999847,33.70000076,47.09999847,54.77535077,11.28557428,0.056413165,6.6062045,11.47791323,2.19690477,1.664971975,0.227871147,1.737808114,0.027819328,0.038973389,0.025280112,0.3187535,27.66666667,0.64,19.86666679,24.33333333,7.933333397
4990.409,434.5953113,223180.7949,1120.579442,20394.4165,23.01938025,27.2401158,1.674929518,1.43580846,1413.835785,1482.209623,1.296307345,1.240607073,0.198135418,338317.5456,1.925922963,135.5413593,143.8041935,144.532376,122.5487515,135.8314641,0.684718582,0.883508794,25.2408611,21.54111377,7.399444719,359.993571,303.4507758,255.9678491,165.8409786,231.2826131,330.1750743,0.863156366,0.680814986,45.14894327,1563.26992,0.032321429,0.285121428,0.063178571,0.015057143,0.790021428,0.0795,0.096592857,4.760000229,11.6566666,38.28833326,0.254666671,0.882999986,8.441666762,0.262833332,1.124166687,0.745833327,37.72499975,0.799333324,9.325000048,86.69999886,3.275000036,12.60000014,28.65000057,1.324999958,3.549999952,22.125,44.35000038,1.5,0.519999981,83.65000153,32.90000153,48.70000076,54.69791657,10.56232638,0.059934028,6.633159666,11.49274303,2.13704862,1.697152781,0.233055555,1.733166671,0.026576389,0.041069444,0.024934028,0.317534725,27.86666616,0.642,19.06666692,24.89999962,8.0
4958.481,431.3009543,223925.2285,1114.185979,20377.26172,23.50150879,27.04020135,1.504413338,1.44880335,1424.125285,1465.375514,1.298110475,1.261545887,0.189927995,340047.8008,4.60961542,140.7353694,147.7781213,147.9502958,126.9198046,139.2753627,0.65483396,0.829109547,25.03227766,21.66781513,7.214008411,403.8744672,361.1566086,328.1912893,204.9229298,251.8526052,351.9340312,0.832043596,0.634774759,45.40293566,1563.269917,0.029330769,0.265238462,0.062892308,0.016992308,0.880869228,0.079384616,0.094361538,4.699999809,11.48166688,37.74833298,0.268333336,1.00183333,8.071666718,0.252500003,1.171166678,0.745166669,38.10166677,0.786166678,9.249999762,86.47500038,3.349999964,12.7249999,31.84999943,1.324999958,2.925000012,23.4749999,40.42499924,1.449999988,0.5,83.05000305,32.59999847,49.20000076,54.6325189,10.75062034,0.060184211,6.643139079,11.61250001,2.113947354,1.700056391,0.233101504,1.748511284,0.026159775,0.041296993,0.025090226,0.312537598,27.79999987,0.642,19.36666679,25.19999949,8.0
5049.907,425.9369436,223306.4349,1111.993515,20380.60938,24.49499989,26.97142402,0.699314966,1.426112846,1410.1404,1440.972046,1.297154397,1.254505197,0.174829284,348383.4857,3.947294841,129.7446922,140.7226677,143.0390905,116.728275,132.2217375,0.67970028,0.921099069,24.95921469,21.77965482,7.162480871,357.8175316,346.7283618,289.8603541,187.804348,268.7070223,354.4822235,0.89838096,0.663007118,45.41225863,1709.369911,0.028746667,0.261680001,0.060706666,0.0179,0.77925334,0.072033333,0.091260001,4.730000019,11.32166672,38.14333407,0.264833334,0.917833328,8.290000121,0.23716667,1.093833327,0.739166677,38.10666593,0.772000005,9.224999905,86.54999924,3.675000012,12.70000005,28.45000029,1.324999958,3.399999976,22.04999971,44.77499962,1.474999994,0.5,83.73999786,32.70000076,49.20000076,54.67624981,10.71645829,0.0595,6.709666675,11.56043744,2.139520822,1.675916672,0.242958332,1.723243757,0.026266667,0.042877084,0.0262875,0.314979168,27.89999962,0.652,19.5,25.5,7.699999968
5054.107,434.0217206,221604.3906,1123.202443,20421.41683,16.84518985,27.13499093,0.251680467,1.462600688,1404.047363,1457.204625,1.293713664,1.239929979,0.225546295,358083.6276,5.209572093,121.6551676,127.9488233,130.2199974,106.894441,118.772735,0.664638999,0.864352482,24.82147423,22.19440842,6.953739583,345.1574059,299.8432248,254.0999158,173.9282703,233.0184561,315.7402852,0.859684485,0.636471875,45.27259207,1621.70993,0.034200001,0.249466665,0.0556,0.018533333,0.724533331,0.060800001,0.083133333,4.699999809,10.91800003,38.5,0.244399998,0.879400003,7.742000008,0.242399997,1.052799988,0.728400004,38.67800064,0.763,9.550000191,86.35000038,3.675000012,12.77499986,28.42500019,1.274999976,3.674999952,22.64999962,43.97500038,1.424999982,0.5,83.88999939,33.20000076,48.20000076,54.63208341,11.10708332,0.060320834,6.727145848,11.45106252,2.100770821,1.665666663,0.241249998,1.702162502,0.026202084,0.040516667,0.0258,0.315333336,27.90000025,0.674,20.26666641,24.79999987,7.300000032
5006.999,430.8063826,218368.0293,1118.095113,20401.80306,14.29356945,27.49592408,0.603646756,1.464237173,1410.879089,1481.390974,1.289951131,1.254260878,0.212979612,357112.2096,5.248764488,127.300168,134.9300067,137.720712,114.8737971,124.6585379,0.731797102,0.957031498,24.83251508,22.0949924,6.972267151,359.6333249,292.2715899,251.7027391,181.0426254,250.7486394,329.5984001,0.931458508,0.726278263,45.36387666,1680.149918,0.034142858,0.254071427,0.056571428,0.019857143,0.77207143,0.064857143,0.084428573,4.610000134,10.66499996,37.96166674,0.287500001,1.061499993,7.850000143,0.265166668,1.095500012,0.688500007,38.72833252,0.775166661,9.674999714,86.15000153,3.75000006,12.75000024,29.8499999,1.299999982,3.24999994,22.10000038,43.5,1.5,0.50999999,83.41999817,33.59999847,47.40000153,54.6542483,10.60470584,0.064988563,6.711013075,11.57645424,2.062843126,1.685081686,0.258316989,1.725253262,0.025800654,0.041053922,0.026870915,0.315915034,27.86666616,0.675,19.79999987,24.90000025,7.600000064
4919.703,431.5114075,217801.3229,1120.28389,20329.70614,13.70246593,27.54890323,0.940280317,1.432598367,1405.38923,1438.711294,1.289834907,1.238994802,0.196168982,358374.9896,4.460193886,136.0875114,144.2307885,144.7441292,121.3104547,132.2890685,0.665424076,0.855739755,24.95256233,21.86107175,7.215562363,369.5214043,319.0712802,276.4856517,197.056921,245.4605306,317.5771408,0.850622276,0.654899592,45.23903004,1665.539913,0.034214286,0.257285714,0.059500001,0.018214285,0.784285716,0.068999999,0.088785714,4.590000153,11.01666689,38.06833331,0.249666666,0.979999999,8.133333365,0.254666664,1.043166667,0.718166669,38.66500092,0.789166669,9.525000095,86.37500191,3.74999994,12.70000005,31.62499952,1.274999976,3.449999988,20.75,42.89999962,1.5,0.49000001,83.83000183,33.29999924,48.0,54.85333326,10.69094442,0.058566667,6.697111095,11.3013334,2.105222219,1.654000009,0.258111108,1.688099995,0.026638889,0.040766667,0.028372222,0.315500001,27.43333308,0.675,19.90000025,24.59999975,7.866666794
4977.436,432.5962403,217036.8008,1121.305415,20456.91284,11.97629456,27.55657021,0.249486668,1.415390044,1397.950608,1437.54234,1.286491558,1.238402789,0.179612849,358475.6719,3.098063462,134.8442488,142.8681513,140.947326,118.294926,129.4775432,0.641405438,0.849622741,25.13417602,21.80939333,6.984034439,374.9658063,316.975975,271.4006399,185.112299,256.1724847,337.1036568,0.846267357,0.629161224,45.32973305,1460.999935,0.033461539,0.25776923,0.061230769,0.019153846,0.795615384,0.073846154,0.096846154,4.610000134,11.16600018,38.26999969,0.2646,0.946200001,7.935999966,0.252599999,1.048399985,0.730599988,38.40999908,0.804399991,9.324999809,86.52499962,3.950000048,12.75,28.87499952,1.299999952,3.524999917,22.9000001,43.39999962,1.449999988,0.479999989,82.98999786,32.79999924,48.90000153,54.84342052,10.66520469,0.059741228,6.676739741,11.27818708,2.119956128,1.6521345,0.255540932,1.689428365,0.025783626,0.041748538,0.027998538,0.313918133,28.06666692,0.649,19.33333333,24.76666641,8.0
4983.404,433.7964415,219479.0905,1123.103216,20499.79484,13.1408091,27.79166563,0.293400812,1.39180395,1394.039591,1476.639982,1.291075721,1.21802189,0.176489638,363525.0651,0.713814111,140.7603925,152.9954459,148.0415719,127.5681505,136.8164469,0.851472435,1.083928754,25.42850407,21.55804316,7.146884104,360.8025169,309.3239606,273.7666957,193.614912,259.9607436,324.7927386,1.064892111,0.835249079,45.11790768,1650.929939,0.034933334,0.263266667,0.058733333,0.018466666,0.686799999,0.068866666,0.104333334,4.710000038,11.60000006,38.02666664,0.253166666,0.923333337,8.24333334,0.266333334,1.089666665,0.747166663,37.90833346,0.874500006,9.349999905,86.45000076,3.824999988,12.79999995,30.72500038,1.25,3.824999988,20.42500019,43.75000095,1.474999994,0.519999981,83.47000122,32.90000153,48.70000076,54.93807181,11.4428921,0.052754902,6.68831697,11.2277288,2.069084929,1.680947714,0.263071897,1.678684641,0.025369281,0.04207353,0.027362745,0.312467322,27.73333359,0.634,19.36666679,25.03333346,8.066666762
4945.246,438.6461594,220373.5098,1123.943436,20220.70524,16.06084887,27.61733087,0.6346469,1.387706017,1403.074768,1490.175911,1.276776751,1.22701853,0.164002894,364804.526,6.106739899,142.9742619,152.8404083,149.5964934,125.7043756,138.9666449,0.842157637,1.04134988,25.36228402,21.43675033,7.256256223,370.6404152,328.680481,306.711202,203.4437339,261.9329592,327.2819748,1.063231943,0.785009948,45.21279716,1519.43993,0.034092857,0.260071428,0.059821428,0.018835714,0.749778573,0.075799999,0.106742858,4.579999924,11.78166676,37.3799998,0.243333335,1.013999989,8.226666451,0.284833329,1.200666666,0.720166673,38.00500043,0.921166668,9.449999809,86.67499924,4.049999893,12.7750001,31.90000057,1.274999976,3.224999964,20.39999962,43.19999981,1.5,0.479999989,83.66999817,33.20000076,48.20000076,54.70676693,11.39539467,0.054244361,6.793139124,11.39657894,2.144342092,1.704699253,0.260112782,1.678214276,0.026345865,0.042154135,0.026552632,0.320150377,28.16666667,0.633,19.16666667,25.40000025,8.166666667
