Repository: notKguin/MMK-Informservice

File: final_project/project/ML-intensive_final_project_cleaned.csv (part 18 of 39)
Количество чугуна (т),Удельный расход кокса (кг/т),Расход холодного дутья (м³/ч),t горячего дутья (°С),Расход природного газа (м³/ч),t природного газа (°С),Содержание кислорода в дутье (%),Расход пара на увлажнение (т/ч),Перепад давлений общий (ат),t чугуна на выпуске (лётка 1) (°С),t чугуна на выпуске (лётка 2) (°С),Давление колошникового газа (ат),Перепад давлений нижний (ат),Перепад давлений верхний (ат),Выход колошникового газа (м³/ч),Положение клапана малый снорт (%),t колошникового газа 1 (°С),t колошникового газа 2 (°С),t колошникового газа 3 (°С),t колошникового газа 4 (°С),t колошникового газа в пылеуловителе (°С),Уровень засыпи (запад) (м),Уровень засыпи (восток) (м),CO в колошниковом газе (%),CO₂ в колошниковом газе (%),H₂ в колошниковом газе (%),t периферийных газов 1 (°С),t периферийных газов 2 (°С),t периферийных газов 3 (°С),t периферийных газов 4 (°С),t периферийных газов 5 (°С),t периферийных газов 6 (°С),Уровень засыпи (север) (м),Уровень засыпи (юг) (м),N₂ в колошниковом газе (%),Шлак,Чугун.Cr,Чугун.Mn,Чугун.P,Чугун.S,Чугун.Si,Чугун.Ti,Чугун.V,Чугун.C,Шлак.Al₂O₃,Шлак.CaO,Шлак.FeO,Шлак.Ko,Шлак.MgO,Шлак.MnO,Шлак.NaO,Шлак.S,Шлак.SiO₂,Шлак.TiO₂,Бар М10,Бар М25,Влага,Зола,Кокс +80 мм,Кокс -25 мм,Кокс 40-25 мм,Кокс 60-40 мм,Кокс 80-60 мм,Летучие,Сера К,Углерод,CRI,CSR,Fe,FeO,S,SiO₂,CaO,MgO,Al₂O₃,TiO₂,Osn,P,Zn,Cr,MnO,O₂ в горячем дутье,Доля агломерата,Колошниковый газ (CO₂),Колошниковый газ (CO),Колошниковый газ (H₂)
4968.797,448.7617337,220394.9766,1121.321625,19233.65519,14.31919225,27.8646245,0.767806067,1.467597226,1382.60592,1384.435678,1.243467594,1.276031822,0.194479166,325029.2943,8.036789302,125.8009227,130.998805,132.0094868,116.9714731,131.0424124,0.69467401,0.90928217,26.01932057,21.05382284,7.206482271,348.0062129,224.5436808,234.9047489,177.0066946,277.5013669,324.8551146,0.871782521,0.792811106,45.21068192,1767.809891,0.027085714,0.274514288,0.060921428,0.014778571,0.801007143,0.094678571,0.115657142,4.710000038,12.09499995,37.82500013,0.236499997,0.902166665,8.120000045,0.244000003,1.19416666,0.713500003,37.56166585,0.940333327,9.566666921,86.23333486,3.933333238,12.63333352,32.10000038,1.433333317,3.73333327,21.93333308,40.80000051,1.466666659,0.430000007,84.12999725,33.20000076,46.0,53.55526329,10.36717846,0.062508772,6.934941527,12.82249999,2.149970758,1.774400588,0.318859651,1.849206139,0.026239767,0.038470761,0.025342105,0.298347955,27.53333282,0.574,19.86666616,25.16666667,8.066666921
5094.572,448.3290663,224209.9759,1113.081523,19379.73706,14.77100229,27.84910679,0.365405397,1.396725073,1384.285513,1435.799716,1.266862507,1.154855082,0.24445358,334230.418,5.504144423,109.1707872,124.6735458,126.0934445,108.7307514,122.5624482,0.78491242,1.045183882,25.8879683,21.27790991,6.923480968,244.842186,164.1725549,169.0448532,158.4526189,243.5455259,282.655426,0.998908694,0.792762545,45.40938663,1364.57394,0.027707143,0.246278573,0.057900001,0.022264286,0.704785715,0.070142857,0.103921428,4.599999905,11.79333337,36.39999898,0.242999996,1.110166679,7.891666651,0.294333336,1.184333344,0.675500005,38.92499987,0.976666679,9.066666603,87.09999847,4.300000032,12.83333333,35.36666616,1.299999952,3.699999968,19.43333308,40.20000076,1.433333317,0.449999988,83.83999634,32.20000076,50.0,53.53856209,11.04714044,0.056911765,6.864722278,12.73027781,2.088349665,1.837091492,0.313447714,1.854697719,0.026357844,0.040138889,0.024915033,0.311797386,27.63333384,0.576,18.90000025,24.59999975,7.666666667
5132.537,451.4038802,227168.9089,1121.888601,19249.39404,14.96964204,27.73883104,0.952058387,1.397156248,1393.466711,1406.164687,1.290424536,1.196374411,0.20374074,345010.6953,0.348874944,110.0853138,124.7303753,123.2589693,108.7988688,121.5096229,0.912917537,1.11363334,26.04703569,21.18993584,7.10782669,218.3414472,153.1124542,180.3981616,151.7609059,201.6595891,218.1265392,1.097366661,0.843811805,45.14652793,1753.199917,0.030520001,0.262713332,0.056513334,0.020166667,0.686753341,0.073006666,0.123406669,4.78000021,12.11833334,37.38333257,0.217833333,0.959499995,7.86499993,0.272500006,1.049333334,0.703666677,38.0600001,0.968333324,9.749999762,86.14999962,4.12499994,12.625,39.80000114,1.37499997,3.399999976,18.67500019,36.75,1.424999982,0.439999998,83.98000336,33.5,47.59999847,53.66355266,10.30388153,0.062023685,6.823776312,12.67068424,2.102447368,1.823513161,0.316513163,1.856853966,0.026636843,0.04016579,0.026056579,0.306934217,27.73333295,0.583,19.89999962,25.73333295,7.699999968
5125.36,446.0082246,225385.8034,1123.143463,19156.16715,16.73157247,27.70865393,1.446002889,1.43277662,1405.108097,1396.009101,1.286585018,1.245928829,0.189902778,341956.4701,2.921205081,116.6865244,127.1234932,126.1455498,118.2775777,125.5206273,0.881019957,1.015234152,26.31652284,20.82976945,7.270713727,199.3223527,164.2153146,165.2458928,154.2662837,169.601757,181.7256591,0.989212329,0.822230895,45.07608827,1475.609936,0.0297,0.26828667,0.057613334,0.017553334,0.76110667,0.080546667,0.113886667,4.71999979,12.2100002,37.21500015,0.232499997,1.013166656,7.9866666,0.277499999,1.176166654,0.693500002,37.71499952,0.951833328,9.725000143,86.19999886,4.549999952,12.4749999,33.57499933,1.425000012,3.25000006,19.52500057,42.22500038,1.37499997,0.449999988,83.94000244,33.29999924,48.0,53.84639045,11.09779415,0.057886364,6.804264691,12.48462576,2.038542749,1.790882352,0.312245996,1.834934507,0.026274065,0.039451872,0.028032086,0.306965242,27.93333308,0.577,19.5,25.89999962,7.699999968
5028.475,453.4108645,222987.6816,1113.730504,18942.18693,13.51539826,27.62080415,0.79576554,1.434751098,1392.168279,1424.498479,1.278600092,1.24759304,0.189900357,336165.2643,10.05665938,111.0725044,121.3903898,132.5548032,111.2517227,123.3016561,0.7219484,0.879560848,25.98164066,20.95727229,6.908020377,200.6026154,155.7055751,158.8956973,153.1872425,177.3401464,210.5860945,0.829137628,0.711099575,45.61952464,1709.369915,0.029841177,0.281364708,0.05972353,0.016429412,0.731794119,0.080282352,0.116029412,4.670000076,12.19833326,37.26000023,0.225500003,0.976833344,8.193333467,0.267666668,1.117500027,0.70116666,37.81166712,0.909999996,9.575000048,86.0,4.600000024,12.70000005,30.17500067,1.299999952,3.774999917,21.82500029,42.92500019,1.424999982,0.460000008,83.30000305,33.09999847,48.20000076,53.55476972,10.0820066,0.055271382,6.83907893,12.72499988,2.111776313,1.827220397,0.288503293,1.861231911,0.02578454,0.040870066,0.023896382,0.30294408,27.73333359,0.603,19.53333282,25.93333308,7.599999905
5009.954,455.8852047,218578.7526,1119.747955,19162.6359,13.01442502,27.92523495,1.156989221,1.462380772,1399.138896,1401.52315,1.282670731,1.275861094,0.189968173,329233.3763,13.13924048,106.7440583,117.1293885,123.7679542,104.8617096,115.1797489,0.760108332,0.911303436,26.10129412,20.9612697,7.175430457,208.7559102,164.2153146,185.095623,154.1689358,184.5239239,222.9253152,0.872813307,0.729731361,45.20178572,1811.639906,0.033811112,0.282605555,0.060166667,0.014611111,0.693294449,0.073577778,0.120927779,4.769999981,11.71333313,38.87333425,0.213666663,0.810000002,7.906666676,0.241499998,1.04216668,0.719833334,37.46666654,0.829000006,9.549999952,85.82499886,3.850000024,12.72500014,29.60000038,1.474999994,3.949999988,20.52499962,44.44999981,1.474999994,0.439999998,83.38999939,33.20000076,48.09999847,53.8294119,11.14411772,0.059441176,6.817941175,12.44735297,2.091470571,1.832058826,0.293235294,1.825794115,0.026264706,0.044176471,0.024911765,0.311470588,27.96666654,0.616,19.93333308,26.23333359,7.73333327
4938.047,457.5979095,219826.0026,1121.431269,18778.50716,15.14080485,27.49246415,0.46290973,1.446894099,1401.559784,1409.283719,1.281173378,1.25563021,0.194629051,325296.9258,4.469919592,103.3659932,116.1576131,124.6872021,107.0592279,115.196202,0.729723719,0.870013714,26.04432138,20.83344642,6.800170481,186.7281634,164.1725549,167.4048545,154.390477,196.9547647,225.191246,0.813985186,0.707847451,45.76459376,1563.269924,0.03163077,0.287123077,0.061238462,0.016507692,0.724276909,0.075192308,0.122961539,4.739999771,11.8799998,37.85000038,0.231666667,0.965000014,7.931666692,0.263666667,1.139500002,0.680999994,37.9216671,0.885833333,9.325000048,86.32500076,4.100000024,12.87499976,29.2249999,1.299999952,3.724999964,22.125,43.625,1.449999988,0.439999998,83.63999939,32.79999924,49.0,53.66952372,10.394881,0.061711905,6.857428584,12.63845235,2.09561903,1.795809522,0.291595241,1.843823818,0.026378572,0.041402381,0.029857143,0.300476193,27.63333384,0.615,19.53333282,25.5,7.599999905
5246.722,466.3709215,225343.5488,1120.989985,18878.60213,15.65595458,27.97182894,0.916326494,1.347118288,1385.476283,1394.359475,1.288775489,1.167922055,0.182322301,335630.612,2.602338515,100.7003272,114.2970982,115.9393848,98.71177769,109.4916569,0.831977022,0.994236683,26.31517466,21.13601152,6.843796253,170.5129992,155.7055751,160.1111644,155.5261822,163.217681,172.1836853,0.961626872,0.796131904,45.08124622,1884.689911,0.033571429,0.273185714,0.058150001,0.017128571,0.678485713,0.07005,0.119064286,4.679999828,11.94833326,38.13833237,0.222500001,0.958666682,7.836666743,0.270666666,1.102166682,0.710833341,37.92166646,0.91899999,9.550000191,85.82500076,4.125,12.67500019,32.02499914,1.349999964,3.800000012,20.0,42.82500076,1.399999976,0.449999988,83.86000061,33.0,48.40000153,53.86964306,10.83504465,0.057455357,6.763169644,12.34392861,2.063303527,1.82991071,0.288705357,1.825276786,0.025924108,0.043611607,0.025138393,0.31263393,27.46666654,0.596,20.13333384,25.0,7.399999936
5032.085,481.844421,229635.8581,1122.566218,18752.69971,17.78019452,27.89272626,0.49786271,1.336318865,1402.879955,1406.310089,1.296737437,1.15851968,0.180999422,339594.793,0.410443981,110.7260593,125.6329768,125.6861,102.2988971,117.4605172,0.872822111,1.043707475,26.09457294,21.115966,6.652150234,202.4367797,160.9996155,160.0933736,158.3065325,177.7227758,184.7406305,1.034597856,0.825818685,45.40616051,1665.539917,0.030961539,0.259015386,0.058546153,0.017523077,0.699038451,0.071961538,0.116453846,4.550000191,11.86666679,38.32333374,0.267833337,0.956166675,7.586666663,0.278333339,1.075166663,0.710333337,37.87166723,0.905500015,9.100000143,86.25,4.475000024,12.75,29.42499971,1.299999952,3.699999988,22.07500029,43.5,1.399999976,0.449999988,83.44999695,32.20000076,50.09999847,53.73729152,10.00906255,0.064789584,6.786458336,12.62277083,2.080791666,1.814104167,0.291125001,1.860327084,0.027564584,0.041454167,0.024870833,0.305895838,27.93333308,0.587,19.16666667,25.06666692,8.166666826
5082.003,483.0279614,231059.8255,1121.841756,19100.02458,17.29510125,27.85617622,0.283424404,1.312602426,1417.712943,1393.011907,1.320997511,1.125519102,0.190056135,346071.849,0.458142764,126.734711,148.102567,137.8048655,116.5963535,136.3125718,0.928107585,1.119706022,26.38924265,20.805902,6.942643543,225.3724384,172.934089,182.0039756,155.9180847,182.9180711,183.5615209,1.0928571,0.884284777,45.15992848,1650.929916,0.029414286,0.256885713,0.057028571,0.01895,0.618857141,0.072107144,0.114964286,4.630000114,11.89833323,38.20500056,0.255,0.928166668,7.548333327,0.289166667,1.09283331,0.706999997,37.87166595,0.948999991,8.975000024,87.39999962,4.199999928,12.77499986,28.375,1.349999994,4.825000048,23.32499981,42.125,1.424999982,0.469999999,83.73000336,32.59999847,49.20000076,53.78235294,10.65960794,0.06434706,6.798921526,12.44786265,2.099039207,1.853039218,0.296509807,1.831200004,0.025250981,0.043568628,0.025176471,0.305862747,28.06666629,0.586,19.23333295,25.69999949,7.599999905
4970.041,485.0526263,232261.6732,1119.128876,19457.97632,18.90185754,27.63900487,0.410144528,1.354499718,1398.280076,1399.542155,1.335867072,1.144831871,0.212621945,349957.4818,0.413261652,147.0486781,159.125508,155.0170091,130.5702254,152.2968216,0.734520475,0.8750286,26.69606646,20.19440595,7.134848277,308.2234484,252.6637586,261.9103381,177.7359581,226.5429853,234.5402889,0.846214299,0.703855276,45.27044376,1709.369926,0.030735715,0.257835714,0.0601,0.018385714,0.788514286,0.080564287,0.110007143,4.610000134,12.29999987,37.97833316,0.232999995,0.841500004,7.573333184,0.260499999,1.073499997,0.710666656,38.02666728,0.906833331,9.450000048,86.60000038,4.399999976,12.82500005,30.67500019,1.37499997,3.525000036,19.375,45.05000114,1.399999976,0.479999989,83.70999908,32.90000153,48.79999924,53.91915184,10.6272369,0.063932748,6.764722234,12.3479971,2.092777748,1.793815777,0.293230994,1.825409352,0.025755848,0.039092105,0.026676901,0.306461994,27.56666692,0.595,18.93333308,24.93333371,7.833333492
5234.959,461.0600089,231751.5944,1122.027486,19441.88761,13.06708757,27.66597859,0.825696496,1.397163774,1398.494344,1386.638643,1.315626388,1.184398721,0.215598378,352982.7591,0.402810708,135.1127087,150.8241043,147.3686015,126.3435551,143.9610443,0.803460876,0.950762495,26.40991402,20.69481436,7.089160621,308.8943036,241.2972209,263.3546969,195.6388181,227.468579,226.6613242,0.923357521,0.758965172,45.10693375,1709.369923,0.028864286,0.256485709,0.058328571,0.018242857,0.693692867,0.072235715,0.097407142,4.690000057,11.7166667,38.46500015,0.253500002,0.781166673,7.778333267,0.253666667,0.98483333,0.699833333,38.14833323,0.835166663,9.525000095,86.37500191,4.100000024,12.75,27.07500029,1.399999976,3.824999988,21.7249999,41.47500038,1.399999976,0.419999987,83.18000031,33.0,48.5,54.29776785,11.5119791,0.06289881,6.819002941,11.87937507,2.063779772,1.859583333,0.275208335,1.742806556,0.02611012,0.042602679,0.025148809,0.305431552,27.76666705,0.64,19.43333308,25.43333308,7.900000095
4984.949,463.3383754,225131.7428,1122.002533,18940.58472,12.29111516,27.69789553,0.64497149,1.355130787,1402.608368,1409.283719,1.299911574,1.151799192,0.206030092,339271.3451,2.019395268,137.4897944,145.6323649,145.2900378,124.8097572,138.7745368,0.756060647,0.83845226,26.05284071,20.71328727,7.18588225,295.1357854,225.5024865,248.9033991,186.5737133,197.4616019,206.9455751,0.825510927,0.692224128,45.35008208,1548.65992,0.03103077,0.258361538,0.057923077,0.016384615,0.712530764,0.069338462,0.088546154,4.71999979,11.41499996,38.66499964,0.248666666,0.834666669,7.581666629,0.246666665,1.005833338,0.691000015,38.40666644,0.802833339,9.050000191,86.25,3.599999964,12.87499976,31.3499999,1.299999952,3.550000012,20.07499981,43.72499943,1.424999982,0.460000008,83.62999725,32.20000076,50.09999847,54.20212425,11.46348037,0.062490196,6.875947701,11.96743464,2.068398675,1.797140516,0.273267974,1.740795746,0.026457517,0.040114379,0.027112745,0.31676471,27.59999975,0.629,19.76666705,24.49999936,7.966666857
4918.599,452.0727691,218463.1803,1121.911743,18542.25781,8.384538333,27.76193635,0.591046769,1.389351681,1388.012624,1377.026909,1.293316404,1.198005383,0.194115918,332317.2578,5.393659469,134.316452,148.2059196,142.8595769,127.5201861,141.4530004,0.715041829,0.868076019,25.77749618,20.927495,6.919307888,309.7801005,239.3962148,265.4661827,191.5972551,199.2004623,214.1204497,0.869877102,0.683421209,45.67554331,1636.319923,0.0324,0.262684611,0.060261538,0.020261538,0.802192307,0.069069232,0.100869231,4.570000172,11.83500004,38.13166746,0.216666669,0.858833333,7.775000016,0.267666668,1.053833336,0.701333344,38.38666662,0.82616667,9.700000048,85.875,4.175000012,12.9000001,31.75000048,1.299999952,3.549999952,19.64999962,43.75000095,1.474999994,0.460000008,83.62000275,33.5,47.5,54.18059209,11.54564142,0.068241777,6.890131604,11.93863484,2.066200647,1.819671051,0.265657895,1.733254924,0.026029606,0.040539474,0.024049342,0.317549342,27.09999975,0.602,19.40000025,25.23333359,7.800000032
4954.349,456.9968918,217315.776,1121.493245,18239.96684,5.872120346,27.85419289,0.350294398,1.392162045,1384.169362,1377.026909,1.287684252,1.216258099,0.16929977,328970.5117,11.01334419,121.1317352,141.1906684,132.4305671,117.5720142,129.1542718,0.84020069,1.018639868,25.74717776,21.08974028,6.472019017,258.5631097,209.9607894,234.0362466,174.0849412,173.8924141,182.140351,1.033727547,0.797187788,45.95138057,1723.979923,0.030242857,0.252135715,0.0582,0.019542857,0.760321426,0.070628571,0.096335714,4.599999905,11.85499986,38.03833389,0.246166664,0.934333324,7.790000041,0.252333333,1.149833341,0.69933334,37.96166611,0.808833331,10.02499986,85.52500153,4.274999917,13.0,31.17500067,1.600000024,3.674999952,19.54999971,44.0,1.424999982,0.449999988,83.05999756,34.0,46.5,54.29395451,11.10882352,0.063730393,6.913071904,11.70153596,2.143447726,1.795620923,0.25616013,1.693321909,0.026771242,0.040957516,0.024472222,0.313284317,27.93333371,0.63,19.20000013,25.90000025,7.800000032
4837.714,470.6400188,212384.3258,1113.220858,17253.33753,9.874049256,27.2589577,0.357576301,1.287456606,1375.830106,1399.542155,1.203735646,1.117354742,0.168708335,313787.9919,11.61428944,101.9028114,113.9711482,110.2451118,98.6072003,103.8345861,1.326960936,1.548392527,25.39300529,20.95678441,6.263423959,189.2025185,182.5192969,191.829662,169.1866707,164.732465,165.7333948,1.518343218,1.258532234,46.7366821,1636.319908,0.027518182,0.250554545,0.057272727,0.0178,0.674627269,0.069054545,0.095899999,4.630000114,11.57166672,38.17499987,0.249500001,1.028333336,7.624999921,0.242333335,1.180999994,0.702166667,37.83833313,0.841999998,9.75,85.22500038,4.974999905,12.875,30.7249999,1.424999982,3.774999976,21.5999999,42.47500038,1.424999982,0.449999988,83.62999725,33.5,47.5,54.23233087,11.45115288,0.061481204,6.907982432,11.81789472,2.030426052,1.848521287,0.258496237,1.711073946,0.025768171,0.040492481,0.023840852,0.295501255,27.93333308,0.645,19.23333359,25.3333327,7.5
4951.258,468.3894816,220971.6296,1115.853058,18868.25537,12.7915773,28.21166603,0.612975257,1.39628462,1352.359513,1404.631822,1.288977454,1.184962248,0.210096179,321913.7813,8.925648744,120.8102137,135.2442319,142.9309947,117.5136754,128.7057492,0.794177614,1.018500465,26.15189544,20.82757362,6.848812262,242.13451,172.2774796,180.0858269,162.4048676,215.9936689,227.0770906,0.97454338,0.778623315,45.40391493,1738.589909,0.029278571,0.244757142,0.0566,0.017678571,0.656371427,0.067271428,0.089771428,4.599999905,11.99999984,38.05833371,0.243000001,1.040500015,7.738333384,0.274000001,1.117166658,0.68933333,37.70166715,0.888833324,9.750000238,85.54999924,4.125,12.9749999,30.92500019,2.024999976,4.00000006,19.89999962,43.14999962,1.424999982,0.430000007,83.02999878,33.5,47.5,54.38907565,11.8192016,0.055586135,6.884264674,11.66415968,2.081302484,1.821029414,0.263802519,1.695042014,0.025596639,0.040941176,0.025594538,0.302331933,28.00000064,0.645,19.40000025,25.73333359,7.800000032
4982.328,464.9309441,220037.168,1118.837697,19219.04297,13.41105982,28.23494116,0.877416052,1.477541074,1379.576172,1377.026909,1.291074773,1.266111677,0.210328125,322857.5052,6.620513808,122.8700631,139.9707047,147.7278881,122.2007662,132.8166075,0.725830033,0.953597389,26.29818694,20.85374816,7.00749592,236.6249129,162.0497868,181.315471,151.5686289,247.0529079,269.0939935,0.881326561,0.750566661,45.07871167,1636.319912,0.03232,0.273859998,0.05786,0.017266667,0.676420003,0.07244,0.096040001,4.659999847,11.80333328,37.63333257,0.251499998,0.952499996,7.8616666,0.279999996,1.152499974,0.691666683,37.97499975,0.892333339,9.625,85.625,4.050000072,13.0250001,31.625,1.424999982,3.674999952,18.67500019,44.60000038,1.399999976,0.439999998,83.15000153,33.20000076,48.0,54.33318691,11.70628644,0.053201755,6.977470705,11.59381586,2.0741959,1.780248531,0.267309942,1.66202339,0.027140352,0.041236842,0.028723684,0.316140352,28.03333346,0.643,19.03333282,26.03333346,7.866666635
4975.002,452.9506959,219734.3919,1096.037547,19071.43563,12.59129131,27.84109553,1.964472786,1.533452546,1397.215681,1405.717503,1.262302543,1.325244223,0.20750405,324896.1497,4.992129249,135.1643874,146.8488483,152.2607965,132.351545,144.8108778,0.739120717,0.91216556,25.64260324,20.6927762,7.36154151,290.1143621,195.1042951,228.3500907,188.28578,253.4989243,273.2245089,0.856918804,0.734394501,45.2492787,1680.149918,0.034578571,0.278592857,0.055807143,0.0167,0.715828566,0.073600001,0.104642857,4.690000057,11.96499983,37.76833407,0.197666667,0.917499999,8.230000178,0.268666667,1.113333344,0.716166665,37.58166695,0.878999998,9.825000048,85.5,4.349999964,13.02499986,32.54999971,1.474999994,3.62499994,19.0250001,43.32499981,1.399999976,0.430000007,82.63999939,33.59999847,47.29999924,54.66052635,11.63404599,0.05806579,6.869144722,11.39539479,2.04302631,1.735789479,0.263092104,1.659222036,0.026297698,0.042212171,0.03034375,0.32294408,27.96666654,0.646,19.26666705,26.40000025,8.033333143
5145.412,449.9477072,222771.6159,1096.181183,18896.85303,15.03825164,27.84460966,0.318445658,1.513410221,1397.496605,1421.093994,1.238453209,1.297354678,0.216926208,328604.4948,2.006050314,119.5032708,129.8799022,134.5067186,115.2021227,126.7914925,0.786472055,0.966340994,25.48899213,20.8393213,6.823521912,263.5974979,172.1793505,214.869229,179.3549283,246.8306694,258.8947175,0.905668321,0.768217877,45.49488703,1563.26993,0.03418,0.271660007,0.0564,0.018106667,0.653960001,0.064333334,0.100246667,4.730000019,11.98333327,37.2966671,0.228666668,1.000666658,8.215000153,0.298333332,1.149999996,0.708333333,37.91166623,0.891499986,9.600000143,85.69999886,4.699999988,12.9749999,31.57499981,1.324999958,3.724999964,19.375,44.0,1.449999988,0.409999996,82.95999908,33.29999924,47.79999924,54.73611101,12.12083324,0.0565,6.853055557,11.31083337,2.061666648,1.765555567,0.263888888,1.650777777,0.026194445,0.043638889,0.029333333,0.324444446,27.79999987,0.644,19.16666667,22.83333333,7.466666698
5128.403,464.8333744,225466.7988,1113.830449,18805.95182,14.56257749,27.90906485,0.493947696,1.511366323,1391.972872,1418.004804,1.25205642,1.30637153,0.204641202,335216.4518,3.27399723,122.4666958,133.3752645,137.1658599,120.9138556,128.0252244,0.83972424,1.003685181,25.90671825,20.64581164,6.761990249,234.7014783,181.6346823,214.7184766,183.4106585,214.8458481,218.9064751,0.93401585,0.823213187,45.31135416,1723.979908,0.034778571,0.262678573,0.056878571,0.021507143,0.717921432,0.064907143,0.097550002,4.739999771,12.22833347,37.32500013,0.212,0.971666654,8.079999924,0.262666665,1.072333336,0.727333337,38.03500048,0.860333343,9.950000286,85.59999847,3.924999952,12.97499967,34.50000095,1.37499997,3.5,17.1500001,43.47500038,1.424999982,0.430000007,83.05999756,33.90000153,46.70000076,54.6628474,11.69704852,0.055,6.91385419,11.35937494,2.083645829,1.772847232,0.256111111,1.643454867,0.026590278,0.042746528,0.027694445,0.317256944,27.43333308,0.644,18.63333321,26.06666692,7.266666571
5008.49,461.1345953,222351.8398,1117.796285,18061.58557,15.79368043,27.5283215,1.302552244,1.510942136,1402.316247,1449.782479,1.241292939,1.307777191,0.203108794,326646.3802,4.763943062,127.2547566,135.7202234,136.7348458,120.9409822,130.5240781,0.756460761,0.96400289,25.49335408,20.6608971,6.815861682,266.9545739,201.1864103,236.9407501,185.4026814,226.5994987,249.1311728,0.902370945,0.762054863,45.67008305,1723.979912,0.035078572,0.28805,0.0564,0.016585715,0.772850003,0.080114287,0.108678571,4.699999809,12.32499997,37.64833387,0.207166667,0.886666656,8.125,0.262999997,1.066666673,0.711000005,37.59000015,0.859333326,9.749999762,85.67499924,4.950000048,12.9749999,32.50000048,1.349999964,3.599999964,19.3499999,43.19999981,1.449999988,0.439999998,83.51999664,33.59999847,47.40000153,54.72152787,12.08333334,0.054840278,6.787500024,11.30083337,1.980069439,1.781388893,0.249652776,1.665145836,0.026472223,0.041958334,0.026930556,0.315,27.86666616,0.636,19.69999949,25.43333308,7.733333429
5079.758,466.6610831,224048.4193,1121.453273,18731.9812,15.87971997,27.72468003,0.728487449,1.426641544,1386.779728,1415.105225,1.244323805,1.240933686,0.185077204,329619.5807,1.923140434,123.2095391,138.1053467,129.6027813,114.4974699,126.5747849,1.003311664,1.211066333,25.76539795,20.64822499,6.844304264,251.6692753,180.7416986,222.9156132,188.0147769,220.4306208,227.7647902,1.182619778,0.948309923,45.38692602,1665.539928,0.034678571,0.276564285,0.061028572,0.0158,0.91514286,0.081435714,0.104835715,4.659999847,12.38166666,37.19000117,0.210666669,1.050833344,7.948333422,0.281833333,1.21633333,0.715000004,37.66166623,0.899500002,9.75,85.84999847,4.25,12.9749999,33.72500038,1.299999952,3.349999964,17.6500001,41.47500038,1.424999982,0.449999988,83.01999664,33.5,47.5,54.52173245,11.58120911,0.057413399,6.912810493,11.47045749,2.072647044,1.809003276,0.254248362,1.659315357,0.026704249,0.044029412,0.028052288,0.326405234,28.03333346,0.638,18.56666692,25.80000051,7.666666667
5019.836,460.3331834,221900.125,1105.084356,18828.7133,8.36517338,27.77852257,0.97266828,1.462515051,1376.325464,1436.597717,1.2532625,1.251894668,0.210243633,330307.5299,1.690970012,128.5350962,144.4853134,138.4869754,126.065423,136.3359229,0.731524301,0.9514783,25.65041002,20.42193762,7.03553164,276.3359324,188.0817248,225.8796209,187.1994851,249.6505235,268.8516903,0.884510527,0.807524589,45.58332189,1738.589924,0.035157143,0.294764282,0.05827857,0.019378572,0.750528565,0.0781,0.117814286,4.78000021,12.55333328,36.6299998,0.253666672,0.973333309,8.028333346,0.308500002,1.178500017,0.696333339,37.89499982,0.938500007,9.599999905,86.07500076,4.37499994,12.7750001,35.82499981,1.37499997,3.399999976,17.45000029,41.94999981,1.399999976,0.439999998,83.87000275,33.09999847,48.20000076,54.81741083,12.04330353,0.056620536,6.847142818,11.18455353,2.022008909,1.766294635,0.258571427,1.633316968,0.027254465,0.043535714,0.031075893,0.32513393,27.86666616,0.643,18.93333371,25.66666667,7.800000032
4814.213,463.1193765,218515.793,1082.378362,17430.12301,10.75923828,27.1563197,0.344696647,1.385704275,1372.651697,1410.154083,1.198272684,1.185675337,0.20008854,320386.3405,5.845551614,123.526988,137.4727004,134.917195,117.4943533,130.0249936,0.814877537,1.024129624,24.84554744,20.57992093,6.567073067,263.0828253,177.0938676,222.9434681,180.6347548,263.8837872,261.4901422,0.972805085,0.81206399,46.67570496,1607.099918,0.035071428,0.282957143,0.055507143,0.021907143,0.721614284,0.069928571,0.111435714,4.53000021,12.4483331,36.55833371,0.231166663,0.981166661,7.981666644,0.31266666,1.174666643,0.678499997,37.96833356,0.916833321,9.575000286,86.27499962,3.925000072,12.82500005,37.125,1.299999952,3.299999952,15.20000005,43.07499981,1.399999976,0.430000007,83.48999786,33.09999847,48.29999924,54.62142823,11.94621841,0.057352942,6.900798346,11.34476886,2.052689053,1.765189084,0.260966383,1.644220594,0.026411765,0.040640756,0.030695378,0.312436978,27.53333346,0.652,19.63333384,25.3333327,7.53333346
4855.942,466.1860121,219901.2813,1093.421331,18610.82536,11.41880159,27.48992642,1.174163885,1.480367069,1386.972361,1457.29634,1.274000714,1.290314918,0.190019799,328768.8789,5.605205184,145.4284773,159.2018909,151.7929141,134.0335588,147.3898964,0.898906656,1.118151153,25.14179929,20.17744215,7.179116726,316.869182,216.3293978,273.6439158,221.2404906,272.4178816,289.8437602,1.054316707,0.913521066,46.16280524,1621.709929,0.035435714,0.292942856,0.058235714,0.015985714,0.715821428,0.078935714,0.115685714,4.679999828,12.47333336,37.86999957,0.207999997,0.81916668,8.014999866,0.276499999,1.124499997,0.699666679,37.33999952,0.896333327,9.625,86.17499924,3.799999952,13.04999995,38.52500057,1.574999988,3.375,14.375,42.15000057,1.424999982,0.439999998,83.11000061,33.29999924,47.90000153,54.65504195,12.17865538,0.053605042,6.939411774,11.33771009,2.052100806,1.799558825,0.255483192,1.634436978,0.026644959,0.042319328,0.027718488,0.318067228,27.76666641,0.658,18.96666654,25.86666679,7.800000032
4854.29,469.9715235,224246.5794,1096.910639,18782.29053,12.1560336,27.48362891,0.509733232,1.440426509,1373.285141,1430.352323,1.256350696,1.228703712,0.211515045,338278.5104,1.966137195,153.143645,164.7294432,151.9921106,137.5697695,155.660792,0.711019265,0.911398145,25.524592,19.87993455,7.195851604,364.1128591,245.2375075,288.6447372,239.2220414,266.5619094,280.7876949,0.861618283,0.861067077,46.08002726,1534.049927,0.033369231,0.29290769,0.055084615,0.016346154,0.571500013,0.066530769,0.111669231,4.670000076,12.57500013,37.18166669,0.222333337,0.877833337,8.410000006,0.297666671,1.16716665,0.69083334,37.49000041,0.949666669,9.25,86.5,3.775000036,12.9749999,41.875,1.299999952,2.900000036,14.17500019,39.75,1.399999976,0.430000007,83.11000061,32.5,49.40000153,54.69624171,12.080392,0.051254902,6.931062108,11.35303924,2.036928117,1.817287575,0.25875817,1.638316986,0.027339869,0.044578431,0.026341503,0.324983665,27.26666641,0.66,19.03333346,24.83333333,7.666666667
4854.514,476.4246007,226047.1426,1097.875956,18823.41626,10.10462981,27.43447979,1.355016102,1.422141785,1388.984619,1439.373761,1.27978681,1.203126738,0.21914641,349985.0104,0.131906887,157.442585,170.8371143,162.4846452,138.4560041,162.3326232,0.636762497,0.869369499,25.69898383,19.58747101,7.320422749,416.921594,261.2919089,335.5361176,265.6393147,270.74182,302.8895226,0.81844271,0.875900164,46.08944305,1621.70993,0.033078572,0.301771424,0.059214285,0.017778571,0.668457142,0.072871429,0.107278572,4.71999979,12.52499994,36.93833224,0.230666667,0.841499994,8.563333193,0.287333339,1.097000013,0.690333347,37.55333328,0.898000002,9.399999857,86.52499962,4.050000012,12.99999976,39.22499943,1.649999976,3.224999964,15.05000043,40.85000038,1.324999988,0.419999987,83.30000305,32.5,49.40000153,54.6031251,11.71874994,0.05121875,6.857499972,11.37062499,2.078437485,1.821250003,0.253437496,1.658500005,0.0268125,0.04534375,0.0259375,0.324375004,26.73333295,0.62,18.29999987,26.69999949,7.666666826
5006.745,470.7333589,227174.8945,1096.32872,18976.99015,6.541588783,27.93807006,0.465147079,1.430801248,1395.787241,1441.036957,1.287768344,1.217619404,0.212855432,352516.1445,0.141423886,150.9863873,167.4338493,160.3785756,137.880681,160.8054854,0.68979719,0.921906556,26.00499805,19.71299243,7.031747043,395.327919,263.1917553,292.6906961,233.3187504,261.9668694,282.1240578,0.877715846,0.80583517,45.92931747,1577.879936,0.031928572,0.275000002,0.054357143,0.019785714,0.632500008,0.065714285,0.11,4.659999847,12.99666643,35.57166672,0.260166665,0.986833334,8.465000153,0.328333333,1.274833322,0.671333343,37.73333359,0.99666668,9.25,86.64999962,3.699999988,13.02499986,38.92500019,1.299999952,3.125,15.99999976,40.64999962,1.37499997,0.419999987,83.34999847,32.5,49.5,54.70808828,12.10450362,0.051147059,6.892518384,11.28125006,2.041764695,1.767224274,0.254742645,1.636917277,0.026150736,0.043897059,0.029161765,0.335716916,27.16666667,0.622,18.09999975,26.20000013,7.633333365
5039.096,466.4870634,227276.3372,1094.608465,18937.07788,5.148759812,28.02256672,1.296336804,1.471635431,1393.967031,1457.101486,1.27848345,1.252068872,0.218657986,349527.8255,0.254464707,142.5056976,155.9131972,154.0513109,136.1994692,152.2301331,0.742947218,0.985561339,26.10532991,19.53222243,7.065727949,376.8467178,230.8782317,295.0893675,261.0150166,290.4614932,294.2181015,0.925194092,0.831151043,45.97438463,1680.149918,0.032557144,0.294885714,0.05885,0.016342857,0.753150003,0.08365,0.112121428,4.760000229,12.59833336,36.85333379,0.208999999,0.899833351,8.593333085,0.290333336,1.206333319,0.694499999,37.30666669,0.938999991,9.424999952,86.45000076,4.224999905,13.0250001,36.82499886,1.525000006,3.424999952,15.92499971,42.32499981,1.399999976,0.439999998,83.70999908,32.90000153,48.79999924,54.62065267,12.41957722,0.047826087,6.920386442,11.44057972,2.058357505,1.769335758,0.24445652,1.653785022,0.026259662,0.04518116,0.024904589,0.326690823,27.23333359,0.645,18.80000051,26.20000013,7.666666667
4595.802,468.3271771,214977.8185,1083.330559,16502.20692,5.169836601,26.94189668,0.798271445,1.306212955,1395.623798,1444.486539,1.186625346,1.123754632,0.181266204,323593.9951,1.607214285,136.3484875,154.8605795,145.9779924,133.2481372,145.6650124,0.975866082,1.208525054,25.35691206,19.13532146,6.593757053,304.5799262,193.7697207,247.3874696,226.7193858,243.6802775,245.941831,1.187185811,0.899440969,47.57502143,1592.489918,0.032741667,0.292691668,0.059083333,0.015741667,0.692024996,0.076566668,0.102766667,4.590000153,12.26199989,36.35400009,0.281200001,0.970199978,8.384000206,0.310799998,1.233999991,0.649800003,37.87000122,0.931199992,9.424999952,86.64999962,4.100000024,13.0250001,33.80000019,1.399999976,3.224999964,18.25,43.32499981,1.399999976,0.419999987,83.73000336,32.90000153,48.79999924,54.55190479,12.40457132,0.0469,7.061857183,11.45033329,2.121619052,1.732666664,0.257095233,1.62142856,0.027271429,0.045471428,0.029809524,0.322571433,27.73333359,0.654,19.0,25.83333397,7.666666508
4836.616,475.0351132,218459.6237,1095.629237,18687.7771,6.460726142,28.11935449,0.575108418,1.440370028,1368.008545,1427.327466,1.273619021,1.236756479,0.203060928,326597.9115,14.81116238,130.2637733,142.7802569,141.0778678,132.0738468,139.7243954,0.825014887,0.98498865,25.94796634,19.66443745,6.97133253,236.4082578,173.2273006,249.915109,229.4104004,226.61291,217.1550223,0.954544765,0.825590946,46.08454037,1636.319908,0.034523078,0.276784611,0.052753846,0.016469231,0.56127692,0.060192308,0.105923077,4.829999924,11.96333329,36.94499906,0.301166666,0.906499992,8.594999949,0.340833331,1.16716667,0.665333331,37.69499969,0.956999977,9.375000238,86.47500038,4.100000024,12.94999981,32.77500105,1.37499997,3.625,19.1500001,43.07499981,1.324999958,0.430000007,83.77999878,32.59999847,49.40000153,54.57499998,12.19138881,0.049005556,6.998833402,11.39866675,2.116555552,1.736222228,0.263666668,1.628861109,0.026055556,0.045238889,0.029016667,0.317333333,27.66666667,0.669,18.30000051,26.70000013,7.800000032
4930.24,470.475917,221585.252,1097.493891,18828.65601,5.119982971,27.67846513,0.710149426,1.471390635,1397.868075,1427.065092,1.291936393,1.257916088,0.213262153,341968.3516,2.605860728,134.1464507,149.3843644,150.5150986,137.641318,147.4890804,0.723424703,0.890791434,26.24152128,19.50500488,6.99850752,236.510327,188.5877056,258.6570485,244.0378799,223.1928686,201.7595266,0.84118107,0.786655319,45.91608095,1738.589916,0.03282,0.302693335,0.0603,0.01354,0.739833331,0.084606667,0.109346666,4.809999943,12.24166679,37.95000013,0.253166671,0.787999998,8.719999949,0.289166664,1.071333319,0.694999993,37.31666629,0.902166665,9.325000048,86.64999962,4.099999905,12.9749999,34.75,1.599999964,3.625,18.49999952,41.52500057,1.349999964,0.439999998,83.30000305,32.5,49.40000153,54.57187462,12.18593737,0.04728125,6.909062535,11.40156251,2.092812493,1.783437498,0.265937499,1.650718749,0.02715625,0.0459375,0.027125,0.319062505,27.36666616,0.669,18.46666654,26.39999962,7.76666673
5001.23,466.3274484,226742.276,1097.362325,18967.64535,7.012534112,26.72740149,0.540877249,1.479798312,1392.971222,1471.703687,1.294932927,1.261126449,0.217975115,348782.7721,0.376255895,137.308919,154.8235912,153.2344653,142.0459757,153.7157942,0.712545075,0.870516832,26.13698705,19.54442485,7.022960842,254.6112785,193.6046594,284.0962957,258.9461377,256.3655624,222.3271033,0.83424444,0.812642242,45.94241063,1607.099911,0.032284616,0.286707697,0.054569231,0.017423077,0.631507686,0.068330769,0.104069231,4.760000229,12.07666651,37.88166682,0.232666671,0.841666689,8.448333104,0.280500002,1.08466665,0.709166666,37.40500005,0.855833342,9.366666476,86.70000203,4.25,13.125,35.0333341,1.299999952,3.333333254,16.29999987,44.03333282,1.424999982,0.439999998,83.08000183,32.79999924,48.79999924,54.64411747,12.31882345,0.046617647,6.898529445,11.3855882,2.107941172,1.749705883,0.250882349,1.651676476,0.026205883,0.047382353,0.024558824,0.314411769,27.59999975,0.658,18.29999987,26.23333359,7.666666508
4920.396,473.3522131,224651.5482,1094.915212,18658.7229,8.11613291,26.60650802,0.818488903,1.503325825,1399.159912,1445.888212,1.277028769,1.292562162,0.209870696,341003.8854,7.398881982,128.3055649,144.4194139,144.9112584,135.0440194,142.2007151,0.744100588,0.929332348,25.87704738,19.79263099,6.787835062,255.8305416,193.5644379,270.7125003,248.1552995,220.2662099,207.2675063,0.875194232,0.83000091,46.17290068,1665.539925,0.030828571,0.284099998,0.057871429,0.019428571,0.696535719,0.0703,0.103207143,4.71999979,11.89166689,37.48333295,0.23316666,0.896166662,8.301666578,0.289999999,1.183166683,0.695666661,37.78833262,0.882000009,9.600000143,86.22500038,4.599999905,13.05000019,41.60000038,1.299999952,2.850000024,15.0999999,39.14999962,1.449999988,0.449999988,83.37999725,33.29999924,48.0,54.80000013,12.30441164,0.046676471,6.894999981,11.28558824,2.052941154,1.7332353,0.267647062,1.636647063,0.026647059,0.046411765,0.031117647,0.310294121,27.43333308,0.661,17.83333333,25.5,7.566666603
4950.922,464.8828457,223296.1087,1095.290746,18395.18717,7.704970847,25.90123844,1.659275721,1.51071701,1397.814555,1425.956613,1.272736813,1.310932294,0.199133681,336771.6263,7.925481656,124.0095158,141.5846183,137.4588445,128.8846521,133.0591749,0.751228119,0.925397043,25.5137674,19.95009637,6.832017064,274.4208921,204.5824858,265.5749016,225.0451902,225.3757121,219.5192216,0.883401218,0.821882114,46.34698327,1577.87993,0.028457143,0.273700003,0.056764285,0.019464286,0.664721429,0.072235714,0.101992857,4.849999905,12.35833343,37.31666692,0.196833332,0.917833318,8.153333267,0.26516667,1.194999993,0.708333323,37.83666738,0.90049999,9.625,86.09999847,4.524999976,12.875,38.55000019,1.349999994,3.274999976,16.14999962,40.67500019,1.299999982,0.460000008,83.08000183,33.0,48.5,54.76562495,12.34097211,0.050506945,6.793020858,11.32600695,2.053576378,1.798020835,0.257361112,1.667822921,0.025704862,0.051038194,0.023850694,0.310451392,27.20000013,0.659,18.36666679,26.56666629,7.666666667
4884.113,477.8830979,226177.748,1095.990575,18972.9314,7.123056332,25.6320413,1.132589787,1.484600673,1388.842407,1487.346232,1.285401156,1.272382528,0.211798608,344419.974,1.320363371,145.5041078,152.2803338,145.1155758,137.4245005,147.7175465,0.729742823,0.866490794,25.53746819,20.08576322,6.992299775,337.1753222,233.1860975,284.6312345,240.553353,236.4179427,247.970005,0.831606592,0.782875925,46.03156408,1694.759907,0.028842857,0.265942857,0.056150001,0.017928572,0.673500006,0.071092857,0.101314286,4.739999771,12.14499998,37.81833331,0.1715,0.925000002,7.984999975,0.248666664,1.115833342,0.713999997,37.74666723,0.880833328,9.550000191,86.29999924,4.225000024,12.99999976,39.0,1.299999952,2.950000048,15.64999986,41.10000038,1.37499997,0.449999988,83.25,33.09999847,48.40000153,54.72277818,12.2395833,0.050788889,6.862194428,11.25525006,2.035666643,1.801138897,0.260416665,1.640419443,0.026827778,0.045894444,0.026736111,0.315111114,27.53333346,0.66,19.10000038,26.03333346,7.566666762
4942.735,468.2555116,225139.8717,1097.54365,18884.54533,9.299058735,26.87635414,0.321106742,1.505235975,1395.69104,1472.66285,1.282791773,1.285817951,0.218637955,343595.5221,5.678657849,144.6361109,155.6522223,150.9835987,137.8843934,148.740694,0.712229493,0.907974727,25.52437298,20.00364423,7.027738551,349.7753919,259.6087411,300.9676387,254.1688315,257.8340346,259.5667947,0.842138916,0.743322954,46.09015878,1548.659916,0.0296,0.256857143,0.060507143,0.0226,0.780750006,0.072092857,0.103171429,4.789999962,12.75,37.12166723,0.190833335,0.862500002,8.028333426,0.270166668,1.052333315,0.699166665,37.95999972,0.887166679,9.575000286,86.29999924,4.024999976,13.1500001,37.59999943,1.550000012,3.199999988,15.69999981,41.95000076,1.37499997,0.439999998,83.63999939,33.09999847,48.29999924,54.58437467,12.1634374,0.05021875,6.923749983,11.39843744,2.053437464,1.757500004,0.264687499,1.646687504,0.026687501,0.04703125,0.02740625,0.309375004,27.73333295,0.656,18.73333359,25.46666718,7.666666667
4985.024,464.7235442,227675.319,1096.783986,18849.69458,11.22188759,26.70121249,1.169225258,1.504582753,1400.140465,1456.93382,1.286411236,1.281814213,0.221932869,346458.2422,0.171047107,146.7578481,158.8082829,147.2844385,135.72599,149.6591066,0.695601615,0.894904276,25.48927244,20.0365092,7.103280266,369.0196279,276.7067299,306.5509809,260.404864,265.5536098,273.1248792,0.846421408,0.733917877,46.03406143,1607.09993,0.032085715,0.272807143,0.057057143,0.02145,0.698607138,0.071635715,0.114449999,4.679999828,12.7433335,36.67666753,0.174833335,0.900166661,8.058333317,0.281499999,1.135999978,0.694666664,38.01000023,0.948999991,9.5,86.35000038,4.549999952,12.8499999,38.35000038,1.37499997,3.025000036,16.375,40.87500095,1.324999958,0.430000007,83.11000061,32.79999924,48.90000153,54.71538492,12.45493203,0.049054299,6.942782826,11.27561087,2.079977361,1.771244355,0.270045246,1.624472839,0.027038462,0.045717195,0.029513575,0.311719458,27.33333333,0.66,18.66666667,25.5,7.600000064
4996.142,467.4985961,229741.5456,1040.651944,18806.31567,11.30914426,26.68804137,0.814948899,1.448020846,1399.159912,1472.572451,1.285753603,1.216744209,0.230859373,344791.5625,0.269506767,145.7922071,160.7491964,149.1000665,136.0059547,150.3546785,0.708301728,0.891621458,25.49237577,19.82230194,7.166734993,330.1588707,250.4968955,303.666125,253.4279715,268.8003318,252.1513672,0.86019659,0.765728523,46.19989951,1738.589905,0.031425001,0.268049998,0.05255,0.018908333,0.512783331,0.057316667,0.108666666,4.670000076,12.61199989,37.99000015,0.163999996,0.797000003,8.172000122,0.271199995,1.040199995,0.726400006,37.26800003,0.952999997,9.424999952,86.02499962,4.75,12.82500005,36.50000095,1.425000012,3.600000024,17.95000005,40.52500057,1.324999988,0.449999988,83.41999817,32.59999847,49.20000076,54.62410726,12.28906247,0.050232143,6.88491072,11.42285717,2.056741052,1.803839295,0.259598211,1.659308037,0.026558036,0.046,0.024910714,0.310982147,27.76666641,0.659,18.23333359,25.73333359,7.699999968
