Repository: notKguin/MMK-Informservice

File: final_project/project/ML-intensive_final_project_cleaned.csv (part 19 of 39)
Количество чугуна (т),Удельный расход кокса (кг/т),Расход холодного дутья (м³/ч),t горячего дутья (°С),Расход природного газа (м³/ч),t природного газа (°С),Содержание кислорода в дутье (%),Расход пара на увлажнение (т/ч),Перепад давлений общий (ат),t чугуна на выпуске (лётка 1) (°С),t чугуна на выпуске (лётка 2) (°С),Давление колошникового газа (ат),Перепад давлений нижний (ат),Перепад давлений верхний (ат),Выход колошникового газа (м³/ч),Положение клапана малый снорт (%),t колошникового газа 1 (°С),t колошникового газа 2 (°С),t колошникового газа 3 (°С),t колошникового газа 4 (°С),t колошникового газа в пылеуловителе (°С),Уровень засыпи (запад) (м),Уровень засыпи (восток) (м),CO в колошниковом газе (%),CO₂ в колошниковом газе (%),H₂ в колошниковом газе (%),t периферийных газов 1 (°С),t периферийных газов 2 (°С),t периферийных газов 3 (°С),t периферийных газов 4 (°С),t периферийных газов 5 (°С),t периферийных газов 6 (°С),Уровень засыпи (север) (м),Уровень засыпи (юг) (м),N₂ в колошниковом газе (%),Шлак,Чугун.Cr,Чугун.Mn,Чугун.P,Чугун.S,Чугун.Si,Чугун.Ti,Чугун.V,Чугун.C,Шлак.Al₂O₃,Шлак.CaO,Шлак.FeO,Шлак.Ko,Шлак.MgO,Шлак.MnO,Шлак.NaO,Шлак.S,Шлак.SiO₂,Шлак.TiO₂,Бар М10,Бар М25,Влага,Зола,Кокс +80 мм,Кокс -25 мм,Кокс 40-25 мм,Кокс 60-40 мм,Кокс 80-60 мм,Летучие,Сера К,Углерод,CRI,CSR,Fe,FeO,S,SiO₂,CaO,MgO,Al₂O₃,TiO₂,Osn,P,Zn,Cr,MnO,O₂ в горячем дутье,Доля агломерата,Колошниковый газ (CO₂),Колошниковый газ (CO),Колошниковый газ (H₂)
4023.313,513.9039791,215119.7502,859.0934118,14640.8969,12.74720565,25.49076621,0.288897657,1.236140855,1392.971222,1452.929355,1.153505403,1.044097776,0.191385798,322151.2894,10.4216174,166.9499785,173.9005216,167.7024345,152.4366395,161.9352659,0.930899118,1.135350826,25.15637461,19.65529831,6.566997012,417.5309448,297.5313714,359.7731654,293.1642596,310.2793261,319.7279091,1.113734049,0.929631921,47.29115772,1402.559923,0.031545455,0.256981819,0.0505,0.023281818,0.476790913,0.051472727,0.113863637,4.639999866,12.24000009,37.39833387,0.181166669,0.876333346,7.941666603,0.310166667,1.077333331,0.695000013,37.8416659,1.048166672,9.46666654,86.23333232,4.25,12.82499981,36.5,1.433333317,3.366666635,17.83333365,40.86666616,1.399999976,0.460000008,83.01999664,32.90000153,48.70000076,54.56520828,12.3405832,0.044475,6.95012498,11.39256247,2.027312486,1.795937503,0.275562502,1.639441659,0.02731875,0.0461375,0.02614375,0.310520836,27.56666692,0.654,18.39999962,25.43333308,7.46666654
3679.743,519.6496625,207095.0509,937.3599167,13970.56168,11.33761477,24.92055265,0.529111331,1.172064232,1397.814555,1438.950756,1.123670608,1.001273135,0.170147569,312532.4796,22.8319901,183.5971012,193.4726944,181.5234578,168.3289369,175.8496119,1.076696652,1.28769276,24.82338127,18.5785737,6.054272075,535.9118436,361.1802266,447.6152267,359.2508507,388.4875221,438.1295077,1.269268637,0.928772395,49.1858298,1154.189952,0.03003,0.279719999,0.066680001,0.01978,0.905690002,0.092629999,0.11434,4.690000057,12.3579998,38.19199982,0.169600001,0.753799999,7.776000023,0.238800001,0.915399992,0.784200001,37.81199951,0.906799996,9.450000286,86.25,4.850000143,12.8499999,37.55000019,1.575000018,3.625,17.25,39.47500134,1.37499997,0.479999989,83.55000305,32.79999924,48.90000153,54.46823505,11.92598039,0.051054902,6.939039192,11.60829413,2.011176476,1.821627438,0.265862744,1.673654912,0.027543138,0.047721569,0.024166667,0.314764708,26.39999962,0.66,17.75,26.25,7.149999857
5026.175,452.3107236,229297.599,1047.037181,18290.26799,9.108091235,26.21870271,1.514890756,1.422075798,1392.26103,1450.065669,1.306223835,1.21477664,0.205826388,351630.7122,4.990757561,153.1260948,164.5666434,159.5492961,144.9046151,156.2735456,0.770173668,1.020245823,25.83231155,19.83146906,6.861813029,506.9406916,330.6355375,360.8881118,319.4040451,418.0802129,516.0746117,0.975508615,0.782081857,46.12893867,1577.879917,0.028238462,0.280246152,0.060530769,0.015707692,0.778784619,0.094130769,0.115492308,4.840000153,12.18666665,38.57166672,0.163166667,0.829833339,7.90500013,0.223166669,1.046000004,0.752166669,37.35999934,0.898833325,9.5,86.07499886,3.899999976,13.125,33.92500019,1.575000018,3.625,20.52500057,40.35000038,1.349999964,0.439999998,83.25,32.90000153,48.59999847,54.65055542,12.28083328,0.049311111,6.940555546,11.417,2.023722201,1.791833326,0.297277777,1.64516667,0.030444444,0.047988889,0.026966667,0.303,27.73333359,0.662,18.33333333,25.66666667,7.666666667
5001.183,461.7912784,226186.5814,1112.404073,18292.29639,2.946492821,26.72024051,0.258903687,1.396543513,1394.27204,1440.539566,1.295339639,1.205859865,0.188914747,346023.9688,2.552661958,126.5621723,145.2174117,144.3794988,122.315053,131.0431191,0.682642313,0.958833856,25.88702329,20.07412903,6.728751262,327.1344248,240.8376268,249.8032417,237.3557987,343.1048584,374.1298027,0.904870781,0.745407847,45.97535737,1534.049931,0.029976923,0.277423075,0.055615384,0.017346154,0.588184616,0.070192308,0.106907693,4.730000019,11.95666679,38.14166641,0.201166667,0.848666668,8.016666651,0.255666671,1.056999991,0.719333321,37.71333313,0.945000003,8.974999905,86.57500076,4.300000012,12.79999995,30.92500019,1.399999976,4.150000036,24.27499962,39.25,1.349999964,0.449999988,83.80999756,31.79999924,50.79999924,54.63571439,12.07964287,0.05425,6.924642869,11.37178574,2.022857117,1.785714294,0.278928573,1.642321429,0.028464286,0.045964286,0.022892857,0.307857145,27.46666654,0.661,18.26666641,25.76666705,7.46666654
5006.983,469.7155972,225315.9609,1122.735692,17623.63713,1.940086069,26.22884099,0.286821449,1.388313676,1402.102441,1408.215317,1.291193927,1.195909138,0.190803242,343920.0143,1.734730663,124.4765228,141.3095525,145.6804136,121.4414536,127.6829526,0.695371756,0.96569485,25.78527808,19.95615586,6.606072724,330.786363,231.7752355,250.2674383,244.5316486,355.2281532,348.2903506,0.914200574,0.733825343,46.30492814,1782.419907,0.027307143,0.286971431,0.055457143,0.017592857,0.595635725,0.07325,0.106285714,4.800000191,12.23666652,36.86500041,0.237166665,0.96450001,8.528333346,0.313666659,1.17750001,0.692833334,37.65999985,1.038500001,9.374999762,86.45000076,4.624999881,12.875,29.6500001,1.5,3.649999976,23.75,41.45000076,1.37499997,0.449999988,83.86000061,32.70000076,49.0,54.66826597,12.68755407,0.050529412,6.943126881,11.2605418,2.083049548,1.850046436,0.284938081,1.62189629,0.028704334,0.046219814,0.023060372,0.320185763,27.46666718,0.646,18.66666667,25.46666654,7.366666635
4923.676,471.2240227,224224.9206,1124.140518,17801.62195,3.685844304,26.49605974,0.403491758,1.392223388,1393.590381,1479.789158,1.290718054,1.172889476,0.218314234,342834.3815,4.029011151,117.8701289,135.0344467,139.7783807,113.3358955,123.5412324,0.619126157,0.889900804,25.81109913,20.27677663,6.51704965,335.7113457,222.6767,252.1723391,245.4577624,318.8106257,323.1784693,0.843270704,0.700359195,46.04479631,1665.539917,0.028184615,0.286346154,0.059569232,0.017884615,0.748984614,0.083800001,0.102946154,4.670000076,12.08999999,37.14000003,0.210333332,0.91716667,8.338333368,0.29233334,1.064000001,0.695500006,37.88333448,0.986833334,9.274999857,86.42500114,3.974999905,12.9749999,30.2750001,1.599999994,4.149999976,22.7750001,41.19999981,1.349999964,0.460000008,83.25,32.40000153,49.70000076,54.57946437,12.16696426,0.051794643,6.949375004,11.4252679,2.090848218,1.866249992,0.275624999,1.644424108,0.027401786,0.0440625,0.02221875,0.321428573,27.33333333,0.655,17.79999987,26.33333333,7.366666794
5032.145,465.4343631,224653.5299,1124.729899,17877.59049,0.108611215,26.59105404,0.313816413,1.399940203,1383.83312,1476.108846,1.300645863,1.189015274,0.209597594,345334.2474,1.83731897,120.3347556,132.8438807,138.3538946,109.7760019,121.2749176,0.623580749,0.88375626,25.97458617,19.93518289,6.30088077,332.1838264,219.5043278,250.1819967,245.80406,306.1166077,301.1268972,0.841063368,0.74676802,46.41904354,1563.300072,0.025815385,0.282346155,0.056215385,0.017730769,0.647938458,0.077515384,0.098692308,4.840000153,11.95333322,38.02166684,0.219500003,0.793666661,8.346666654,0.250500001,1.034500013,0.734500001,37.6483326,0.902833343,9.099999905,86.67499924,4.425000072,12.92499995,27.625,1.675000042,4.399999976,27.5999999,38.69999981,1.37499997,0.460000008,83.26999664,32.09999847,50.20000076,54.69618077,12.50347211,0.055986111,6.920104161,11.28222215,2.10399303,1.779236119,0.299930558,1.630913197,0.029756945,0.048777778,0.025180556,0.311944448,27.30000051,0.662,18.56666629,25.86666679,7.333333333
4994.613,462.390592,224964.2884,1123.856272,17732.14754,-1.389561504,26.4011565,1.05326155,1.410007228,1392.26103,1450.549752,1.300350696,1.213186627,0.195486691,346823.4896,1.680041593,133.3759562,147.2156525,150.2119573,125.0400826,134.7013709,0.686521441,0.896840158,25.78429389,19.81511164,6.581113338,347.498867,242.0175616,272.4496517,268.9945831,336.468867,304.1151619,0.879402625,0.818937932,46.45634015,1650.150063,0.028961539,0.280846153,0.055384615,0.015292308,0.660515382,0.077546155,0.105423077,4.800000191,11.89166673,37.90833346,0.195499996,0.899000009,8.346666654,0.269333338,1.112833341,0.712333332,37.7033329,0.93416666,9.200000048,86.59999847,4.949999928,12.8499999,27.95000029,1.449999988,4.575000048,25.375,40.64999962,1.349999964,0.430000007,83.15000153,32.29999924,49.90000153,54.51947386,11.65596497,0.045775438,7.002912254,11.36329835,2.034578938,1.867508781,0.271754387,1.623754387,0.026184211,0.046361404,0.022750877,0.321017548,26.79999987,0.657,19.66666667,25.83333333,7.400000095
4996.826,458.52043,227028.8262,1124.698288,17678.59904,6.107410332,25.98790169,0.739092129,1.392135714,1398.267761,1447.898307,1.300415049,1.204753473,0.185974538,345347.5117,3.277778736,138.9349066,152.3379517,159.7306455,131.9369338,139.6775891,0.604299852,0.874221928,25.85905838,19.78342255,6.683991869,373.0552902,240.3845501,251.8075345,236.7704957,329.9302762,317.392053,0.829347248,0.753423482,46.32863522,1635.675049,0.0278,0.281371425,0.058350001,0.016892857,0.648150001,0.076721428,0.105300001,4.650000095,11.93499978,37.34000015,0.244833338,0.890499999,8.25666666,0.292999998,1.114166677,0.706,37.65999921,0.9645,9.025000095,86.47500038,4.274999976,12.75,30.54999971,1.650000036,4.200000048,23.29999971,40.29999924,1.299999952,0.449999988,83.09999847,31.79999924,50.90000153,54.64351862,12.20685174,0.047046296,6.853425891,11.42083333,2.090370361,1.807685185,0.288148148,1.666731475,0.026925926,0.04637963,0.023166667,0.311388893,27.36666679,0.646,19.20000013,26.36666616,7.433333397
5043.348,457.8433656,225360.2357,1118.119614,17754.36344,1.169212968,26.12913402,0.942808115,1.417318453,1401.617177,1447.090611,1.295360828,1.229676485,0.185720197,348145.4336,1.335708939,131.1067034,145.7877277,148.5418921,129.0676168,134.3409974,0.637553404,0.917988839,25.47586457,20.02571273,6.516550938,372.9623337,263.6179307,271.7946777,253.0795326,336.6862475,352.8426247,0.859164332,0.741840151,46.61036666,1534.350067,0.027292857,0.270078572,0.058814286,0.015992857,0.661042861,0.072700001,0.096328572,4.789999962,11.66500012,37.87666639,0.213333329,0.848666668,8.456666629,0.25766667,1.104833325,0.712166657,37.85166613,0.904833347,9.166666667,86.36666616,4.625,12.70000005,31.23333295,1.366666675,3.699999968,23.83333333,39.86666616,1.299999952,0.469999999,83.75,32.0,50.40000153,54.59365053,12.05277771,0.04842328,6.814021169,11.42714288,2.066521148,1.808849211,0.288333332,1.677517189,0.027874339,0.04619709,0.024410053,0.313412699,27.36666679,0.646,18.83333333,25.63333384,7.400000095
5022.388,461.7945334,220193.2793,1122.914586,17819.44474,-6.223754192,26.65147312,0.397333253,1.433232054,1385.973708,1450.712228,1.286648378,1.234618068,0.197355324,342188.9375,6.165786035,124.7080485,139.6835794,142.9948788,124.5071526,128.6501528,0.600747046,0.866497328,26.01348877,19.54102604,6.230103711,365.8623174,250.5854778,276.200182,265.6491381,371.4597333,365.5351512,0.825932056,0.74128553,46.82589658,1577.775085,0.028307692,0.288069237,0.060192307,0.015861538,0.715261528,0.083215385,0.09976923,4.820000172,11.8083334,37.78166644,0.230333333,0.860666662,8.556666533,0.264999998,1.108999987,0.721000006,37.65333303,0.908833335,9.050000191,86.52500153,4.425000072,12.625,31.25,1.299999952,3.449999988,22.45000029,41.55000019,1.299999952,0.460000008,83.87999725,31.79999924,50.79999924,54.71120555,11.78548377,0.04745416,6.865747042,11.19584887,2.114185077,1.841867566,0.281095077,1.631136677,0.026804754,0.044945671,0.023966044,0.322156202,27.3333327,0.646,18.79999987,25.43333308,7.166666667
5032.668,458.0829693,220904.6133,1123.876958,17781.44824,-5.253375192,26.76686875,0.518854187,1.429688091,1384.141022,1454.820068,1.279847865,1.226790518,0.201415509,341512.5729,8.5933528,120.055289,132.5524906,138.831096,113.6423709,120.6174396,0.641274529,0.89746579,25.79117711,19.72768442,6.219800313,325.1650314,224.2333972,220.3547535,228.9240061,305.8640022,314.4319267,0.852914055,0.769893927,46.8394591,1679.100098,0.029523077,0.292907692,0.061276923,0.016684616,0.705892306,0.078169232,0.099646153,4.860000134,11.5933334,36.84333356,0.233500001,0.958833337,8.706666629,0.308833331,1.195166667,0.681999981,37.84000015,0.946166674,9.200000048,86.32500076,4.575000048,12.875,32.22499943,1.474999964,4.100000024,21.7750001,40.42500019,1.324999958,0.5,84.04000092,32.20000076,50.0,54.57873591,12.11701148,0.050597701,6.841333367,11.41406902,2.129908039,1.833310334,0.285080463,1.668481611,0.027613793,0.044817241,0.024032184,0.317712646,26.93333308,0.647,18.83333333,25.53333346,7.199999968
5299.452,455.9879193,221960.9974,1122.984395,17590.01831,-5.087569126,26.78959695,0.555863649,1.427522163,1395.758686,1480.052279,1.276160464,1.224562287,0.201420632,341108.2552,9.063066927,113.3949407,127.2091605,131.4686457,105.7067912,113.78871,0.691678171,0.957820016,25.5895795,19.97656337,6.006237447,286.1196569,197.6019211,198.0082258,205.4147021,270.1471704,277.3021863,0.909559791,0.826011941,46.96847534,1635.675087,0.030171429,0.280378574,0.060264285,0.016221429,0.681964287,0.074807143,0.101150001,4.690000057,11.91500012,37.04333305,0.23466667,0.954833339,8.663333257,0.276666666,1.187333365,0.67749999,37.72833316,0.913500001,9.099999905,86.67499924,4.399999857,12.9749999,31.0999999,1.37499997,3.699999988,23.45000029,40.375,1.299999952,0.439999998,83.25,32.0,50.5,54.70437483,12.63466658,0.046175,6.82793754,11.27529171,2.143291691,1.803791662,0.287583334,1.65157916,0.028275,0.0442625,0.025975,0.310937501,27.79999987,0.647,18.73333295,25.13333321,7.066666603
4947.791,462.2456668,221413.0462,1125.626948,16912.34912,-3.647222665,26.38649654,0.815098323,1.438275466,1396.219072,1488.847743,1.278308223,1.23484086,0.202108216,340970.5195,8.334180456,123.3037475,134.8529301,143.4473584,115.8286206,123.0605507,0.608784727,0.874573489,25.94259334,19.55813948,6.066846689,316.7603289,205.0738049,200.8155441,198.5479317,242.2776267,287.814668,0.826674186,0.729427661,46.94396559,1606.725044,0.026423077,0.267338463,0.058784615,0.0155,0.662307691,0.073184616,0.0994,4.71999979,12.14857156,37.54285649,0.190285715,0.94928572,8.481428555,0.244999998,1.18342856,0.717999986,37.23714229,0.871285711,8.974999905,86.79999924,4.449999928,13.0,29.64999962,1.324999958,4.049999952,24.30000019,40.67499924,1.324999958,0.439999998,82.91999817,31.79999924,50.79999924,54.6806033,12.72622843,0.045256466,6.846788828,11.29202579,2.09758621,1.835064657,0.283620689,1.649650861,0.028174569,0.048771551,0.022609914,0.317650866,27.33333333,0.629,18.23333359,26.06666629,7.099999905
3973.748,476.7222554,187440.2611,1096.350184,12494.96405,-0.598815119,24.97555836,0.379390574,1.127760418,1385.66145,1431.96804,1.033472583,0.981709495,0.144641206,312067.718,6.061925747,119.8877694,132.5375055,137.5045265,119.8648907,114.2297421,1.212686636,1.466886366,25.66845345,19.50016642,5.825977604,315.0467962,214.6704591,245.2343133,228.7621365,221.0953795,245.5193462,1.479035184,1.147012,47.52260749,1194.187551,0.027581818,0.26679091,0.061436364,0.015536364,0.737245462,0.080381819,0.100509092,4.650000095,12.03199978,37.00999985,0.204000002,0.991999996,8.370000076,0.268599999,1.172200012,0.687800002,37.79799957,0.890999997,8.799999952,86.75000191,4.699999928,13.05000019,28.09999943,1.650000036,3.599999964,24.30000019,42.35000038,1.349999964,0.419999987,82.76999664,31.5,51.40000153,54.56535723,12.21874993,0.051663095,6.959095212,11.35748807,2.11291665,1.808011901,0.283369053,1.632432132,0.029297619,0.049336905,0.026454762,0.312666671,26.60000038,0.626,18.69999981,25.05000019,7.0
4888.927,472.8808293,223966.8737,1120.634511,16639.61019,3.524670777,26.09569939,0.412467112,1.389048636,1396.35267,1461.221203,1.28638645,1.185951129,0.202471995,337626.0924,4.550225484,129.8375508,148.474322,152.7373187,122.0687294,130.4545403,0.551150899,0.845413799,25.66924087,19.55123154,6.346936603,374.0231565,243.5433114,239.7894243,215.0357456,231.5290279,301.5938816,0.782938436,0.688379233,46.94308186,1635.675068,0.028042857,0.270542861,0.063207143,0.017164286,0.759192854,0.076842858,0.096128572,4.769999981,11.8350002,37.00499916,0.251833337,0.972166677,8.398333073,0.278666665,1.115833302,0.682833324,38.20166715,0.870833337,9.075000048,86.47500038,4.925000072,13.05000019,31.52500057,1.949999988,3.349999964,22.0250001,41.14999962,1.349999964,0.430000007,83.23000336,32.09999847,50.29999924,54.86430451,12.15121654,0.045576204,6.799518741,11.09085555,2.041697867,1.826096256,0.271323533,1.631783428,0.028200535,0.046397059,0.024573529,0.313636364,27.0,0.656,19.13333321,25.33333333,7.333333333
5054.098,453.2067621,227517.0924,1120.463715,17703.11296,7.613306026,26.22685877,0.281662359,1.384843171,1413.099573,1491.913376,1.294366037,1.189580441,0.194078126,344813.2813,0.613224251,132.9888738,153.3677794,155.0191135,119.8644218,132.5133975,0.538389875,0.847365563,25.52519441,19.89531986,6.55886217,398.2383029,300.463192,258.7844575,229.501922,254.4289341,334.4038887,0.786625631,0.70677865,46.54035886,1635.675034,0.026646154,0.273646155,0.0605,0.015853846,0.741730777,0.083876924,0.090238461,4.78000021,12.10999997,37.21999995,0.189166665,0.857333342,8.541666826,0.231999996,1.080833326,0.70266666,37.50833321,0.876333346,8.999999762,86.55000114,4.675000072,13.0250001,28.85000086,1.75,3.925000012,25.4000001,40.07500076,1.299999952,0.430000007,83.62999725,31.79999924,50.90000153,55.15491062,12.5516517,0.044267858,6.745848234,10.85348211,2.042544628,1.785803577,0.281116071,1.608727691,0.027151786,0.044995536,0.024857143,0.306205358,27.06666629,0.656,18.59999975,25.0,7.466666698
4412.208,449.4146022,205048.5239,1113.305786,15619.95717,8.212418685,25.18269134,0.847688327,1.230259248,1385.90319,1454.966949,1.109999293,1.063062508,0.166040511,319010.3974,13.83858762,122.7857192,137.0937837,148.7590106,118.3709307,121.537118,0.777469553,1.107134479,24.86186179,19.45231318,6.600392143,393.77948,263.9680951,258.0060387,242.8962612,293.6193403,359.7765923,1.044582119,0.793656829,47.62215598,1360.65004,0.027241667,0.264849999,0.060933334,0.016966667,0.753866668,0.076075002,0.092183334,4.699999809,11.94333331,36.13166682,0.211666666,1.007666667,8.480000019,0.287333337,1.201333324,0.646499991,38.11833318,0.902500004,9.200000048,86.15000153,4.175000012,13.0250001,26.42500019,1.724999994,4.175000012,24.45000029,43.22499943,1.324999958,0.430000007,83.77999878,32.20000076,50.0,55.5312023,13.09166664,0.041406015,6.572619079,10.42672931,2.089147854,1.776378436,0.265037594,1.586823298,0.027018797,0.047112782,0.021438596,0.306040104,27.30000019,0.657,18.39999962,25.10000038,7.349999905
5081.167,453.4963043,226620.1367,1120.607783,18640.73747,5.43761465,26.80086509,0.995332252,1.409621457,1388.803659,1424.65921,1.30518956,1.217723191,0.190522777,349544.9128,2.13200588,122.9497999,142.9303544,141.4208453,117.6215989,123.6161261,0.713100202,0.964800442,25.96463863,19.7241919,6.820499082,371.2954318,241.9345938,231.3102798,224.4043185,300.603845,367.078804,0.932744178,0.757638047,46.017615,1548.825058,0.028623076,0.283069235,0.05886923,0.015884615,0.698076927,0.078861539,0.095576922,4.690000057,12.1500001,36.43833288,0.2145,0.949000021,8.85833327,0.277500004,1.173000018,0.660333335,37.69333331,0.947166671,9.25,86.17499924,4.349999905,13.07500029,27.07499981,1.675000012,3.725000083,25.7249999,41.80000114,1.324999958,0.430000007,83.76999664,32.29999924,49.79999924,55.2441174,12.74441183,0.041882353,6.698529426,10.69823526,2.12676469,1.770882354,0.284411769,1.597499995,0.029088235,0.046205882,0.024411765,0.306176476,27.70000013,0.667,18.63333321,25.5,7.233333429
5139.396,457.6529734,227801.4564,1122.635142,18976.94792,2.698328845,27.13753994,0.291070624,1.399920136,1391.259937,1418.089737,1.303364133,1.213181734,0.184935186,350939.5586,0.804322214,118.5789385,139.1794926,139.96884,114.7810513,119.8852517,0.59290995,0.848543112,25.94096176,20.12385551,6.746162951,330.5876986,246.0180181,254.5145346,271.9765644,375.5282656,406.5900841,0.819757693,0.680361164,45.70966848,1650.150055,0.026353846,0.280130771,0.057676923,0.017207692,0.614776923,0.072361539,0.092776923,4.769999981,11.7899998,37.33000056,0.216499999,0.883166671,8.781666438,0.278833335,1.066333344,0.696666668,37.55166562,0.944499999,9.100000143,86.09999847,4.500000119,12.82500005,27.30000019,1.375,4.37500006,24.30000019,42.65000057,1.299999952,0.439999998,83.88999939,31.89999962,50.59999847,54.96208319,12.66699997,0.048895833,6.863374992,11.05335412,2.101916673,1.795249988,0.287354168,1.611135424,0.030229167,0.048129166,0.024616667,0.312166667,27.06666692,0.671,18.76666641,25.83333333,7.199999968
5155.577,450.8273328,227161.5794,1122.88707,19163.01831,2.047843551,26.78670907,0.998504647,1.434197346,1412.039254,1463.101367,1.30110462,1.246434604,0.186028937,349178.0508,0.990226865,113.6979701,135.7438835,134.7361492,112.9753726,117.4974082,0.608040628,0.884998091,26.02011784,19.785297,6.859936794,322.5680504,237.238409,227.2101574,229.973568,331.8720347,369.6295967,0.828799707,0.698339522,45.8551604,1621.200058,0.026914286,0.281042859,0.057678571,0.015485714,0.69492143,0.077800001,0.094557143,4.690000057,11.78666655,38.07499949,0.202833332,0.8495,8.454999924,0.256500003,1.0303333,0.688833336,37.52166621,0.855833342,9.224999905,86.29999924,4.574999928,12.82499981,30.2249999,1.600000024,3.774999976,23.67500019,40.72500038,1.324999958,0.439999998,84.15000153,32.29999924,49.90000153,54.97647061,12.54549025,0.048331373,6.790960797,10.87935298,2.055098039,1.765274504,0.272862743,1.602213731,0.029582353,0.048462745,0.023188235,0.308294123,27.66666667,0.676,19.73333359,25.53333282,7.566666603
5078.745,444.1141467,224633.446,1118.603617,19385.42684,0.387049231,26.63547627,0.629696328,1.435346335,1394.954524,1484.071219,1.296000659,1.241148109,0.192858038,344835.9818,3.497439972,117.6217375,138.5446552,137.5814308,119.8238293,122.8360443,0.628505612,0.840745665,25.9776024,19.48752673,6.929776331,343.4567477,264.9754009,278.5235621,290.3990695,460.4070447,456.2119382,0.822237494,0.699868155,46.1184934,1708.050064,0.025992857,0.293914284,0.059421429,0.01525,0.745457134,0.0847,0.094042858,4.769999981,11.78999996,37.53999964,0.235666662,0.961333315,8.306666851,0.278500001,1.12316666,0.699166665,37.57500013,0.887000014,9.149999857,86.17499924,4.625,12.95000005,27.19999981,1.625,3.574999988,24.3499999,43.25,1.324999958,0.479999989,83.86000061,32.09999847,50.20000076,55.16999998,12.58324997,0.050175,6.781250024,10.82724991,2.068999988,1.774749994,0.272250001,1.596675026,0.027775,0.045725,0.023825,0.306500003,27.20000013,0.676,18.46666654,25.63333321,7.499999841
5105.8,442.4308524,224995.4844,1118.642893,20273.76668,-0.40583093,26.91464376,0.34810045,1.396087269,1395.169978,1437.579337,1.296918824,1.216135949,0.178424418,345513.8385,0.421020721,118.340011,143.9096858,141.4565163,117.7899491,121.7092244,0.596721721,0.89448343,25.78254263,19.59335415,7.149487634,316.5421066,271.513127,241.4197801,248.9687042,330.1922518,366.125913,0.837042886,0.710291614,45.9902029,1693.575027,0.027238461,0.284538464,0.056346155,0.01673077,0.658030771,0.073392306,0.090976923,4.650000095,11.83999999,37.19000053,0.240666665,0.954000016,8.454999924,0.295999999,1.115833322,0.674833328,37.73500061,0.919666668,9.174999952,86.14999962,4.949999928,12.82500005,29.47500038,1.37499997,3.649999976,21.8499999,43.65000057,1.299999982,0.469999999,83.62000275,32.09999847,50.29999924,55.16388883,12.49333323,0.053111111,6.808611128,10.82055553,2.073611114,1.811388887,0.264166668,1.589972211,0.029861111,0.046305556,0.022194444,0.305833334,27.63333384,0.676,18.20000013,24.96666718,7.633333365
5104.955,453.6785437,226124.1022,1116.868912,20464.63053,1.756507811,26.9276042,0.346349893,1.38357466,1398.705383,1429.802602,1.302866444,1.191746543,0.190445603,347979.2344,0.378120083,129.2604265,153.9332256,148.5968138,124.2866373,131.6289047,0.606809087,0.868260642,25.81709448,19.55495095,7.200616976,366.2870394,281.8683332,255.7878431,243.1046549,306.5604413,321.2132403,0.827244441,0.698339755,45.95098527,1490.925034,0.026538462,0.276700001,0.056015385,0.015276923,0.635776926,0.074076923,0.091715386,4.829999924,11.77999989,37.43333371,0.246666667,0.935333351,8.323333422,0.291833336,1.099999984,0.659833332,37.56833331,0.904333333,8.899999857,86.14999771,4.5,12.82500005,30.85000038,1.299999952,3.449999928,21.8499999,42.54999924,1.324999958,0.469999999,83.65000153,31.60000038,51.20000076,55.14147039,12.48147061,0.049292647,6.726161765,10.87107354,2.049235276,1.816308824,0.268470585,1.617011764,0.028789706,0.046007353,0.021685294,0.303132356,27.5,0.661,18.0,25.13333384,7.666666508
5035.898,447.7225655,222879.9095,1113.209864,19976.44132,1.027835432,26.53115074,1.130778064,1.44556952,1393.999863,1426.557699,1.297422762,1.247624978,0.196331272,343055.0625,4.437083929,136.7759835,151.6335904,148.1884483,133.0522219,135.2406864,0.60353992,0.888770898,25.53556339,19.69540588,7.322148005,521.4722977,306.9068807,268.7863445,254.9864629,469.1695658,485.7957331,0.810760466,0.709209306,45.95126629,1476.450043,0.028128571,0.284942859,0.058464285,0.015585714,0.699949997,0.080021428,0.09195,4.769999981,12.08499988,37.35500018,0.205166665,0.929,8.390000025,0.268666667,1.138166666,0.693833331,37.54833349,0.878500005,9.075000048,85.92500114,5.149999976,12.60000014,30.42500019,1.299999952,3.75,21.47500038,43.05000019,1.324999958,0.449999988,83.95999908,31.89999962,50.59999847,55.03506917,11.99166655,0.050250001,6.796562528,10.9936112,2.077499986,1.768437499,0.270208335,1.61753473,0.028795139,0.045586806,0.024923611,0.305763893,27.56666692,0.661,19.0,25.36666743,7.900000095
5024.537,443.9788233,223100.1641,1119.381307,18999.96586,-2.654783825,26.44531822,0.415505689,1.447645242,1396.486979,1442.843734,1.291503136,1.25978819,0.18649653,345765.8685,5.073826171,133.7706963,146.4346027,143.0747401,131.5586131,132.4334876,0.612110764,0.86607037,25.84738183,19.46558301,6.749976198,597.6043915,288.772967,267.159743,266.3057995,497.3312721,601.81267,0.808743055,0.716063711,46.43418582,1621.200066,0.029838462,0.278376923,0.059869232,0.017084615,0.743207689,0.079053846,0.089546154,4.710000038,12.13166682,37.22499975,0.191500001,0.95933334,8.366666635,0.260666663,1.113999983,0.734333346,37.64333344,0.861499995,9.200000048,86.05000114,4.425000072,12.75,29.1500001,2.0,3.799999952,22.74999952,42.30000019,1.299999952,0.50999999,83.83000183,32.09999847,50.20000076,55.12058808,12.48558821,0.049941176,6.764411772,10.87411765,2.068235264,1.795294113,0.276176471,1.608176463,0.029147059,0.046088236,0.024941177,0.305882358,27.26666641,0.661,18.86666679,25.59999975,7.800000191
4802.538,456.5995665,222038.0527,1112.874959,17900.60368,-3.670939883,25.89369814,0.473834826,1.386338527,1385.085052,1456.273128,1.286257759,1.211469342,0.17298727,337873.5924,9.227841066,154.3035437,172.0715237,161.2281431,151.1613347,152.0570825,0.658911745,0.910146115,25.45848807,18.83721979,6.536725263,516.8984502,299.1287123,271.2230975,254.6804218,414.1049703,519.6072235,0.862308505,0.743283674,47.6634558,1519.875046,0.032008334,0.270608331,0.057641668,0.022666667,0.705758333,0.071283333,0.094816666,4.730000019,12.32666667,36.54500071,0.207333331,0.977166663,8.136666616,0.295666667,1.082333346,0.689500004,37.91166687,0.967166672,9.049999952,86.04999924,4.799999952,12.77499986,31.375,1.62500003,3.574999928,21.70000029,41.72500038,1.299999982,0.5,83.54000092,31.79999924,50.90000153,55.10882355,12.62147056,0.052676471,6.825882351,10.78647067,2.060882305,1.808529423,0.268823529,1.580411764,0.029117647,0.045294118,0.023294118,0.302352943,27.43333308,0.662,17.90000025,26.16666667,7.799999873
5074.903,450.2348384,226666.9056,1119.333008,20298.96541,2.064588922,26.91096059,0.592479859,1.42637604,1399.803918,1446.188738,1.305603052,1.2351574,0.18981422,349643.5833,2.307914982,152.213576,170.0922921,167.1620331,147.0557944,152.039004,0.598549952,0.876334146,26.04513399,19.22464593,7.460516453,498.1104546,314.4650714,267.3128096,246.3973764,364.9448013,516.6350174,0.804257753,0.728028402,45.7797691,1577.775047,0.0317,0.291000002,0.061953846,0.019223077,0.698299995,0.07973077,0.099907693,4.710000038,12.33833329,36.90999985,0.218166667,0.969833344,8.199999809,0.312500002,1.152166645,0.698333333,37.70499992,0.990999977,9.075000048,86.04999924,4.799999952,12.82500005,30.50000048,1.725000024,3.349999964,22.30000019,42.12499905,1.299999952,0.469999999,83.55999756,31.89999962,50.70000076,55.01002518,12.44590222,0.049165414,6.855413504,10.91052635,2.059172923,1.865651633,0.278195487,1.591778194,0.029609023,0.044726817,0.023112782,0.317481207,27.23333359,0.675,18.09999975,26.06666629,8.100000381
5230.923,450.098868,228958.2318,1123.010076,20453.43359,4.080215182,26.92532229,0.264680337,1.460453714,1409.461942,1448.497518,1.299219916,1.271038185,0.187822919,351405.5234,2.084622866,144.5185385,163.4695282,159.7155202,136.8311625,143.8817813,0.613917244,0.91286736,26.13571556,19.41963172,7.232908189,506.3291944,311.1239014,246.37651,231.2175624,351.6958834,531.9058444,0.830274763,0.743807862,45.70314169,1737.000053,0.030107692,0.29340769,0.057984615,0.018784615,0.638576929,0.074092307,0.101230769,4.820000172,12.04500008,37.54666646,0.2095,0.846666674,8.181666692,0.286500002,1.04733335,0.686666667,37.6200002,0.907499999,9.166666667,86.03333282,4.73333327,12.76666673,28.73333359,1.600000024,3.499999921,22.13333384,44.03333282,1.333333294,0.449999988,83.93000031,32.20000076,50.09999847,54.96442296,12.17747587,0.052064904,6.834975948,11.02858171,2.045240352,1.823677879,0.264663461,1.614512013,0.028877404,0.042706731,0.024120192,0.317379809,27.56666629,0.675,18.36666679,25.79999987,7.966666857
5137.219,449.4827478,228044.1094,1121.455851,20445.39966,3.221447123,26.84170643,0.733446819,1.457909152,1410.285008,1433.805871,1.300724993,1.261984944,0.193894676,352023.7604,3.745782945,148.2537549,165.1740195,159.8607769,143.2282585,147.8910395,0.63237824,0.89262066,26.57185539,19.6130445,6.990867555,525.8453407,312.4206441,265.7951825,246.8330771,434.5246506,582.3777605,0.830044729,0.781612265,45.8426981,1490.925049,0.032038462,0.306476921,0.057707693,0.015123077,0.637123067,0.076076923,0.104,4.800000191,11.94166676,37.8283329,0.204166668,0.867166668,8.306666692,0.279833332,1.068666657,0.693166673,37.45166715,0.90533334,9.174999952,86.45000076,4.425000072,12.87499976,36.45000076,1.62500003,3.549999952,20.04999971,38.57500076,1.299999952,0.439999998,84.16999817,32.09999847,50.29999924,55.04249964,12.29499996,0.04715,6.76849997,10.86824996,2.083750007,1.814749989,0.2675,1.605750003,0.027875,0.0464,0.022925,0.306000002,27.33333333,0.666,17.83333333,26.03333282,7.766666571
5077.849,452.322613,225795.3125,1118.81336,20193.13037,1.58141784,27.11296225,0.476844234,1.469321971,1420.828363,1448.481396,1.300431758,1.267165715,0.200144183,352838.832,0.863215281,145.8811951,163.4684677,162.7302659,141.3135481,146.2806387,0.642530171,0.913626291,26.91370018,20.06216598,6.568453828,599.1164525,349.4017982,291.1366336,294.3482717,559.7101466,602.5736423,0.850715677,0.698971259,45.99730857,1548.82505,0.033384616,0.282230767,0.060461538,0.017,0.738538467,0.071692307,0.099769231,4.760000229,11.83833329,37.04166794,0.219333331,0.906833321,8.46333313,0.296666667,1.020833323,0.667833328,38.0416673,0.88866666,9.349999666,86.52499962,3.74999994,12.92499995,34.47500038,1.299999952,3.225000024,20.2249999,40.77500057,1.274999976,0.449999988,83.18000031,32.40000153,49.70000076,55.1010417,12.44416666,0.047766667,6.794104127,10.86818754,2.095583328,1.782458333,0.258666665,1.600020832,0.02810625,0.042964584,0.0229125,0.311583334,28.16666667,0.661,18.66666667,25.96666718,7.933333556
5149.621,452.8703002,228039.541,1122.843526,20757.89193,2.738792444,26.93704724,0.296183087,1.421251739,1398.171941,1445.827907,1.299109668,1.234977444,0.184384839,352833.9206,1.852227415,138.5507577,153.9881751,156.3171043,137.020004,139.4337244,0.618779222,0.897507861,26.96874992,19.79073842,6.644830624,506.9173813,285.306366,267.1287257,278.1162726,493.2953796,578.667436,0.8421331,0.693908319,46.14675617,1693.575043,0.030100001,0.281773335,0.060866667,0.01804,0.656640001,0.06816,0.096333333,4.730000019,11.49333366,37.44999949,0.211833333,0.910166661,8.336666902,0.288333332,0.994499981,0.675166657,37.87166595,0.879666686,9.174999952,86.42500114,4.325000048,12.9749999,32.50000048,1.974999994,3.524999976,21.0250001,40.97499943,1.299999952,0.460000008,83.48000336,32.09999847,50.20000076,55.01277819,12.65636108,0.045136111,6.846777768,10.87380557,2.095111101,1.812388888,0.259055552,1.588341673,0.027511111,0.047130556,0.022394444,0.316777784,27.40000025,0.673,18.03333346,26.53333346,7.833333333
5016.873,454.0294446,225809.5807,1122.211828,20777.95369,-0.4196566,27.16498605,1.004630686,1.430677086,1398.553324,1449.432747,1.299687102,1.243081595,0.185550349,349982.5482,0.746639252,158.5164051,169.1670087,169.1328761,151.9338379,154.854948,0.626393626,0.898495023,26.87933993,19.76513577,6.889360527,546.0853755,324.80852,256.8395526,240.4418284,444.1280708,570.3421084,0.845117182,0.719604333,46.02623336,1635.675049,0.034292857,0.29992143,0.066,0.015535715,0.76136429,0.076892857,0.1006,4.739999771,11.32833322,37.3149999,0.218000002,0.956,8.536666552,0.299166664,1.051333348,0.661333332,38.05500031,0.858,9.225000143,86.22500038,2.800000072,12.89999986,31.4749999,1.62500003,3.274999976,21.5999999,42.02500057,1.299999952,0.449999988,83.72000122,32.20000076,50.09999847,54.97536771,12.54213229,0.042944853,6.838033082,10.94808828,2.088952187,1.78262867,0.262702205,1.601398898,0.027180147,0.047444853,0.026525735,0.307775735,27.56666692,0.673,18.0333341,25.9666659,7.866666635
5103.225,450.1086842,222442.9206,1118.052063,20830.83976,-6.294543862,27.03118197,1.495619067,1.466390903,1399.976196,1479.382743,1.297939455,1.273601716,0.190801439,349874.4635,1.235537808,141.5657959,155.9265238,156.4339698,140.6629515,143.9112285,0.674583741,0.931151636,26.84134571,19.89373485,7.104154289,584.9385122,338.9236298,282.3066311,271.680287,520.0855509,650.246007,0.878133821,0.775228024,45.71626393,1563.300049,0.033692307,0.30733846,0.064292308,0.015146154,0.772584613,0.079307692,0.103169231,4.710000038,11.67499987,37.30000114,0.235333336,0.967166672,8.696666718,0.288666661,1.071500003,0.679666668,37.92166646,0.855833332,9.324999809,86.17499924,3.87499994,13.04999995,28.4000001,1.900000006,3.800000012,23.30000019,42.59999943,1.324999958,0.460000008,83.62999725,32.5,49.5,54.91741068,12.73120528,0.045308036,6.944866089,10.97629463,2.109241051,1.798794636,0.276919645,1.581129462,0.028258928,0.047433036,0.026142857,0.30977679,27.5,0.675,17.93333308,25.76666641,8.099999905
5042.744,444.4952147,219405.9753,1122.039108,20636.13704,-8.347008775,27.11773181,1.171407533,1.458852435,1396.456491,1449.639404,1.282077322,1.284359922,0.172271993,340531.2682,4.144704395,129.0802275,142.4855305,144.7438876,129.748059,130.3277219,0.690662096,0.955539756,26.42624736,20.04099194,6.82778728,542.466582,293.6260389,260.4089769,267.8162924,501.1361173,657.5842396,0.906257063,0.800495185,46.26296457,1606.725037,0.033564285,0.305685714,0.062114286,0.015635714,0.697764286,0.074942858,0.101514285,4.679999828,11.58833329,37.39833387,0.2265,0.925166657,8.9733332,0.282666671,1.059000005,0.708333333,37.53666687,0.838333338,8.675000191,86.09999847,4.075000048,12.94999981,18.30000019,1.575000018,4.700000048,28.44999981,46.97500038,1.37499997,0.49000001,83.48999786,31.29999924,51.79999924,55.05305557,12.30255552,0.050297223,6.857222275,10.90686108,2.137388884,1.750749998,0.255027778,1.591597229,0.028508333,0.047130556,0.024505556,0.314972224,27.46666718,0.675,18.23333359,26.19999949,7.933333238
5114.192,445.4197066,222697.4232,1124.872996,20971.95207,-5.87659613,26.96215177,1.256125196,1.439872692,1388.782308,1444.108765,1.282900924,1.263951962,0.17401389,342740.6068,1.859471845,135.8999033,151.7377199,152.5228558,137.8949242,137.6271261,0.664059716,0.915960873,26.45192607,19.79518135,6.942299406,444.0530663,287.6564051,244.8118922,269.1882903,412.9583422,491.8586604,0.875193283,0.747266032,46.35919253,1577.775063,0.032513333,0.301560001,0.060193334,0.017393333,0.670860004,0.071066668,0.1016,4.639999866,11.4983333,37.31166712,0.217166665,0.953999996,8.454999924,0.284333333,1.030500015,0.689500004,37.80500031,0.858500014,8.650000095,86.22499847,4.399999976,13.10000014,18.89999962,1.650000006,4.375,28.42499971,46.64999962,1.349999964,0.469999999,82.97000122,31.20000076,51.90000153,54.90720573,12.42842642,0.045819118,6.918882353,10.981353,2.02369116,1.831558804,0.255735293,1.587575009,0.027414706,0.047452941,0.023860294,0.314264714,27.29999987,0.67,18.66666667,25.46666654,8.03333346
5113.861,443.090049,223980.7292,1123.571686,20878.61849,-4.061045193,26.75018541,1.713045249,1.434696401,1395.921334,1463.811646,1.290731976,1.26200367,0.170518793,346725.043,1.207666574,135.0198746,155.4391003,154.7083473,137.4643946,139.3283431,0.652512101,0.879757797,26.56048973,19.56259727,7.052078168,416.0558357,299.6235428,292.5168807,291.3388716,426.0402883,487.2668381,0.860736206,0.736834596,46.37271468,1505.40004,0.03576923,0.293692305,0.056307692,0.016384616,0.67084615,0.071000001,0.109692308,4.760000229,11.66499996,37.61333338,0.256999999,0.954333335,8.201666673,0.309666668,1.077999989,0.688166668,37.78833326,0.904499998,8.674999952,86.04999924,4.149999976,12.92499995,22.44999981,2.050000012,4.600000024,26.94999981,43.95000076,1.299999952,0.479999989,84.01999664,31.10000038,52.20000076,54.99154137,12.47859018,0.049193609,6.846466184,10.91753755,2.090451099,1.811635328,0.256635336,1.594921043,0.027770677,0.044977444,0.025511278,0.315300751,27.23333359,0.675,18.39999962,25.23333359,8.066666603
4952.585,446.4801596,221446.9837,1123.629278,19792.56112,-4.539300711,26.03083984,1.210655818,1.422464117,1384.422063,1470.906982,1.287079861,1.241438369,0.179789644,341438.8776,1.432526259,146.8598185,168.2932905,167.887228,151.7891108,151.9244461,0.6172559,0.83428969,26.14237849,19.58959198,6.785811385,411.5147349,315.038503,291.2727935,285.0255362,444.4553324,433.1417592,0.830460409,0.698802459,46.98915641,1708.050041,0.034928571,0.307257146,0.0588,0.0155,0.64794285,0.074514286,0.1051,4.800000191,11.63833348,37.83666674,0.201333337,0.874833335,8.375000159,0.284333333,1.040499975,0.710666666,37.67499987,0.895833333,8.575000286,85.92499924,4.00000006,12.89999986,22.05000019,1.650000036,3.949999928,25.7249999,46.625,1.349999964,0.460000008,83.87000275,31.10000038,52.29999924,55.0129187,12.14119622,0.043983253,6.795358875,10.83954536,2.078157852,1.802368411,0.26215311,1.59516985,0.026291866,0.045720096,0.027366029,0.335047849,26.70000013,0.675,18.26666641,25.43333371,8.0
5008.865,447.2196026,224226.2227,1123.365387,20781.67863,-1.499151401,26.42315841,0.688270414,1.432706942,1370.1981,1434.985834,1.293475156,1.251171201,0.179433404,344106.3242,2.018980632,150.0796954,168.4786282,165.1765442,155.3155785,154.0101681,0.636037425,0.883362258,26.20175258,19.87442398,7.058724999,482.6159833,351.6364365,315.1104762,313.2508049,445.6912524,488.9662603,0.86100516,0.724822919,46.34818347,1621.200043,0.0355,0.293261537,0.057061539,0.0182,0.639792309,0.069700001,0.102146153,4.739999771,11.53166676,37.70000013,0.212833337,0.881500006,8.103333314,0.26766667,1.032999973,0.697833329,37.7683328,0.864833325,8.975000143,85.77499962,3.949999988,13.0,25.22500038,1.650000036,4.200000167,23.24999952,45.67500019,1.25,0.460000008,82.88999939,31.60000038,51.29999924,54.90526313,12.11404018,0.046767802,6.859349803,10.94371523,2.071532486,1.819102162,0.25987616,1.595729111,0.026828174,0.045085139,0.02476161,0.307260065,27.66666603,0.676,18.66666667,25.76666705,8.100000064
5012.477,451.1155008,227383.6322,1124.684001,20926.88688,-0.299578751,26.42171534,0.516717159,1.42785127,1395.708505,1429.86037,1.299974193,1.242305552,0.183651622,349654.181,2.0240082,160.5321681,175.5974,174.7841962,161.333608,160.4788411,0.629689351,0.912530147,26.61381356,19.33213925,7.030306617,503.5496852,351.4168472,292.1585325,278.0172323,383.9755503,479.5600128,0.856235296,0.739757751,46.51981862,1635.675049,0.037207143,0.303821432,0.056092858,0.015635714,0.661357143,0.075407143,0.097935714,4.760000229,11.58666674,38.11333338,0.2155,0.8495,8.159999847,0.281833331,1.002333333,0.704666664,37.88166618,0.907499999,8.625,86.25,4.324999928,12.95000005,25.67500019,1.75000003,4.175000072,23.5999999,44.80000019,1.299999982,0.469999999,83.51999664,31.0,52.29999924,54.98888885,12.49861108,0.044138889,6.877777788,10.96111117,2.086666663,1.808333334,0.269999998,1.59416666,0.027527778,0.045138889,0.024638889,0.315555558,26.93333308,0.676,17.46666654,25.90000025,7.633333206
