Repository: notKguin/MMK-Informservice

File: final_project/project/ML-intensive_final_project_cleaned.csv (part 20 of 39)
Количество чугуна (т),Удельный расход кокса (кг/т),Расход холодного дутья (м³/ч),t горячего дутья (°С),Расход природного газа (м³/ч),t природного газа (°С),Содержание кислорода в дутье (%),Расход пара на увлажнение (т/ч),Перепад давлений общий (ат),t чугуна на выпуске (лётка 1) (°С),t чугуна на выпуске (лётка 2) (°С),Давление колошникового газа (ат),Перепад давлений нижний (ат),Перепад давлений верхний (ат),Выход колошникового газа (м³/ч),Положение клапана малый снорт (%),t колошникового газа 1 (°С),t колошникового газа 2 (°С),t колошникового газа 3 (°С),t колошникового газа 4 (°С),t колошникового газа в пылеуловителе (°С),Уровень засыпи (запад) (м),Уровень засыпи (восток) (м),CO в колошниковом газе (%),CO₂ в колошниковом газе (%),H₂ в колошниковом газе (%),t периферийных газов 1 (°С),t периферийных газов 2 (°С),t периферийных газов 3 (°С),t периферийных газов 4 (°С),t периферийных газов 5 (°С),t периферийных газов 6 (°С),Уровень засыпи (север) (м),Уровень засыпи (юг) (м),N₂ в колошниковом газе (%),Шлак,Чугун.Cr,Чугун.Mn,Чугун.P,Чугун.S,Чугун.Si,Чугун.Ti,Чугун.V,Чугун.C,Шлак.Al₂O₃,Шлак.CaO,Шлак.FeO,Шлак.Ko,Шлак.MgO,Шлак.MnO,Шлак.NaO,Шлак.S,Шлак.SiO₂,Шлак.TiO₂,Бар М10,Бар М25,Влага,Зола,Кокс +80 мм,Кокс -25 мм,Кокс 40-25 мм,Кокс 60-40 мм,Кокс 80-60 мм,Летучие,Сера К,Углерод,CRI,CSR,Fe,FeO,S,SiO₂,CaO,MgO,Al₂O₃,TiO₂,Osn,P,Zn,Cr,MnO,O₂ в горячем дутье,Доля агломерата,Колошниковый газ (CO₂),Колошниковый газ (CO),Колошниковый газ (H₂)
4978.056,453.7445702,224006.5423,1125.022115,20605.9375,-3.865885616,26.56480209,0.476987167,1.44878605,1393.609751,1430.071785,1.294228713,1.251052886,0.19625229,349562.099,2.397496295,158.9014257,176.2617836,177.7055359,159.5892092,165.1557484,0.645292359,0.878990581,26.66554038,19.5026776,6.945283532,473.7263654,356.7188403,316.5854657,287.4663779,364.8091393,488.9158465,0.858194162,0.729029405,46.32392788,1548.825058,0.034257143,0.275171425,0.05695,0.02055,0.670250003,0.072092856,0.099907143,4.71999979,11.73166656,37.21500079,0.238999998,0.884166678,8.011666616,0.336333329,0.995500008,0.663333327,38.3566672,1.008833329,8.924999952,85.77500153,4.025000036,12.95000005,27.82499981,1.62500003,3.975000024,22.5999999,43.97499943,1.274999976,0.460000008,83.31999969,31.60000038,51.29999924,54.93916736,12.38281239,0.048595834,6.891645866,11.00602082,2.073583305,1.809833338,0.288083338,1.597829154,0.027539584,0.044254166,0.02988125,0.306145837,27.5,0.677,17.33333333,26.43333308,7.566666603
5013.838,454.2659865,223946.5918,1119.589844,19875.66886,-10.57631058,26.61184541,0.90850725,1.457608228,1399.976789,1445.916225,1.288890744,1.26605323,0.18912037,348569.2591,9.126541734,158.7339846,171.5500291,175.7940693,156.8461164,163.221796,0.618496125,0.874126675,26.49831931,19.30265284,6.360959113,543.5631943,388.4312884,353.4109929,329.7554868,397.1241277,511.1334241,0.834430605,0.736476734,47.25029167,1563.300041,0.034564286,0.284564286,0.058542857,0.016571429,0.690228569,0.077835714,0.106271429,4.760000229,11.78833326,38.04333242,0.220166668,0.825000008,8.061666648,0.268333331,0.993166665,0.69083333,37.44333331,0.906500002,8.849999905,85.97500229,3.924999952,12.9000001,26.92499971,1.800000012,4.049999893,21.80000019,45.42500114,1.274999976,0.439999998,83.09999847,31.39999962,51.59999847,55.07222239,12.14277764,0.049544445,6.779777755,10.83488888,2.018999979,1.798777788,0.267888886,1.59845555,0.027355556,0.042444444,0.0233,0.299444444,27.33333333,0.647,18.86666679,25.66666667,7.900000095
5033.593,452.8427193,224516.8503,1115.781596,19968.63688,-5.999373647,26.43609222,1.470915584,1.426837961,1380.10991,1461.141471,1.284587095,1.255771399,0.168943289,348936.4049,3.908285434,146.9488331,160.0386899,162.6650041,151.0446148,154.3749765,0.711533614,0.947730315,26.27173185,19.37322299,6.440288206,516.0409292,310.1586469,294.7864017,313.9347445,475.0992533,527.9438655,0.909157984,0.783819792,47.27117634,1563.300049,0.032769231,0.267230772,0.052615385,0.020153846,0.705999993,0.076538462,0.111923077,4.829999924,12.64166673,36.11166636,0.271166667,0.983333319,8.09166646,0.311999997,1.169833342,0.662499994,37.77333387,1.03733332,8.924999952,85.85000229,4.199999988,12.875,29.07500029,1.62500003,3.699999988,20.0999999,45.5,1.274999976,0.460000008,82.77999878,31.5,51.29999924,54.62380974,11.57309519,0.05397619,6.787238148,11.60423802,2.028190486,1.792190467,0.25985714,1.710104765,0.026952382,0.043461905,0.025561905,0.30176191,27.33333333,0.565,18.13333321,25.36666679,7.833333333
5085.804,454.635797,228829.3145,1119.669098,19972.77352,-4.532035388,26.64102077,0.280431806,1.426372593,1394.123549,1444.179993,1.290187682,1.265863101,0.158666372,351856.151,1.737225032,139.6602812,158.2469845,154.546217,143.0402937,146.7526588,0.806714113,1.047970526,26.51436257,19.28318238,6.092715144,450.3764292,269.2478898,258.8725173,250.9842745,348.1131452,404.0023219,1.022704919,0.834505389,47.25404119,1592.250061,0.029821428,0.287085714,0.055935714,0.015442857,0.727314298,0.092685714,0.123421427,4.71999979,12.59833336,37.93833224,0.202666668,0.782333334,8.123333216,0.260666666,1.103666673,0.736499985,36.78166644,0.991833319,8.866666476,85.76666768,4.133333365,12.93333308,27.90000025,1.700000008,3.799999873,22.13333384,44.46666718,1.333333294,0.479999989,83.43000031,31.5,51.40000153,54.49356727,11.51988295,0.056760234,6.84441523,11.68289472,1.970906425,1.800994155,0.26491228,1.706988306,0.026985381,0.039001462,0.02528655,0.30290936,27.5,0.628,18.33333333,25.70000013,7.666666667
5139.425,449.0678786,228102.0319,1066.800695,19793.69702,-5.461396553,27.09451413,0.220937697,1.451316565,1396.092858,1446.679433,1.282880565,1.284906819,0.164002316,348937.7188,1.555081139,128.0914472,139.3172553,140.5115557,127.8725348,131.1780774,0.721730031,0.958347621,25.9589227,19.44328793,5.959273914,526.6613439,281.01946,282.0537186,304.6135902,513.743337,625.9461276,0.930437095,0.776303758,47.47727696,1809.375061,0.031614286,0.261342857,0.058564286,0.016407143,0.799321439,0.076057142,0.096514286,4.820000172,11.33999999,37.96333377,0.23233333,0.982166668,7.475000064,0.250333334,1.147833347,0.688499987,38.18166669,0.820500006,9.099999905,85.625,4.349999964,12.8499999,23.80000019,1.725000024,3.799999893,23.32499981,47.35000038,1.299999952,0.469999999,83.30999756,31.89999962,50.5,54.51388931,11.83333328,0.052277778,6.935555524,11.53500001,2.033611096,1.778888891,0.2825,1.664000001,0.026777778,0.035194444,0.029416667,0.292777779,27.76666641,0.67,18.36666679,26.09999975,7.666666667
5079.417,444.6770015,223541.959,1122.700246,19575.915,-7.249004245,27.27733628,0.995348254,1.420351267,1400.43791,1482.304472,1.277999302,1.260450239,0.157664354,343273.599,9.824705948,123.1796093,139.0264158,141.107681,124.3904158,126.752703,0.663158563,0.95140636,25.65762496,19.2864178,6.147013207,432.7129415,267.0946541,225.6733786,233.5697854,344.7627576,473.8936183,0.896682575,0.842131828,47.82576386,1664.625046,0.032114287,0.280435715,0.059364286,0.014035714,0.816792854,0.085892857,0.104557143,4.71999979,11.30333328,38.86333338,0.222166665,0.936833342,7.416666587,0.229833332,1.03366668,0.692166666,38.29500008,0.779166669,8.974999905,85.77499962,3.799999893,12.92500019,24.07499981,1.700000018,4.075000048,23.50000048,46.65000057,1.299999952,0.439999998,82.91999817,31.70000076,54.0,54.82465237,11.87114572,0.04940625,6.897465287,11.21857638,1.991458313,1.800243057,0.269756944,1.627281252,0.027145834,0.034565972,0.02540625,0.296736112,27.20000013,0.686,18.53333346,25.23333359,7.633333206
5293.219,448.6550192,227110.5332,1122.415298,19665.86686,-3.793659419,27.01446994,0.523758826,1.434212158,1400.655649,1452.073425,1.286044459,1.278583914,0.152941475,348843.9544,3.331091153,112.1037509,132.7833729,129.8925091,113.3235594,116.23465,0.777138315,1.080296149,25.80133311,19.37302327,6.133925438,333.1098804,222.5718988,201.2608388,212.9007975,236.0666993,308.0833143,1.008609409,0.806230366,47.61546278,1679.100075,0.030723077,0.264153842,0.054930769,0.015769231,0.601353847,0.064492309,0.102123077,4.769999981,11.13499991,38.3566672,0.244666666,1.095333348,7.393333276,0.273333336,1.151333332,0.67566667,38.25499916,0.846833338,9.075000048,85.87500191,4.024999976,12.89999986,25.30000019,1.600000024,3.899999976,23.0999999,46.10000038,1.25,0.479999989,83.51000214,31.79999924,50.90000153,55.00784301,11.48398681,0.049292484,6.84223857,11.05888887,1.964509797,1.733578433,0.269183009,1.616700976,0.026289216,0.028431373,0.027862745,0.298137256,27.73333359,0.684,18.90000025,26.63333257,7.533333302
4864.514,463.5866666,224411.4922,1116.209829,19450.9187,-4.017472368,26.10832437,0.339140362,1.391431133,1380.933583,1448.002431,1.277196253,1.230996539,0.158547453,343073.4974,12.70169393,133.9903227,149.7198124,149.8529695,132.1862892,138.4462369,0.688066949,0.905733506,25.32909266,18.37676716,6.320578853,467.1184387,340.4103394,277.2712803,247.5034459,227.6002083,319.241965,0.877999353,0.753707695,48.88968277,1592.250061,0.032830769,0.27046154,0.057276923,0.019815385,0.703315386,0.07303077,0.111576924,4.820000172,12.03000005,37.10500081,0.199000001,1.027166665,7.908333222,0.279499998,1.083333343,0.700333327,38.07666651,0.922000011,8.975000143,86.125,4.225000024,12.89999986,25.97500038,1.974999994,4.150000036,23.2249999,44.67499924,1.25,0.460000008,82.94000244,31.60000038,51.29999924,54.8841667,12.03906245,0.047522917,6.940979184,11.07524999,1.967041657,1.81975001,0.266791667,1.596216669,0.02709375,0.032685417,0.025941667,0.294166669,27.53333282,0.599,18.13333321,25.66666667,7.73333327
5143.776,463.9658484,227588.8359,1122.820231,19983.41512,-5.8298135,27.0066057,0.321229226,1.410622696,1374.266174,1415.315253,1.291842942,1.234876752,0.173734377,352891.0599,0.700050692,122.3013446,136.0857496,141.0751365,119.6189502,124.3580783,0.611247738,0.887356016,25.66832368,18.64846603,6.297431588,492.0198402,245.3709215,201.7446047,229.5922877,287.1958612,489.0161832,0.828777251,0.755619675,48.30415058,1606.72506,0.032814286,0.264250001,0.05455,0.025942857,0.598028575,0.064585714,0.115371428,4.670000076,12.67833328,36.25666555,0.2575,0.924500008,8.033333302,0.34283334,1.115500013,0.685999999,37.82833354,1.054500004,8.675000191,86.29999924,4.975000024,12.82499981,25.57499981,1.62500003,4.225000024,23.95000029,44.625,1.274999976,0.469999999,84.27999878,31.10000038,52.29999924,55.05937518,11.63906252,0.047819444,6.856319441,10.9740971,1.945833326,1.806249992,0.268020835,1.601246525,0.02665625,0.029847223,0.0253125,0.304826389,27.63333321,0.641,18.09999975,26.16666603,7.633333365
5073.605,464.7023667,228481.9714,1121.559636,19999.72884,-6.802698712,26.46661584,0.377985545,1.431599165,1385.493634,1457.626639,1.294196352,1.256739656,0.172919789,355129.5365,1.472185966,122.6072553,137.4103711,142.2694664,122.9643574,127.5703411,0.645952639,0.880997084,25.42176859,18.78132256,6.230575919,421.2682762,234.0134856,215.1109778,232.0736713,304.0201047,509.14674,0.846988959,0.756812207,48.50029167,1548.825066,0.031278572,0.274549999,0.05855,0.020921429,0.646799999,0.071157144,0.110564286,4.630000114,12.19333315,36.8416659,0.220999998,0.948666662,7.883333445,0.312333331,1.158500016,0.672666669,37.99000041,0.985000004,8.725000143,86.29999924,3.475000083,12.8499999,24.75,1.700000018,4.274999857,23.44999981,45.82499981,1.25,0.449999988,83.19000244,31.10000038,52.20000076,54.98979193,11.79183328,0.046333333,6.893499949,10.99593749,1.93710415,1.81872916,0.26552083,1.595522918,0.02629375,0.029460417,0.02555,0.301458338,27.33333333,0.65,17.86666616,25.90000025,7.466666698
4989.546,457.537791,225168.5645,1123.660543,19921.20744,-11.55558129,26.51026821,1.39147763,1.447854166,1383.94219,1425.943262,1.297375932,1.268750578,0.176728588,354888.6549,7.073136839,149.0976852,160.8988749,164.2820282,147.1226981,151.4551118,0.645919323,0.870459142,25.69153515,18.83603048,6.504636844,573.6279767,299.6955274,253.5878944,256.0747948,446.5760282,643.9872326,0.842138362,0.771134374,47.93624624,1461.975044,0.030933334,0.286866669,0.064266667,0.01914,0.808660003,0.089333333,0.116813334,4.659999847,12.55500015,37.26833344,0.199833333,0.844333341,7.89166673,0.272166672,1.104333361,0.719000002,37.25166639,0.930166662,8.875,86.02499962,3.87499994,12.75,26.35000038,1.675000042,4.674999952,22.75,44.54999924,1.274999976,0.49000001,83.30999756,31.5,51.40000153,55.07585179,11.76052627,0.049721362,6.848653215,10.7926471,1.959736845,1.80866873,0.260851393,1.576049538,0.02673839,0.031280186,0.024755418,0.29916409,27.59999975,0.645,18.70000013,25.43333308,7.866666794
5185.458,440.1356098,227246.735,1117.492691,19928.03475,-10.15647022,26.29481467,2.150167291,1.468215297,1386.840398,1411.121272,1.301341554,1.283852989,0.182657409,357969.1693,0.87655182,146.3191764,161.5941397,166.6825403,146.4541279,152.8714339,0.631427658,0.88428767,24.60847036,18.25035262,6.46858563,537.6115786,298.2717501,261.3166536,269.51179,382.0061442,519.9403229,0.841857178,0.716397164,49.60206286,1577.775047,0.030693334,0.28684,0.064293333,0.015886667,0.765260005,0.092253333,0.119886667,4.829999924,12.59833352,37.58166631,0.191500001,0.838500003,8.076666832,0.272999999,1.119000018,0.738666664,36.97166697,0.964166661,8.949999809,86.02499962,3.650000036,12.72500014,26.6500001,1.800000012,4.500000119,23.10000038,43.95000076,1.299999952,0.479999989,83.55999756,31.60000038,51.09999847,55.03937502,11.82614591,0.04795625,6.754916637,11.09683332,1.896749993,1.8060625,0.266854167,1.644166667,0.026383334,0.0288375,0.023529167,0.289666669,26.93333308,0.637,17.69999949,25.8333327,7.933333556
5233.975,440.501498,230911.3288,1119.016479,19826.98787,-3.943254255,26.05054641,1.637380416,1.464873741,1366.257739,1468.424774,1.30408891,1.278652941,0.184144734,360874.3164,1.913958285,137.9777168,160.676082,158.9148502,143.3563452,150.4556828,0.809538126,1.048102401,25.21245782,19.19455822,6.510092437,387.1053785,252.8101018,229.2126497,229.2877439,306.7574997,406.8990657,1.003977376,0.743715525,47.98617315,1563.300026,0.029338461,0.263599998,0.059146154,0.018715385,0.661338458,0.073684615,0.109507692,4.789999962,12.14333344,37.79333369,0.227166668,0.882666667,7.665000041,0.274499995,1.115500013,0.718833337,37.44166692,0.955000003,8.900000095,85.94999886,3.849999964,12.625,28.4749999,1.62500003,3.75,19.8499999,46.29999924,1.299999952,0.479999989,83.48000336,31.5,51.40000153,54.86764682,10.7263073,0.053503268,6.64093138,11.42271232,1.897075162,1.789673209,0.26736928,1.721292485,0.026398693,0.0273317,0.022937909,0.294444447,27.26666641,0.617,18.10000038,25.96666654,7.866666794
5272.134,453.500731,227710.5156,1121.813939,19947.2382,-10.35853487,26.57053256,0.61031984,1.402237857,1378.211522,1432.591064,1.296910192,1.233368635,0.166495948,355089.1055,4.049314419,125.3231869,153.281326,144.9493332,129.3846366,129.920337,1.449005316,1.754381786,25.19826317,19.60090065,6.317474226,312.3711014,229.4931405,216.8289007,217.8832226,234.3648516,237.6416893,1.659372804,0.937444525,47.82080984,1650.150063,0.027164286,0.251385712,0.059342857,0.022485715,0.615549999,0.066628571,0.111985715,4.78000021,12.00833321,37.16833305,0.239333332,0.950333327,7.651666721,0.316666673,1.123833338,0.688000003,37.65666707,1.014666657,9.100000064,85.56666819,3.700000048,12.77499986,27.96666654,1.633333365,3.933333397,20.16666667,46.29999924,1.299999952,0.49000001,83.18000031,31.89999962,50.59999847,54.80789476,11.63157902,0.054,6.667631576,11.34999993,1.93236842,1.817631583,0.271578949,1.702763168,0.026026316,0.028157895,0.023052632,0.290789478,27.93333308,0.607,19.03333282,25.50000064,7.933333397
4974.668,455.1001962,228604.5632,1081.094706,19910.99471,-8.798727254,26.52059929,1.494585992,1.449591438,1398.246753,1411.953073,1.294337094,1.262672454,0.185172454,352616.7721,2.19072259,138.3531739,149.8600502,158.2109566,136.0599149,142.4326073,0.65490032,0.868806278,24.73303548,18.59491158,6.324931622,482.6710485,318.0450535,268.8167089,248.1230113,305.7899501,341.7980614,0.822615124,0.689368079,49.25801086,1548.825043,0.028985714,0.269214285,0.062671429,0.018721428,0.80560714,0.082921428,0.113707142,4.78000021,12.38000011,37.05666669,0.213666665,0.911333332,8.028333267,0.267166667,1.07433333,0.707333346,37.77666664,0.917833338,9.299999952,85.05000114,3.400000036,12.6500001,29.89999962,1.525000006,3.62499994,18.79999971,46.15000057,1.299999952,0.419999987,83.54000092,32.29999924,49.90000153,54.89500017,11.11472223,0.054725,6.677638902,11.28186113,1.921444444,1.803027789,0.269555556,1.689808338,0.025922223,0.028169445,0.024175,0.290583338,27.33333333,0.646,18.33333333,25.56666692,7.766666571
5009.867,441.2405555,227642.3262,1117.778895,19367.49414,-4.205391989,25.83781155,1.752697835,1.462302516,1390.640454,1406.049984,1.293440466,1.262063627,0.199029398,349664.6159,2.0735245,144.9615237,154.0482044,159.4331805,133.4664548,147.2330424,0.62053742,0.843198833,25.17279736,18.75750764,6.325537841,624.8286209,348.8957227,283.9021079,275.562699,329.2011312,488.2618014,0.829151879,0.688029632,48.58882523,1577.77504,0.02445,0.248992856,0.066164286,0.017514286,0.863707146,0.081792857,0.101542857,4.739999771,11.63833348,37.9533329,0.207999997,0.858666678,7.625,0.245333331,0.993166675,0.709499995,38.2216657,0.845500002,8.900000095,84.92499924,3.824999988,12.77499986,25.42499971,1.75000003,4.150000095,22.0250001,46.65000057,1.299999952,0.439999998,83.27999878,31.60000038,51.29999924,54.99437527,11.31156248,0.04683125,6.709229165,11.17008333,1.936124999,1.784312502,0.288770834,1.665370845,0.025689584,0.02769375,0.02473125,0.285458335,26.76666641,0.679,18.03333282,24.63333321,7.866666635
4586.895,453.1607397,213516.02,1103.640012,17050.43732,-6.282039084,25.04670358,0.966604829,1.321428237,1378.330884,1430.081142,1.204641326,1.150383674,0.168848379,320299.3167,7.84305814,146.7217827,164.5310008,165.0426289,145.5998376,147.0229546,0.879276728,1.136038144,24.56907074,18.64885171,6.216314971,491.0318489,298.3966103,259.4328073,247.3616746,293.8646228,417.438043,1.10251157,0.737123437,49.21093941,1404.075039,0.0277,0.242641669,0.065566667,0.017341667,0.711900001,0.073275001,0.098508333,4.78000021,11.27833335,38.41333389,0.277833335,0.908999999,7.548333327,0.265333327,1.088333309,0.702333321,38.11333338,0.868666669,8.875,85.625,3.025000036,12.79999995,28.0250001,1.575000018,3.549999952,20.42499971,46.42499924,1.274999976,0.49000001,83.19000244,31.29999924,51.70000076,55.10625005,11.3046875,0.04715625,6.844062492,10.85124996,1.969999999,1.787499998,0.2890625,1.585437503,0.0256875,0.02728125,0.02628125,0.275000001,26.83333333,0.683,18.53333346,25.56666692,7.699999968
4774.04,476.9877605,225047.0918,1118.545553,18757.93042,-6.364302581,26.30680815,0.433631795,1.431883107,1383.793241,1496.233878,1.285402775,1.243252312,0.186899307,342889.9323,0.214305556,151.3739513,165.5688403,165.4783306,144.9146023,152.6731482,0.614360063,0.829419156,25.75005269,18.23242855,6.022803426,580.4454816,356.7179896,305.1009153,283.4665553,295.7355131,485.3318329,0.830855668,0.665040158,48.55267445,1577.77504,0.027707692,0.2517,0.073646153,0.018092307,0.978953857,0.088330769,0.101207692,4.71999979,11.57333358,37.68333308,0.224833332,0.859166662,7.686666648,0.266,0.995666673,0.682499995,38.57166735,0.875500003,8.75,86.14999962,3.025000036,12.6500001,26.97500038,1.600000024,3.800000012,20.60000038,47.02500057,1.299999952,0.460000008,84.12999725,31.20000076,51.90000153,55.1256576,11.69342103,0.045360527,6.7645,10.81007888,1.949486842,1.842921068,0.289000003,1.598768435,0.026919737,0.028496053,0.023869737,0.281789472,27.06666692,0.683,18.06666692,26.23333295,7.666666826
2998.703,468.5065947,180257.9564,987.1765366,10080.38023,-2.122233849,25.98567732,1.300571794,1.034765181,1407.758545,1331.779378,1.310191646,0.814747795,0.218584089,240183.2734,16.11085608,299.6912689,314.1618144,313.032753,279.515419,271.35731,1.81942116,2.014164696,26.61709253,16.35923862,5.210303028,389.2207502,474.9416377,305.1009153,575.3525085,473.1170959,243.7990926,1.940736825,1.759061292,50.97412539,940.8750458,0.035615385,0.305461537,0.063428573,0.014153846,1.837615371,0.122538461,0.099846154,4.389999866,12.16600018,37.67799911,0.145799999,0.651599997,8.338000298,0.209000003,0.95,0.783200002,37.84800034,0.66839999,9.124999762,85.79999924,3.87500006,12.875,34.47500134,1.550000012,3.649999976,17.77500033,42.54999924,1.274999976,0.49000001,83.87000275,31.89999962,50.59999847,55.28230937,11.84812866,0.043216374,6.854049679,10.46937133,2.029956135,1.846959066,0.268128655,1.527624259,0.02796345,0.03073538,0.026802632,0.30535088,24.33333333,0.713,14.66666667,26.10000038,6.800000191
4267.888,460.0747288,217446.0378,1027.216082,10520.71419,-4.648992575,25.697258,1.317235465,1.303600118,1374.984421,1398.806201,1.232088422,1.057134253,0.244369211,306430.5,15.52444736,201.4514268,225.0056044,202.2427991,197.6903795,200.2507064,1.220736404,1.326505209,24.92182422,18.37098328,4.202279101,578.8566538,624.0357995,574.9025879,575.3525085,473.1170959,530.795694,1.360485936,1.067464697,51.68323882,1404.07505,0.034035714,0.279249998,0.072992858,0.018821429,0.998514282,0.088278572,0.097614287,4.829999924,11.85166693,36.69666735,0.157500001,0.897500008,8.443333308,0.260499994,1.057499995,0.712333332,37.75833321,0.833000004,9.125,85.40000153,4.425000131,12.92499995,33.375,1.600000024,3.774999976,17.0,44.25000095,1.299999952,0.460000008,82.76999664,32.0,50.40000153,55.46391013,12.05199236,0.043768797,6.810206794,10.33093979,2.071278196,1.850751873,0.269812031,1.517313921,0.027710527,0.028646617,0.028295113,0.301917293,24.46666654,0.71,16.60000006,24.79999987,6.166666667
4551.533,477.2230615,221880.0911,1065.422821,11864.74532,-4.627104561,25.697258,0.403390383,1.348426501,1407.758545,1454.468888,1.167307054,1.072928806,0.274190395,320834.418,4.448638201,152.7952283,174.1031303,160.7646605,155.4340436,158.4271043,1.161159481,1.279968912,24.75110618,20.23570959,4.523667037,404.0287832,388.9970144,375.4305407,364.5901858,335.1314112,313.6401532,1.317378814,1.12313878,49.67191299,1548.82505,0.035899999,0.2585,0.061185714,0.024385714,0.654071429,0.054242857,0.097871429,4.699999809,11.67333333,36.50666682,0.196666668,0.8935,8.37166659,0.314666674,0.99000001,0.679833333,38.46166674,0.884000003,8.924999952,85.97500038,3.475000083,12.92499995,38.15000153,1.600000024,3.324999928,15.9000001,41.02499962,1.274999976,0.5,83.16999817,31.60000038,51.29999924,55.55277771,11.73137249,0.044607843,6.757336623,10.26182997,2.035065342,1.835,0.267499998,1.519220577,0.026944445,0.029058824,0.027186275,0.288823531,24.93333308,0.722,18.73333359,24.63333321,6.366666635
5017.488,456.1223628,223070.4616,1096.977626,18283.93896,-3.049108451,25.86973977,1.135565953,1.449280004,1408.636007,1455.462237,1.300766165,1.209589625,0.238090366,343123.1341,2.439411009,143.3879375,163.7489999,154.4869665,149.6023083,147.6105944,1.209181269,1.276373471,25.46953344,21.12109733,6.284086386,389.2207502,431.4206823,363.2466316,342.7797661,322.2009188,261.9972286,1.326854323,1.193036591,46.29959536,1534.350067,0.032957143,0.285928573,0.066828572,0.015285714,0.779585706,0.080507143,0.10795,4.769999981,11.99000009,38.09499995,0.179666668,0.785000006,8.691666603,0.242166666,1.043666671,0.727999995,37.21333313,0.825333337,8.850000143,86.19999886,3.225000024,12.8499999,36.02499962,1.62500003,3.5,17.27499986,41.57499981,1.299999952,0.460000008,82.95999908,31.5,51.5,55.47941161,11.88992636,0.042619118,6.722911732,10.40535297,2.069676461,1.785558828,0.282191178,1.548101458,0.02702353,0.028976471,0.032319118,0.290470592,26.69999949,0.702,19.10000038,24.86666679,7.600000064
5231.959,441.6919576,225035.0671,1097.380208,18999.4755,-0.467856023,25.40783514,1.126884277,1.469136586,1385.139308,1450.643453,1.303778773,1.219155679,0.24782581,353704.4349,2.024746036,133.4246302,151.6988258,144.0529963,140.0902723,139.4404612,1.095808148,1.16575254,25.52833843,21.25220418,6.326936265,337.4375839,366.7061818,340.6168175,320.6384468,293.7481308,233.196284,1.227462605,1.110880844,46.05030155,1635.675041,0.033207143,0.269050003,0.063428573,0.017857143,0.764585716,0.074392858,0.103728572,4.730000019,11.63333337,36.62333298,0.207000002,1.13016666,8.419999917,0.271000003,1.156666676,0.6875,37.91333262,0.877833327,9.075000048,85.54999924,3.925000072,12.875,27.875,1.675000012,4.175000072,23.9000001,42.375,1.299999952,0.469999999,83.37999725,31.89999962,50.59999847,55.60611127,12.03249996,0.042525,6.689194413,10.34197223,2.032611113,1.818249998,0.268333332,1.547080564,0.02735,0.028677778,0.027008334,0.292722223,27.66666667,0.702,19.83333333,25.16666667,7.76666673
5190.995,437.7349799,221620.2383,1122.449722,18797.96082,0.040936663,25.78088148,0.388531525,1.415343319,1377.085068,1331.779378,1.312061613,1.181367586,0.23190587,348422.6029,6.666713747,136.3607677,162.2749227,150.3497995,138.3322458,144.9087791,1.093452948,1.241909573,25.56672645,21.08973424,6.360222995,340.1685664,346.0374184,322.0113284,296.3752797,257.7853858,234.8292605,1.258817966,1.126520194,46.13777002,1635.675049,0.030571429,0.244928571,0.060835714,0.02425,0.790878573,0.068464286,0.098578572,4.730000019,11.85000006,36.04166603,0.20616667,0.972166667,8.509999911,0.284833332,1.018833329,0.666166663,38.45333354,0.925166676,9.075000048,85.47500038,4.125,13.14999986,30.0250001,1.62500003,3.875,22.79999971,41.67500114,1.349999964,0.49000001,82.98000336,32.09999847,50.29999924,55.53124988,12.07250004,0.042177083,6.730208362,10.28666683,2.022395792,1.78333332,0.271145831,1.528197931,0.027770834,0.03078125,0.0278125,0.2996875,27.46666654,0.704,19.63333321,25.63333257,7.866666794
4800.132,462.7198037,226674.0143,1119.74381,17194.69458,0.679442369,26.02132869,0.42616914,1.378117472,1368.793437,1464.541524,1.28415139,1.166333914,0.210175346,353664.9414,1.189600884,159.016077,183.6639207,171.866024,171.6591984,173.0416546,1.02824914,1.148969258,25.43334413,19.66572936,6.219003975,327.922458,328.323199,316.8949928,292.6957792,279.932888,243.7990926,1.159077535,1.156731188,47.84902064,1563.300056,0.030933333,0.27142667,0.06116,0.021846667,0.587213337,0.068153334,0.109499999,4.760000229,12.03166691,36.95499929,0.240999999,0.784833332,8.663333575,0.308999995,0.936833352,0.680500011,37.71833293,1.038499991,9.025000095,85.27499962,3.324999988,13.1500001,25.37499952,1.625,4.725000024,27.69999981,40.57500076,1.299999982,0.469999999,83.19000244,31.89999962,50.70000076,55.98928558,12.06718254,0.042357143,6.531785708,9.919801599,2.004206332,1.843412708,0.278531746,1.519027788,0.027154762,0.030940477,0.026412698,0.294523809,27.66666667,0.712,18.66666667,26.26666641,7.966666698
4834.447,455.7454776,221601.0182,1109.333628,18410.06128,-4.970212311,25.67200979,1.175537017,1.431570028,1407.758545,1398.806201,1.284605553,1.212158571,0.217382521,350818.0365,8.276541919,180.0587705,196.3293648,186.7606812,191.9954179,189.7234497,0.980422805,1.054019439,26.86937523,19.43026439,6.835747699,515.4849205,474.9416377,379.6736933,343.3336233,369.1024984,363.5602862,1.078106311,1.068014925,46.00730546,1577.775055,0.034278571,0.295035718,0.070942857,0.017478572,0.805571422,0.095871428,0.114178572,4.739999771,12.3416667,37.41999944,0.224499998,0.646000008,8.934999943,0.258999998,0.876666665,0.728499999,37.26166662,0.958833327,9.025000095,85.47500038,3.775000095,13.1500001,26.40000057,1.599999994,4.350000024,26.4749999,41.17500114,1.324999958,0.479999989,82.91999817,31.89999962,50.59999847,55.55580842,12.1509848,0.044093435,6.725723904,10.2416246,2.081851853,1.818122895,0.285252525,1.523251689,0.026936869,0.02955303,0.030314815,0.298476434,26.36666679,0.716,18.09999975,25.90000025,7.833333492
5140.45,442.4908878,223010.5944,1108.450083,18947.00521,-3.838875234,25.40783514,0.719906745,1.437029699,1409.930639,1398.806201,1.293261781,1.230272805,0.204723557,350276.6159,4.723668265,152.9667123,172.7580929,164.2362525,165.4255034,163.583004,0.926453638,1.034387469,26.44066747,20.22139907,6.718055705,461.6478004,417.8996824,343.1038666,313.5681178,341.9625727,301.3406893,1.040465665,1.082506468,45.77736076,1693.575058,0.035646666,0.288273335,0.064913333,0.01708,0.698473322,0.08184,0.106513334,4.829999924,11.85500002,36.92833265,0.223166667,0.781666656,8.896666686,0.285666669,0.998499999,0.676999986,37.57333247,0.971000016,9.150000095,85.52499962,3.425000012,13.10000014,25.0999999,1.724999994,4.274999976,27.39999962,41.5,1.324999958,0.479999989,83.83999634,32.20000076,50.09999847,55.59159721,11.83268905,0.04337395,6.698235277,10.24718474,2.051050424,1.820420158,0.271554623,1.53002101,0.028222689,0.029113445,0.029130252,0.300546219,27.29999987,0.683,18.46666718,25.83333333,7.833333333
5174.773,449.564445,224182.6842,1123.781748,18820.13485,-3.86492179,25.697258,0.411093749,1.427168985,1396.751375,1506.470159,1.301156943,1.211609984,0.212935761,355115.3997,1.192849701,154.5263303,171.3837287,168.8020433,168.7611879,168.6446768,0.877855266,0.975443112,26.89205464,19.90693577,6.92795821,381.1246885,356.4124692,319.4590327,287.2354088,323.2574577,278.7477805,0.982382581,1.067727951,45.60728312,1519.875053,0.033769231,0.279123082,0.059715384,0.021507692,0.619323073,0.0701,0.111230769,4.71999979,12.23666684,36.28333346,0.259166673,0.83616665,8.846666813,0.318833331,1.019666652,0.683166683,37.62166659,1.024333328,8.875,85.75000191,3.399999917,13.17500019,24.20000029,1.724999994,4.150000036,28.0,41.92500019,1.25,0.449999988,82.44000244,31.39999962,51.59999847,55.85062485,12.25374998,0.046525,6.594312531,10.04724999,2.071000002,1.793374993,0.289187503,1.523556252,0.02745625,0.029,0.0296375,0.297687501,27.70000013,0.672,18.40000025,26.03333282,7.900000095
5042.496,459.7371599,221133.3014,1125.667333,18923.85205,-8.534869274,25.98567732,0.435894062,1.420425326,1371.018377,1441.85791,1.298249781,1.200424219,0.219097221,354278.724,3.349638918,151.9194749,176.4239782,162.7299881,163.3885066,166.270209,0.947482338,1.020596122,27.08045181,19.69055518,6.921317379,420.0357386,389.825737,352.5210609,311.9384232,289.5984077,274.0832545,1.051102189,1.032368859,45.73379087,1621.200027,0.037266666,0.289000001,0.061533333,0.020066667,0.672400008,0.079333334,0.122666667,4.739999771,12.34500011,36.6899999,0.2465,0.773166666,8.869999886,0.328666667,1.015500019,0.698499997,37.111667,1.051500003,8.849999905,85.67499924,3.849999905,13.05000019,19.15000057,1.600000024,4.550000012,31.2249999,43.47500038,1.274999976,0.5,82.65000153,31.39999962,51.59999847,55.64104176,11.63968743,0.042422917,6.631583306,10.22854157,2.043749997,1.763604176,0.28925,1.542868748,0.026022917,0.027808333,0.031695833,0.290437501,28.0,0.692,18.76666641,26.5,8.03333346
5043.939,459.7302015,222076.2917,1125.269277,19212.18547,-9.823586961,26.25249743,1.010743753,1.408941105,1395.303082,1464.541524,1.29979231,1.208070566,0.198927525,354813.8112,1.179704809,152.9525852,173.8423665,168.6314036,160.2461281,160.5034644,0.922968619,1.002549892,27.13665986,19.84323835,6.851159334,451.3627243,417.836497,347.2518883,294.0435155,310.5682481,289.937774,1.009469608,1.034411532,45.6011494,1476.450066,0.034892857,0.27437857,0.062314286,0.02195,0.694928574,0.075342857,0.107142857,4.739999771,11.91166655,36.375,0.282666666,0.847166687,8.726666609,0.337166669,1.056833327,0.675000012,37.77166684,1.020999998,8.899999857,85.72500038,3.224999964,12.94999981,21.69999981,1.600000024,3.99999994,29.79999971,42.90000057,1.299999952,0.49000001,83.08999634,31.60000038,51.29999924,55.64444489,12.19472218,0.043194445,6.643333356,10.21527783,2.069166627,1.816111101,0.281111114,1.537777791,0.028944445,0.028305556,0.027083333,0.309166672,27.76666705,0.703,18.23333359,26.33333333,7.899999936
5016.85,454.5213132,222076.3835,1124.20577,19338.64201,-8.773373882,25.86973977,1.230905672,1.424330438,1406.238037,1485.055978,1.292558104,1.227570037,0.1946875,351592.9258,0.956686117,152.1846523,171.5838534,168.7871393,160.8880685,158.3731187,0.876173839,0.959178875,26.78141157,19.73802932,7.190924247,450.4773877,415.6733793,347.533947,316.3320452,456.3514875,381.5159251,0.983215272,1.028171291,45.61681779,1418.550041,0.035184615,0.280161539,0.061653846,0.021084615,0.739161537,0.080238461,0.111000001,4.800000191,12.0583334,36.56666629,0.228333332,0.72450001,8.966666698,0.297833338,0.95783333,0.702166677,37.60333379,0.989166667,8.975000143,85.92500114,3.375,13.04999995,23.92500019,1.600000024,4.350000024,25.92500019,44.19999981,1.274999976,0.49000001,82.69999695,31.70000076,51.09999847,55.81615407,11.78743579,0.04094359,6.56671796,10.08492304,2.00289743,1.808512821,0.270641024,1.536107671,0.028017949,0.028374359,0.024197436,0.311769235,27.33333333,0.729,18.60000038,25.86666616,7.900000095
4956.877,447.9487867,221555.3053,1121.846664,19310.4034,-8.603479067,25.59913913,1.129746991,1.434072912,1423.169505,1497.033622,1.288477436,1.238442714,0.193800927,348316.3529,3.002058761,152.3130919,172.4657262,170.0986563,159.8357728,158.9320501,0.827880318,0.944859837,26.17489529,19.66550493,7.09688288,500.7692566,495.0884145,359.1310056,327.7310791,410.0227102,399.9141744,0.945199713,1.053750917,46.28150988,1461.975052,0.034757143,0.289807145,0.064542857,0.01605,0.804421421,0.0921,0.106721429,4.760000229,11.79833333,37.55499903,0.231166666,0.730499993,8.613333384,0.268833329,0.950500002,0.68933334,37.24666595,0.918666671,8.550000191,85.85000038,3.575000048,12.79999995,24.55000019,1.600000024,4.349999905,27.80000019,41.70000076,1.274999976,0.460000008,83.76999664,30.79999924,52.79999924,55.69980386,11.91362744,0.044305883,6.583921573,10.22413725,2.016352923,1.821078426,0.275019609,1.553613723,0.027729412,0.030260785,0.025945098,0.307705882,27.83333397,0.743,18.20000013,25.43333308,7.866666794
5133.644,438.1432061,221973.4368,1122.503789,19439.66032,-5.920392279,25.78088148,2.000245099,1.432381387,1411.736849,1396.260254,1.291011145,1.23128059,0.198828803,349784.151,4.261791008,150.5642967,168.023365,171.2251415,153.1386751,154.6304073,0.746524865,0.877666347,26.16874139,20.22514288,7.32141,479.0155919,429.9872869,339.0086784,310.1309458,401.2827034,453.6106962,0.883192743,1.011269912,45.47355604,1592.250053,0.0344,0.276899998,0.063742857,0.016557143,0.793371422,0.082014286,0.107414286,4.900000095,11.72833331,37.59666697,0.222666666,0.77366666,8.503333092,0.256333329,0.98633333,0.681000004,37.77833366,0.852333337,8.674999952,85.95000076,3.324999988,12.77499986,23.95000029,1.600000024,4.024999976,27.4000001,43.02499962,1.225000024,0.469999999,83.18000031,30.89999962,52.59999847,55.83895853,12.12208335,0.042845833,6.558104188,10.06368744,2.041249989,1.767166682,0.275437499,1.534556248,0.027154167,0.02716875,0.028377084,0.308000003,28.13333321,0.743,18.86666679,25.69999949,7.900000095
5243.177,439.2294439,220759.7754,1123.086243,19362.88525,-11.40291226,25.67200979,1.375077409,1.409507538,1397.116756,1393.062856,1.291039531,1.206320604,0.201410302,345116.8021,1.209732985,138.3731073,162.6177451,155.0174046,145.3091828,144.8484942,1.065829361,1.173748548,26.11712225,20.39310733,7.041623195,392.6167501,363.1269747,341.827076,308.6504567,281.4416218,305.3430201,1.200742645,1.133858678,45.62422403,1621.200043,0.038538461,0.282615389,0.062692308,0.015923077,0.648076929,0.067692308,0.108692307,4.829999924,11.39999978,37.24166679,0.209333335,0.82099999,8.745000045,0.317666667,0.992166648,0.667666664,37.92333349,0.897166669,8.75,86.20000076,3.349999964,12.75,22.25,1.600000024,4.275000095,29.19999981,42.67500019,1.274999976,0.449999988,83.20999908,31.20000076,52.09999847,55.77048896,11.9977255,0.043285714,6.576503764,10.11601504,2.030770668,1.784323321,0.286541355,1.538208643,0.026654136,0.028659775,0.032208647,0.320000002,27.56666692,0.744,18.46666654,26.03333346,7.76666673
5179.704,443.965421,220407.8275,1122.470622,19499.941,-12.63995433,26.02132869,0.735740714,1.408395827,1409.342586,1401.656842,1.29308479,1.188556145,0.217687499,344302.4323,10.96218204,139.938604,159.8177719,158.5924803,146.19321,144.3905919,0.761570774,0.88716649,26.28650157,20.12662673,7.029222051,378.1965332,349.7498817,312.0495135,292.063591,298.7901268,305.3533694,0.890032001,0.91578906,45.73842796,1621.200035,0.039571428,0.296500002,0.066785716,0.016857143,0.695928578,0.071,0.11392857,4.809999943,11.64166657,36.97166634,0.212666666,0.805666675,8.703333378,0.325000003,0.982333342,0.678166668,37.90166664,0.929500004,8.775000095,86.32500076,3.25,12.95000005,23.02500057,1.62500003,4.200000167,28.1500001,42.99999905,1.299999952,0.49000001,82.66999817,31.29999924,51.70000076,56.00106815,11.96730756,0.044452991,6.449316252,9.922201061,2.003354698,1.720683748,0.2841453,1.539025652,0.025944445,0.027128205,0.031222222,0.318952993,27.93333371,0.737,18.83333333,26.06666629,7.633333206
5198.245,452.1588678,222103.8965,1122.104843,19476.98153,-9.900852323,26.3415428,0.649472711,1.415616433,1401.49676,1398.775905,1.29345945,1.195786476,0.218414619,347215.6146,0.756141081,142.1312342,160.6109562,161.387104,141.5484085,145.8004519,0.753987675,0.887933602,26.41824452,20.25037074,6.550412178,397.3330879,351.7028745,314.9633395,292.7751033,323.5772883,307.0878067,0.887347043,0.884536711,45.96671708,1606.725052,0.0392,0.288933329,0.062266666,0.0202,0.617399999,0.064466666,0.116666667,4.880000114,11.82166656,37.00166639,0.221333332,0.809833348,8.741666635,0.3495,0.967500011,0.664999992,37.77333387,0.984666675,8.774999857,86.14999771,3.625,12.875,22.19999981,1.600000024,4.175000012,28.52499962,43.49999905,1.299999952,0.479999989,82.76000214,31.29999924,51.79999924,55.67666664,11.81833331,0.046,6.612333314,10.1126667,2.105999994,1.760666664,0.29966667,1.529399999,0.026966667,0.0289,0.033166667,0.309333334,27.66666667,0.746,18.36666679,25.76666705,7.699999968
5072.481,457.9388536,227333.7331,1123.189428,19451.83781,-2.428255012,26.13459977,0.796194161,1.437009846,1405.313647,1392.292537,1.306412275,1.216373851,0.219004051,356433.9076,1.209732985,156.2915421,172.1984857,182.8481382,160.8962568,163.7090155,0.702227488,0.84005295,27.11316951,20.294487,5.497271995,414.8525798,372.1079674,311.7662671,262.68949,329.3549016,331.8583094,0.821552197,0.874747733,46.28109725,1346.175049,0.040066666,0.296333331,0.062466668,0.0186,0.672266662,0.069533333,0.117266666,4.829999924,11.75166655,37.53000069,0.200500002,0.757333338,8.515000025,0.311833332,0.901000013,0.690333347,37.67166646,0.937000006,8.699999809,86.20000076,3.150000036,13.07500029,22.92500019,1.62500003,4.424999952,28.47500038,42.55000019,1.274999976,0.50999999,82.63999939,31.10000038,52.09999847,55.80196052,11.63638881,0.042784313,6.566797397,10.03285957,2.055343131,1.777140517,0.287058821,1.528022884,0.026854576,0.026397059,0.031893791,0.317271247,27.56666629,0.745,18.73333359,25.46666654,7.899999936
5105.613,446.4554507,224627.9134,1118.58253,19315.78743,-2.520999848,25.85933248,0.89109646,1.437539925,1405.63147,1394.947479,1.304962287,1.220847234,0.214612268,353262.569,1.469481525,172.9244595,186.6374442,183.416935,169.9965019,178.58078,0.757862846,0.859198138,27.20152958,20.01783403,5.621813238,484.7368889,434.5117404,342.7689768,292.1566467,342.1047223,352.2818311,0.872157633,0.853644383,46.33336846,1621.200058,0.042333333,0.314933338,0.063733333,0.0178,0.668066661,0.0748,0.125466666,4.679999828,11.68833319,37.61333338,0.222666668,0.792833338,8.725000064,0.320666666,0.960000008,0.693333338,37.53333346,0.951999992,8.75,86.02499962,3.200000048,12.89999986,23.99999952,1.600000024,4.225000024,27.99999952,42.17500019,1.299999952,0.479999989,83.23999786,31.29999924,51.90000153,55.90555583,11.69236105,0.041597222,6.583749983,10.02069443,2.045138862,1.77305556,0.290138887,1.52213889,0.027319445,0.025777778,0.033291667,0.317638893,27.93333371,0.744,17.90000025,25.66666667,8.166666985
5070.427,452.6640983,225382.679,1121.523315,19325.23861,-4.237391164,25.91107949,1.125858925,1.454153573,1405.954034,1416.937636,1.297944223,1.24760969,0.204177752,350699.6823,0.82150781,166.1072178,180.8329639,178.6682339,166.4932512,168.4499556,0.810114582,0.911232409,27.08873908,20.09218478,5.540332437,532.9455935,474.1573435,347.3224157,297.7956696,343.4977074,367.0421422,0.906388005,0.972810715,46.46567996,1534.350052,0.040285714,0.305714282,0.065857144,0.017357143,0.70785714,0.075785715,0.113285714,4.809999943,11.52333339,37.53833326,0.253500002,0.76849999,8.629999955,0.326666668,0.915333341,0.671166668,37.73833275,0.945333332,8.725000143,86.04999924,3.474999964,12.92499995,23.07499981,1.600000024,4.225000083,29.1500001,41.95000076,1.299999952,0.479999989,83.29000092,31.20000076,52.0,55.69137243,11.31470586,0.04237647,6.598882354,10.17447065,2.081470561,1.775372545,0.296764708,1.542105881,0.026025491,0.025947059,0.032796079,0.322137259,27.73333359,0.741,18.5,26.19999949,7.866666794
