Repository: notKguin/MMK-Informservice

File: final_project/project/ML-intensive_final_project_cleaned.csv (part 21 of 39)
Количество чугуна (т),Удельный расход кокса (кг/т),Расход холодного дутья (м³/ч),t горячего дутья (°С),Расход природного газа (м³/ч),t природного газа (°С),Содержание кислорода в дутье (%),Расход пара на увлажнение (т/ч),Перепад давлений общий (ат),t чугуна на выпуске (лётка 1) (°С),t чугуна на выпуске (лётка 2) (°С),Давление колошникового газа (ат),Перепад давлений нижний (ат),Перепад давлений верхний (ат),Выход колошникового газа (м³/ч),Положение клапана малый снорт (%),t колошникового газа 1 (°С),t колошникового газа 2 (°С),t колошникового газа 3 (°С),t колошникового газа 4 (°С),t колошникового газа в пылеуловителе (°С),Уровень засыпи (запад) (м),Уровень засыпи (восток) (м),CO в колошниковом газе (%),CO₂ в колошниковом газе (%),H₂ в колошниковом газе (%),t периферийных газов 1 (°С),t периферийных газов 2 (°С),t периферийных газов 3 (°С),t периферийных газов 4 (°С),t периферийных газов 5 (°С),t периферийных газов 6 (°С),Уровень засыпи (север) (м),Уровень засыпи (юг) (м),N₂ в колошниковом газе (%),Шлак,Чугун.Cr,Чугун.Mn,Чугун.P,Чугун.S,Чугун.Si,Чугун.Ti,Чугун.V,Чугун.C,Шлак.Al₂O₃,Шлак.CaO,Шлак.FeO,Шлак.Ko,Шлак.MgO,Шлак.MnO,Шлак.NaO,Шлак.S,Шлак.SiO₂,Шлак.TiO₂,Бар М10,Бар М25,Влага,Зола,Кокс +80 мм,Кокс -25 мм,Кокс 40-25 мм,Кокс 60-40 мм,Кокс 80-60 мм,Летучие,Сера К,Углерод,CRI,CSR,Fe,FeO,S,SiO₂,CaO,MgO,Al₂O₃,TiO₂,Osn,P,Zn,Cr,MnO,O₂ в горячем дутье,Доля агломерата,Колошниковый газ (CO₂),Колошниковый газ (CO),Колошниковый газ (H₂)
5117.507,448.2201232,223965.8047,1122.138453,19479.32381,-4.573242893,25.75747784,1.222419293,1.424536561,1382.783435,1405.235352,1.287656963,1.224605908,0.197951968,344991.1992,0.638774367,171.6670138,178.8889408,183.7913634,170.7782892,173.1844533,0.764442727,0.853913804,27.19038717,20.29244264,5.65581582,457.5736961,419.6409403,354.2260145,304.3448207,313.9540405,328.4511897,0.852784832,0.860338303,46.07261674,1765.950035,0.040326667,0.300073338,0.062206667,0.021086667,0.629113332,0.064839999,0.109673334,4.760000229,11.44833326,37.19500033,0.236166666,0.785333335,8.528333505,0.369166667,0.952833345,0.656666666,38.15999985,0.996166676,8.874999762,86.07499886,4.150000095,12.87499976,23.75,1.62500003,4.175000072,27.94999981,42.50000095,1.274999976,0.460000008,83.11000061,31.39999962,51.5,55.65044659,11.79156249,0.042991072,6.656830328,10.17156254,2.086205346,1.758794643,0.296696432,1.528223211,0.027263393,0.026254465,0.034669643,0.322366073,27.63333321,0.745,18.49999936,25.53333346,8.200000127
4991.768,456.7146734,222914.6908,1120.549413,18797.24618,-9.531132817,25.39162072,1.657196769,1.434322918,1387.949615,1389.797811,1.289920261,1.226369237,0.206270833,345477.3737,3.996727751,171.9575907,184.408556,184.2540735,176.6548405,174.5869675,0.762963889,0.852305951,27.35151482,19.80163376,5.509401878,504.4922956,447.0237452,361.1954257,317.9905739,419.4817581,385.7106946,0.862398545,0.836202892,46.53727945,1534.350029,0.040615385,0.302307695,0.061769232,0.019384615,0.664000002,0.074153846,0.115461539,4.860000134,11.60166661,37.53166644,0.245,0.703999996,8.664999962,0.348166664,0.929999997,0.656833341,37.59166654,0.998999983,8.825000048,86.17499924,3.675000072,12.95000005,23.8499999,1.600000024,4.199999928,28.69999981,41.64999962,1.274999976,0.469999999,83.01999664,31.29999924,51.70000076,55.84049689,12.63209055,0.040938597,6.595964904,10.11961998,2.085394739,1.70668128,0.296111117,1.534451752,0.027187135,0.026508772,0.03220614,0.31283626,27.83333333,0.744,18.20000013,25.43333371,8.133333206
5102.676,453.2594264,222145.7135,1122.027267,19498.2207,-13.29197296,25.83107527,2.048767596,1.448663657,1389.544024,1390.471436,1.294568261,1.252597104,0.193728131,348612.8607,1.752718974,162.3194148,177.0720882,179.3326575,172.2133808,164.4714584,0.810300313,0.90058089,27.11636941,20.23356223,5.62854447,468.3968023,432.8483289,357.356823,323.2664146,448.2868487,404.9413274,0.897873109,0.850355777,46.23171806,1606.72506,0.038928571,0.294428574,0.0595,0.018642857,0.624499998,0.072428571,0.111785714,4.820000172,11.83499988,37.64333344,0.213499998,0.693833341,8.536666552,0.336833335,0.94266666,0.673500011,37.361667,1.015999993,8.824999809,86.07499886,3.600000083,12.72500014,22.1500001,1.650000036,4.149999857,28.07499981,44.02500057,1.299999952,0.49000001,83.98999786,31.39999962,51.59999847,55.81349194,13.22119041,0.04045635,6.577579354,10.05900787,2.056150787,1.795714288,0.311269847,1.529619033,0.026654762,0.026321429,0.031519841,0.320793652,27.59999975,0.741,17.79999987,25.5,8.133333206
4990.263,451.8946877,218461.6667,1121.731211,19392.9248,-11.80275215,26.33696604,1.031412892,1.467637743,1400.404438,1394.020893,1.279221068,1.271586215,0.193808448,338378.5313,3.267670954,148.5366344,165.6716423,167.8126717,156.7878145,151.1382141,0.762089352,0.882923611,26.96800192,20.26426252,5.398466647,528.2699229,416.3642184,352.622172,359.1532911,610.6560478,613.0266546,0.874583036,0.824079797,46.57423655,1563.300041,0.040538462,0.306769231,0.065076924,0.014923077,0.721461539,0.087384616,0.113076923,4.769999981,11.66499996,37.80166626,0.221333335,0.776666671,8.675000032,0.312166668,0.990666668,0.67566667,37.37333361,0.99483335,8.73333327,86.1333313,3.433333317,12.66666667,22.53333346,1.566666683,4.199999968,28.26666641,43.43333308,1.299999952,0.49000001,83.98999786,31.39999962,51.59999847,55.81875002,13.11312497,0.044625,6.558437496,10.19968745,2.107812483,1.741250005,0.318125002,1.555593744,0.026875,0.02634375,0.03421875,0.320937503,27.76666641,0.739,18.40000025,25.9666659,7.933333397
5128.503,442.2673605,219820.9941,1079.748072,19275.3339,-14.39610036,26.60140085,0.921818179,1.449648738,1406.70494,1390.479559,1.280558904,1.270744195,0.176246528,339390.9727,0.792506958,149.5347137,171.1785081,170.4421743,159.1644662,150.7923743,0.879722275,0.99958165,26.76310428,20.42579548,5.383412719,444.6135419,367.455953,334.5760002,356.7039363,611.5917638,521.844546,1.010560701,0.955406889,46.61390273,1722.525063,0.041133333,0.316133338,0.067133334,0.014866667,0.752199999,0.09,0.113466667,4.949999809,11.34499995,37.45499992,0.230166669,0.779333323,8.813333035,0.292000003,0.946999987,0.669166664,37.26333364,0.964333336,8.874999762,86.14999962,3.524999976,12.77499986,25.92500019,1.62500003,4.075000048,25.7249999,42.64999962,1.299999952,0.449999988,83.48999786,31.20000076,52.0,55.89214303,12.84195234,0.039538095,6.520690465,10.02947611,2.093666643,1.770500009,0.319285715,1.538373816,0.026390477,0.026547619,0.034742858,0.315142859,27.19999949,0.739,18.53333346,26.09999975,8.100000064
5165.451,454.6618924,221247.8379,1123.562617,19395.60392,-15.15124679,26.68509682,0.61257074,1.445297604,1405.954034,1404.644002,1.28544949,1.260516052,0.182116725,342504.319,12.76395607,135.2608992,157.0631129,152.1404165,139.674003,136.4728142,0.791463941,0.94199794,26.57369987,20.98079483,5.274464627,390.7290115,342.7215513,293.7700946,293.1364237,431.3379262,365.6765086,0.930897675,0.825301463,46.34144497,1722.525085,0.0374,0.314071427,0.064771429,0.017171429,0.691735719,0.080750001,0.111714286,4.769999981,11.34500011,37.25500043,0.205166665,0.792833338,9.044999758,0.298833335,0.968166659,0.670000007,37.64666621,0.989333332,8.625,86.14999962,3.799999952,12.79999995,19.84999967,1.62500003,4.200000048,31.625,42.70000076,1.25,0.469999999,83.80000305,30.79999924,52.70000076,55.82105267,12.27238861,0.041200405,6.523259088,10.08172068,2.091437237,1.768137655,0.303603241,1.546147769,0.026927126,0.026034413,0.030712551,0.3184413,27.89999962,0.74,18.89999962,26.06666692,7.733333429
5183.244,444.9588142,226037.3379,1119.949209,19215.0625,-5.096228869,26.21034431,2.172936815,1.475779518,1389.544024,1400.770594,1.287193179,1.278128465,0.19493345,345827.4401,0.785080503,149.4992736,163.0283178,161.8745823,148.2196891,147.3416373,0.759768402,0.859254569,26.7723395,20.59327467,5.54546692,461.0458794,355.3570633,310.1949743,284.5935427,466.5400607,399.9574191,0.872476329,0.727630203,46.20151504,1505.400055,0.036338462,0.314623076,0.069376923,0.0167,0.750269225,0.089323077,0.109823078,4.800000191,11.52499994,37.56499926,0.217166667,0.820166667,8.956666787,0.279833337,1.037833323,0.730500003,37.35833359,0.967666686,8.525000095,86.47499847,3.87500006,12.75,20.94999981,1.650000036,4.175000072,29.07499981,44.15000057,1.274999976,0.469999999,83.08000183,30.70000076,52.90000153,55.94423101,13.02474343,0.042391026,6.455961533,10.09153839,2.098397417,1.77743591,0.296858979,1.563429493,0.027262821,0.025826923,0.029544872,0.323333335,27.43333308,0.74,18.43333308,26.0,7.833333492
5222.19,427.2361603,226937.9557,1120.801361,19177.48551,-2.986037652,25.48432414,2.071776057,1.476576974,1400.404438,1406.619598,1.283588131,1.287174741,0.187133104,346228.6771,0.792506958,158.7975559,168.2128881,163.1490351,154.9370677,156.0033417,0.794803008,0.907184082,26.52744301,20.11236993,6.229765912,526.945577,392.692379,322.8971532,292.6164284,383.4353027,404.6180077,0.889812442,0.787696175,46.35548496,1505.400055,0.038807692,0.308707691,0.073192309,0.017353846,0.823269234,0.087830769,0.116607692,4.829999924,11.5579998,37.14200058,0.218200001,0.794200003,8.898000145,0.281400001,0.975400019,0.699399996,37.62400055,0.948000002,8.674999952,86.375,3.25,12.72500014,23.1500001,1.725000024,4.225000024,26.82499981,44.07499981,1.299999952,0.49000001,83.59999847,31.10000038,52.20000076,55.96442303,13.24447105,0.041661058,6.509951915,9.979326945,2.099591321,1.760576923,0.295937501,1.533175493,0.027557693,0.026425481,0.032956731,0.304663465,27.26666641,0.739,18.36666679,25.53333282,8.066666921
5375.294,428.6480449,229001.599,1123.646332,19466.65104,0.510117526,25.56869721,1.410601459,1.461248686,1393.00779,1402.185054,1.287080283,1.26012669,0.198647577,349340.931,0.54101308,152.2425359,163.9850019,156.1906109,147.3836892,156.2403552,0.788621003,0.91406024,26.10242367,20.89356605,6.988236586,463.0235341,367.4460742,344.0658798,305.7130979,309.0813624,327.8115273,0.890966048,0.916528086,45.44214773,1708.050049,0.0379,0.297764284,0.062542858,0.021935714,0.648950006,0.069457144,0.1119,4.840000153,11.73999993,36.76999982,0.18416667,0.774666677,9.059999943,0.302833334,0.933666656,0.685333321,37.93000031,0.996999999,8.724999905,86.25000191,3.225000024,12.77499986,22.0250001,1.575000018,4.200000048,26.94999981,45.25000095,1.225000024,0.460000008,83.72000122,31.0,52.40000153,55.85934207,13.20161833,0.044198684,6.458842108,10.05450008,2.150118443,1.799921051,0.286671052,1.556811847,0.027610527,0.025301316,0.028298684,0.323263158,27.86666679,0.725,19.0,26.09999975,8.100000064
5287.91,440.5508252,231887.8047,1121.566666,19954.92033,-0.328811974,25.24974577,0.678801152,1.490824074,1406.70494,1420.293304,1.284137964,1.28427429,0.204286458,352669.3763,0.655363768,147.2511269,160.2352746,158.9699319,146.0076246,151.4956144,0.725564525,0.870266202,26.39046923,20.40222406,6.81267486,522.8754133,386.8734703,339.3344599,301.6027845,361.7680117,355.5354716,0.834522617,0.965959313,45.83126275,1563.300064,0.035657143,0.312707143,0.06015,0.020078572,0.62785714,0.073607142,0.109799999,4.75,11.81166649,36.97166634,0.209833331,0.75183334,9.346666654,0.303166668,0.922666659,0.714333326,37.29333305,1.00183334,8.924999952,86.0,3.324999988,12.875,22.05000019,1.675000042,4.375000119,27.62499952,44.27500057,1.299999982,0.49000001,83.41000366,31.55000019,51.20000076,55.73766457,12.86717107,0.043449013,6.556315769,10.16325662,2.174819091,1.79774671,0.290098687,1.550435855,0.027292763,0.026736842,0.030468751,0.321414475,27.83333333,0.715,18.63333321,25.39999962,7.866666635
5227.808,433.3885694,230899.8353,1156.778437,19686.62459,-1.101798222,25.01702301,2.05609563,1.497537603,1407.802368,1410.977058,1.285005803,1.303268522,0.191699654,353964.7227,0.834186214,162.6473624,173.0258891,167.822738,156.7609819,166.2435157,0.779415615,0.885282698,26.71953305,20.18454814,6.975911061,572.5281359,437.0069733,366.1819522,320.8044319,420.9039167,437.5019747,0.869707465,0.910823668,45.55146043,1823.850075,0.03734,0.315439997,0.066126667,0.0168,0.784906669,0.087546667,0.1154,4.730000019,11.76333348,37.22333272,0.186666665,0.85466667,9.126666864,0.268000002,0.979166687,0.712833325,37.35000038,0.927833339,8.666666667,86.03333282,3.300000032,12.86666648,20.89999962,1.566666683,4.266666571,27.63333321,45.63333384,1.266666651,0.460000008,82.83999634,31.10000038,52.70000076,55.88402776,12.98388885,0.041840278,6.532465276,10.04736116,2.063576354,1.748645831,0.297638888,1.538340268,0.026923611,0.026121528,0.032086806,0.301284726,27.03333282,0.713,18.29999924,26.10000038,8.033333619
5356.44,430.3671377,229592.7832,1145.873159,19709.89738,-6.244878997,25.28202518,1.176108368,1.444942122,1399.108927,1398.968905,1.285189986,1.269015426,0.173400235,353456.349,1.539791517,162.5302226,177.1582934,166.6097158,157.1134027,166.102658,0.924961177,0.995178153,26.8226761,20.18407798,6.845130761,538.8985723,420.6781133,357.3250923,323.6062228,346.979332,375.5350278,1.019773458,1.044418998,45.58845599,1823.850052,0.033546667,0.285139996,0.06368,0.01888,0.782000005,0.076466667,0.10918,4.860000134,11.6566666,36.69999949,0.210666669,0.834833324,8.775000095,0.316833332,0.973833342,0.675000002,37.87999916,0.96116668,8.775000095,86.14999962,3.300000072,12.89999986,24.39999962,1.600000024,4.174999952,25.94999981,43.875,1.274999976,0.449999988,82.37999725,31.20000076,52.0,55.81065781,13.0747895,0.038346052,6.556092143,10.14917097,2.090855237,1.769289468,0.294144735,1.548569739,0.027182895,0.026471053,0.032013158,0.306013162,27.63333257,0.684,18.79999987,25.90000025,7.899999936
5325.812,449.7226675,235137.4824,1120.075699,19945.22502,-4.044957032,25.23362581,0.453474599,1.409523721,1393.00779,1388.257782,1.307696655,1.232609396,0.174513891,361846.5768,0.811948203,169.3842163,176.9957447,171.9455109,163.4484342,168.5893771,0.873799647,0.950446412,26.44156901,20.23087406,6.62878118,480.3684374,399.9365171,331.4360975,284.0901629,292.4948317,318.3326263,0.948670191,1.024617486,46.13399903,1418.550064,0.030242857,0.271535714,0.060764286,0.024357143,0.558071424,0.064721428,0.111921429,4.71999979,12.29833349,36.46666718,0.240333334,0.817166666,8.959999879,0.339833329,1.025500009,0.709666679,37.3149999,1.085999986,8.75,86.19999886,3.175000012,12.9000001,21.4000001,1.600000024,4.099999964,29.10000038,43.80000019,1.274999976,0.460000008,82.98999786,31.20000076,52.0,55.83690492,12.67837295,0.042281746,6.395277784,10.27285707,2.061746042,1.803253966,0.281230161,1.606686515,0.02759127,0.025793651,0.026388889,0.312579368,27.16666667,0.611,18.53333282,25.83333333,7.76666673
5174.144,443.4113198,232650.2415,1114.115239,19963.05534,-3.502335191,25.34385371,0.890645196,1.433811337,1410.007487,1391.272705,1.331781199,1.242308448,0.188576968,357464.7526,0.885854401,184.3834559,185.7794005,182.0429821,164.5183875,179.0568606,0.657476912,0.747289464,26.77496481,19.74718499,6.766388814,675.3017253,573.7703552,402.5680542,320.3674456,374.0985463,400.194355,0.744871122,0.957562894,46.1186347,1534.350082,0.029186667,0.282053334,0.0662,0.023873333,0.792706664,0.091619999,0.123399999,4.820000172,12.97200012,36.18600006,0.197599998,0.8028,8.931999969,0.305400002,1.062,0.725600004,36.80999908,1.070600009,8.625,86.25,3.225000024,12.75,23.44999981,1.75000003,3.975000083,27.25000048,43.57500076,1.25,0.49000001,83.98999786,30.79999924,52.70000076,55.43484159,11.34533933,0.040420815,6.460429884,10.69011317,2.011176441,1.765769222,0.278393663,1.655124443,0.027208145,0.025142534,0.027095023,0.292307694,27.36666616,0.627,18.76666641,25.83333333,7.933333397
5259.981,426.7028733,226962.1035,1104.344813,19974.8479,-8.196347485,25.31485415,1.344717498,1.442968706,1408.50471,1390.682286,1.314191992,1.240156074,0.199890841,350378.6745,0.991999984,166.8587602,177.2177359,178.6914368,156.6427307,170.1136793,0.637640854,0.771701815,26.21371253,20.08314665,7.296417753,538.33218,441.1639036,374.2574259,325.843497,401.5893224,403.8659693,0.741623593,0.887985076,45.73251581,1418.550079,0.031166667,0.274973333,0.061180001,0.019393333,0.730440005,0.081373334,0.11478,4.96999979,12.44000022,36.66666667,0.208333333,0.770499984,8.674999714,0.30083333,1.034500003,0.691500008,37.35166677,1.017833322,8.849999905,86.12499809,3.199999988,12.7750001,23.3499999,1.62500003,4.375000119,26.44999981,44.20000076,1.274999976,0.49000001,83.73000336,31.29999924,51.70000076,55.51785725,12.52352369,0.043732143,6.394690496,10.65103567,2.055285705,1.803119049,0.275523808,1.666172626,0.027683334,0.026057143,0.025614286,0.310857146,27.06666629,0.66,18.03333282,25.36666616,7.999999841
5111.148,430.0317391,230363.1458,1053.43483,19929.74666,-7.616668711,25.1325051,1.112995186,1.422321752,1397.318459,1384.132227,1.311910654,1.234175925,0.186256368,350757.7201,0.991999984,175.7582213,182.8156249,183.9855862,163.5220915,173.5608819,0.569902372,0.74805434,26.22376053,19.30580123,7.93939503,532.0290858,424.098966,354.6641324,314.5163994,466.0212911,433.2270368,0.728743978,0.847112261,45.86357832,1592.250053,0.034457143,0.303628572,0.062264286,0.017964286,0.750871428,0.081807143,0.112821428,4.769999981,11.83666658,36.90166728,0.216833336,0.855833332,8.889999708,0.325333335,1.075833331,0.692999999,37.53333346,0.973333349,8.775000095,86.17499924,2.675000012,12.6500001,22.62499952,1.650000036,3.975000083,26.44999981,45.30000019,1.200000048,0.449999988,83.19000244,30.89999962,52.5,55.53666674,12.19133333,0.038433333,6.398333359,10.59833333,2.172333344,1.809333336,0.27,1.65723333,0.0285,0.0267,0.027166667,0.331333337,26.76666641,0.668,18.26666641,25.33333333,7.900000095
5273.127,432.938304,228227.0221,1092.78979,19855.97119,-14.33945437,25.99292366,0.498785958,1.425641785,1411.704267,1391.562181,1.312861577,1.243972813,0.178955441,349435.0143,0.834186214,159.2855873,181.3326174,179.5698751,155.4344215,163.634175,0.66351441,0.83633582,26.09091481,20.06912287,6.792311827,458.2953428,401.6235174,342.3537407,318.728152,400.1874784,332.7661082,0.818420947,0.820000283,46.50940577,1737.000061,0.035586667,0.320693336,0.061846667,0.01668,0.655706668,0.075053333,0.109453333,4.789999962,11.61833334,36.79833349,0.200833333,0.804666668,9.143333117,0.31916667,1.048000008,0.694333335,37.33000056,0.927666664,8.724999905,86.09999847,3.099999964,12.67499995,25.22500038,1.525000006,4.024999976,25.22500038,44.0,1.200000048,0.479999989,83.25,30.89999962,52.59999847,55.43636391,13.05999994,0.037363637,6.484999993,10.59636352,2.157500018,1.792045444,0.269090909,1.634113645,0.027613637,0.026431819,0.029386364,0.348636366,27.53333346,0.672,18.60000038,25.59999975,7.833333333
4672.026,436.4118248,207247.6065,1113.545452,16524.58231,-12.80185546,25.43887104,1.44858001,1.286381277,1373.1828,1392.740432,1.145620479,1.137432944,0.145828263,302978.7138,43.4981885,163.7075466,186.7755418,185.8403702,165.6845526,161.9836589,1.07795666,1.270557653,24.60764989,20.25394899,6.718037865,446.957127,381.4474654,338.8243838,321.756761,384.7744654,336.1460752,1.278487636,1.124189133,47.90942313,1433.025042,0.034584615,0.328646153,0.064299999,0.017323077,0.770607692,0.084938461,0.112876923,4.78000021,12.11666679,36.66833369,0.213499998,0.745666663,9.476666609,0.298,1.025833358,0.698666662,36.97833252,0.912999988,8.849999905,86.27499962,3.425000012,12.55000019,25.625,1.725000024,3.975000083,24.95000029,43.72500038,1.25,0.479999989,83.72000122,31.39999962,52.70000076,55.42434665,12.47075152,0.039718954,6.541241823,10.64357847,2.16936276,1.768970584,0.283692808,1.627513069,0.026037582,0.02781536,0.030504902,0.316519611,27.26666641,0.671,18.29999987,25.63333384,7.866666635
5177.564,418.1047585,221972.9622,1102.920141,19830.56421,-14.01718426,25.92356428,2.356204927,1.434181879,1390.091177,1386.226406,1.287544226,1.262022267,0.169355744,331299.8958,43.4981885,174.0079835,187.5891889,187.0728747,169.4484863,174.5687084,0.790510637,0.923540187,24.64759072,20.36072707,7.280077517,463.8673058,403.8246231,366.0954259,355.5187759,456.66546,368.6837056,0.934662474,0.849755009,47.21156486,1606.725037,0.03216,0.319106668,0.065540001,0.016273334,0.834760006,0.092153333,0.111746667,4.900000095,12.2450002,36.63000043,0.193333333,0.8295,9.170000076,0.272,1.096499979,0.706166665,37.22166634,0.887500018,8.799999952,86.14999962,2.900000036,12.6500001,24.25,1.62500003,4.125,25.62500048,44.37500095,1.274999976,0.460000008,83.84999847,31.20000076,52.0,55.61470615,13.10588225,0.037882353,6.66647064,10.24705878,2.172941194,1.800588222,0.291470589,1.537705888,0.028264706,0.029235295,0.031294118,0.322647066,27.13333321,0.661,18.73333295,25.03333346,8.100000064
5239.536,434.6990232,230288.7663,1119.639725,18849.69857,-6.584052453,25.49550311,0.562631788,1.438570028,1395.608877,1387.194027,1.298041388,1.25667882,0.17938426,341174.3086,0.991672754,173.3906492,181.2907969,183.2726345,164.4398836,176.1289806,0.740864523,0.860222096,24.55735429,20.35902556,6.641700129,445.9145508,408.3474986,355.0173645,325.9561335,373.3816363,322.9114049,0.864659384,0.782653379,47.9247942,1548.825081,0.03312,0.280586667,0.058346667,0.024286667,0.653079998,0.066426667,0.10604,4.769999981,12.40666676,35.5516669,0.234833332,0.857666661,9.2233332,0.355999996,1.149500012,0.666833341,37.65333366,1.026166658,8.775000095,86.375,3.149999976,12.67500019,25.1500001,1.700000018,3.800000012,24.32500029,45.02499962,1.274999976,0.449999988,83.73999786,31.29999924,51.90000153,55.62055535,12.83944435,0.03925,6.546166682,10.24938895,2.126499991,1.823111108,0.280388889,1.566294427,0.028611112,0.026133334,0.027738889,0.327000005,27.06666692,0.648,19.13333384,25.03333282,7.666666667
4691.804,454.0230568,218639.6859,1119.578929,17349.02096,-7.544670706,26.17045315,0.501812807,1.362924191,1383.376424,1383.695711,1.213130554,1.179708919,0.180678241,324883.2132,8.264791542,189.3007177,194.8888073,190.5012035,175.1638362,184.9261271,0.746631938,0.862534198,24.30260062,20.10460734,6.814201666,561.695687,524.0677465,399.5333544,339.7188377,347.1166814,398.0643425,0.869089991,0.918742356,48.65668583,1259.325043,0.035357142,0.307257144,0.060478572,0.018921428,0.673307146,0.079864286,0.121392857,4.71999979,12.57666667,36.31333351,0.208499995,0.815999995,9.190000057,0.327000002,1.129833341,0.707166672,36.84333293,1.005499989,8.700000048,86.52499962,2.699999928,12.67499995,25.70000029,1.75000003,3.825000048,24.5250001,44.20000076,1.225000024,0.469999999,83.26999664,30.89999962,52.59999847,55.70202197,12.34147052,0.040768382,6.532279454,10.20424638,2.14645221,1.832941177,0.278823529,1.562606615,0.027099265,0.02596875,0.028433824,0.329411768,26.66666667,0.647,18.06666629,26.06666692,7.633333365
5063.335,434.0903977,226158.7292,1122.459173,18648.93254,-9.244070063,27.12284827,1.822636526,1.437871963,1409.383481,1411.14679,1.294408321,1.244545256,0.190889886,341946.7813,1.312717944,185.4026693,193.8327789,190.3654836,172.4582049,183.0523567,0.724817375,0.834422648,25.04539553,20.00277106,6.851549844,628.6174622,565.257604,429.8237546,373.392971,431.1441434,525.023735,0.859811338,0.957113465,47.53752406,1635.675049,0.033953333,0.317339995,0.06684,0.01722,0.871793342,0.099266667,0.12022,4.760000229,12.83000008,36.24166679,0.196499998,0.829999993,9.418333213,0.287666666,1.186833342,0.726833334,36.78833326,0.947333336,8.650000095,86.625,3.350000024,12.8499999,26.17500019,1.675000042,3.950000048,24.22500038,43.97500038,1.225000024,0.5,83.23999786,30.79999924,52.70000076,56.07922819,12.37590066,0.038876838,6.401672802,9.921121306,2.063235281,1.797187502,0.27492647,1.55035294,0.028069853,0.026071692,0.027136029,0.324632356,26.66666667,0.653,17.96666718,25.56666692,7.733333429
5178.338,433.6891383,228069.4603,1122.016912,18787.4633,-13.71238838,27.32893419,0.942431125,1.422933439,1391.422512,1400.184204,1.299483572,1.24219734,0.177941552,348340.1406,9.043161392,174.0860856,185.5021909,182.0180143,168.6164379,173.4688702,0.847440504,0.936006193,25.06537795,20.32812309,6.727586369,532.0967776,459.8260943,414.3828328,383.0818316,447.6675313,419.6680756,0.976265329,1.000049084,47.33383592,1534.35006,0.032586666,0.29734,0.06518,0.024446667,0.773293344,0.081386666,0.111386666,4.699999809,12.61666648,35.388333,0.242333335,0.857666681,9.279999892,0.340833336,1.128500005,0.686666677,37.95333354,1.007500003,8.824999809,86.52499962,3.524999917,12.62500024,26.35000038,1.650000006,4.00000006,24.52499962,43.44999981,1.274999976,0.50999999,83.72000122,31.20000076,51.90000153,55.96848749,12.56726889,0.039273109,6.523403354,9.944201634,2.112521011,1.828823532,0.280504203,1.524567224,0.027789916,0.027147059,0.029840336,0.328949582,27.03333346,0.673,18.83333333,25.43333308,7.76666673
5168.862,435.505643,226522.1634,1118.07402,18786.15568,-14.0572588,27.63716658,0.801684057,1.471519689,1390.944448,1405.019714,1.287032401,1.280582155,0.188215856,344332.1302,2.786376504,157.6079814,174.1408539,174.1806087,163.5727393,164.3049024,0.805066434,0.926149411,24.32120379,20.63598069,6.679772437,397.7119751,480.119133,382.4283791,352.5217616,413.9068019,348.3262215,0.938606771,1.056737036,47.81925042,1375.125076,0.036442858,0.309950003,0.064314287,0.021542857,0.747528566,0.083692857,0.11855,4.760000229,12.72833331,35.73666636,0.195333332,0.81433333,9.625000159,0.320499996,1.125666678,0.703666667,37.09833336,1.02033331,8.75,86.70000267,3.25,12.5250001,22.85000038,1.62500003,4.375,25.70000029,45.44999981,1.225000024,0.540000021,83.23999786,31.0,52.40000153,55.94434403,12.07803153,0.039661058,6.43796383,10.00402711,2.128031705,1.800656113,0.2730543,1.554271507,0.027097285,0.027762444,0.029099548,0.327352945,26.93333308,0.673,18.76666641,25.16666667,7.599999905
5242.545,448.752685,228146.513,1120.931839,18013.79451,-12.32948827,27.78049763,0.528212475,1.435663462,1393.827993,1387.394002,1.285400997,1.212127854,0.221268823,348412.4271,9.043161392,154.2702891,169.3505529,164.8447901,153.958444,160.034886,0.799176012,0.927158361,24.60636854,20.81448619,6.446850836,391.7831993,380.4587631,335.2592252,322.7941246,325.2351634,282.8002968,0.957170824,1.019534198,47.56952095,1577.775055,0.034166666,0.296693337,0.060653333,0.024166667,0.634013331,0.069079999,0.10382,4.71999979,12.56333319,35.57166672,0.199666664,0.851833334,9.488333384,0.330333332,1.152499974,0.700666666,37.69666672,1.007833322,8.850000143,86.27499962,3.050000072,12.75,23.75,1.575000018,4.24999994,23.94999981,46.47500038,1.225000024,0.49000001,83.41999817,31.20000076,52.0,55.9119486,12.96113961,0.039619485,6.577720637,9.95431991,2.089485302,1.795404408,0.285753677,1.514369473,0.027119485,0.0275,0.033240809,0.319356623,27.30000051,0.685,18.56666692,25.5,7.533333302
5326.371,444.1511434,226986.8359,1118.875468,18000.27441,-12.40886486,27.7212224,1.502232323,1.424072911,1391.571147,1404.738403,1.293260872,1.201019108,0.220596643,346031.7904,22.07525277,156.3277429,171.5070941,163.7923603,149.5493272,157.1358655,0.803902944,0.942140969,24.95110035,20.75463367,6.742313266,387.9718577,407.4495074,347.7581609,326.2541262,319.2667376,256.168272,0.963135829,1.046903178,46.98714685,1599.919998,0.035846666,0.311586666,0.06498,0.022826667,0.692406654,0.078073333,0.108886666,4.739999771,12.67166678,35.85500018,0.231333338,0.862333347,9.5,0.359499996,1.114500006,0.682666659,37.55999947,1.041999976,8.874999762,86.0,3.5,12.875,22.07500029,1.575000018,4.149999917,25.375,46.82499981,1.274999976,0.5,82.94000244,31.39999962,51.59999847,55.87666664,12.97266658,0.039866667,6.529999971,10.02599999,2.138000019,1.803999996,0.277333338,1.535900001,0.0285,0.025733334,0.03,0.322333334,27.36666679,0.69,18.76666641,25.90000025,7.600000064
5162.078,456.8685223,226143.9733,1121.436284,17848.97111,-11.60454623,27.70063368,0.768630366,1.403104752,1396.183566,1391.03125,1.288016434,1.215121532,0.185154514,343025.4219,22.07525277,137.0858733,155.3018974,153.9326379,137.469794,139.3250548,0.762576185,0.940330957,24.47722761,20.77871442,6.384200215,380.3535449,399.9336217,331.3198191,287.4634647,362.4515254,280.1171398,0.945323872,1.136316838,47.78772068,1599.919991,0.03612,0.307826664,0.058473333,0.018026667,0.577433326,0.067153334,0.098933333,4.75,12.16499996,36.54999924,0.229833335,0.88833334,9.36499993,0.354500001,1.106833369,0.702000002,37.33333333,1.006999979,8.824999809,86.04999924,3.325000048,12.92499995,21.49999952,1.62500003,4.099999964,25.1500001,47.625,1.274999976,0.469999999,82.94999695,31.29999924,51.79999924,55.71307189,12.83375809,0.040106209,6.501535954,10.16181369,2.161143795,1.829705888,0.271094768,1.56363235,0.028604575,0.025986929,0.027194445,0.332107846,27.33333333,0.686,18.70000013,25.50000064,7.399999936
4980.091,442.1455038,223287.8268,1103.124542,18000.02531,-10.44306955,27.48320675,1.246183249,1.443714241,1391.064036,1384.611637,1.282036503,1.238439908,0.203139686,338336.3229,5.021901843,154.8895607,164.5000006,169.3585173,154.3633474,161.0648142,0.734958385,0.842603482,24.14868681,20.43264556,6.781052788,373.935304,353.020354,327.198775,305.2164726,360.5586433,307.7986755,0.863810246,1.037592786,48.03429286,1528.494995,0.035786666,0.309660002,0.061413333,0.017933333,0.739533329,0.087133334,0.100573333,4.809999943,12.19999997,36.77500025,0.230666667,0.853833338,9.406666597,0.309666668,1.088666668,0.705666671,37.42000071,0.968666673,8.774999857,85.875,3.425000012,12.95000005,22.0250001,1.650000036,4.174999893,26.37500048,45.77500057,1.274999976,0.479999989,83.02999878,31.20000076,51.90000153,56.07287581,12.68496724,0.040150327,6.371682998,9.981830159,2.107647071,1.753888892,0.273954248,1.567049021,0.02777451,0.026058824,0.029243465,0.325588237,26.69999949,0.683,18.90000025,25.26666641,7.666666508
5284.251,433.2605503,226213.8249,1121.804789,17971.34359,-10.70829509,27.58389942,2.131380041,1.433892955,1394.101379,1395.509735,1.296041896,1.232836808,0.198656248,348545.1914,2.786376504,160.4838365,177.0736879,165.4375534,152.4565614,164.69008,1.016799303,1.14162726,25.10601894,20.69826857,6.819418629,457.7416102,419.3329659,375.9976006,342.6734009,301.8852723,290.5670884,1.184248716,1.163735646,46.75987164,1471.355003,0.036471428,0.29820714,0.06567143,0.020792857,0.781571427,0.078828571,0.100571429,4.659999847,12.17000008,35.6899999,0.213333329,0.896666676,9.223333359,0.311500003,1.064499984,0.689666669,38.24833361,0.968166669,8.849999666,85.97500038,2.850000024,12.87499976,23.5999999,1.62500003,4.00000006,24.07500029,46.70000076,1.299999952,0.5,83.41000366,31.5,51.5,55.99578964,12.75124987,0.039403947,6.41919736,9.920486849,2.108263135,1.797947359,0.274868422,1.54643156,0.027777632,0.026131579,0.028589474,0.327289476,27.53333282,0.69,18.76666705,25.89999962,7.666666826
5201.028,425.4545861,220759.7715,1120.643005,17904.08634,-9.482199669,27.19661323,1.525123795,1.436968173,1393.615453,1404.738403,1.27730225,1.229513327,0.204404514,337119.9336,10.49001352,140.7320741,158.9664059,157.2757346,139.645153,147.5667254,0.798767882,0.953421175,25.01513696,21.12944126,6.697614213,390.0631218,407.8338267,345.1993116,323.8513158,298.7474225,254.4374517,0.966657119,0.974220827,46.53603395,1614.205009,0.035386667,0.294513329,0.062346667,0.019466667,0.733380008,0.07906,0.1027,4.760000229,11.93166685,36.43666712,0.230499998,0.807666659,9.36499993,0.300000002,1.015333345,0.688499987,37.99999936,0.950333327,8.774999857,85.60000038,3.300000012,13.00000024,24.2750001,1.650000036,4.024999976,22.82500029,47.22500038,1.299999952,0.50999999,83.63999939,31.39999962,51.59999847,55.92205859,12.02450966,0.03931536,6.43024505,9.931013199,2.166977163,1.762205871,0.273905231,1.544678104,0.02803268,0.024683007,0.029784314,0.334722227,27.93333308,0.697,19.40000025,25.59999975,7.799999873
5152.426,434.181965,223047.2103,1119.164708,17431.5627,-4.513293541,26.79171952,0.533769101,1.421187709,1394.604418,1397.230807,1.274973467,1.209580272,0.208539907,340045.7409,12.37129532,146.988012,163.4993738,154.5254745,138.705313,148.7251269,0.816824595,0.94469368,25.08372919,21.11389732,6.508255323,344.1438535,330.1250369,314.4966545,312.5751572,275.8492012,221.5405013,0.995288546,0.945174553,46.68623559,1457.07,0.036561539,0.30982308,0.057623077,0.019669231,0.582146161,0.069138462,0.105792308,4.809999943,11.91999992,36.03833389,0.260499991,0.91200001,9.48333327,0.334166666,1.089000007,0.689833333,37.86833318,1.024833332,8.649999857,85.60000038,3.599999964,12.82500005,23.6500001,1.675000012,4.200000048,22.77500057,47.69999981,1.299999952,0.479999989,83.02999878,31.10000038,52.09999847,55.89444441,12.49986111,0.037263889,6.40999998,10.04722224,2.128472216,1.813333334,0.270277777,1.567888877,0.028291667,0.027652778,0.026902778,0.328611115,26.86666679,0.703,17.86666616,26.39999962,7.566666603
5106.761,446.0981354,219931.2962,1114.715571,17176.13428,-7.517828266,26.16506306,0.481431584,1.403995946,1376.896556,1408.845812,1.253965154,1.183973958,0.217509838,335096.0352,12.88054594,183.9294586,187.9509595,183.4000397,168.8514525,181.4223607,0.753835296,0.836161447,25.04492354,20.40138078,6.578598062,411.0942039,396.2037036,368.2276268,336.2291896,293.6342621,263.1709417,0.878227313,0.842544613,47.36332099,1657.06002,0.036728571,0.285414283,0.063092857,0.023235714,0.736142857,0.071935715,0.102242857,4.789999962,11.73333343,36.08166631,0.210666666,0.943333328,9.173333327,0.321833332,1.027666638,0.705666661,38.39666621,0.992333333,8.874999762,85.55000114,3.349999964,12.79999995,26.57500029,1.62500003,3.850000024,21.9000001,46.05000019,1.299999952,0.469999999,83.05000305,31.60000038,51.29999924,56.07000033,12.41566668,0.0392,6.48700002,9.821666749,2.139333304,1.772666669,0.288333334,1.515199991,0.028133334,0.027366667,0.031366667,0.33366667,27.53333346,0.705,18.5,25.43333308,7.566666762
5041.587,458.5579916,226848.3822,1112.358632,17965.89315,-4.492412977,25.99296188,1.213165502,1.421616311,1396.072829,1405.439941,1.293629289,1.198484401,0.220828703,349891.8242,1.087546974,164.6580187,178.8193264,175.1435693,160.2383595,171.4025148,0.680534077,0.821101353,25.46368996,20.26982721,7.025687555,406.099205,411.5574773,348.8690987,303.7064451,281.5459989,266.6498013,0.830067642,0.788478156,46.6381793,1628.489998,0.034673334,0.295313334,0.06312,0.019166667,0.640193339,0.07514,0.102686667,4.550000191,12.04500008,37.61833318,0.196166664,0.696166664,9.066666603,0.327333331,0.849166671,0.739500006,37.50833321,1.039499998,8.949999809,85.72500038,3.074999988,13.04999995,20.4000001,1.650000036,4.450000048,27.54999971,45.95000076,1.299999952,0.479999989,83.51999664,31.70000076,50.90000153,56.02105251,12.50152048,0.040404971,6.444970794,9.918874246,2.114532139,1.761535089,0.292266082,1.539033634,0.027454679,0.026539474,0.031969298,0.328347954,27.0,0.704,17.80000051,25.70000013,7.633333365
5137.45,455.2284423,230714.0964,1097.765905,18000.07316,-6.728712191,26.27102256,0.498924457,1.439179053,1395.958571,1404.257961,1.305750936,1.222301558,0.214015938,354198.0482,0.858099053,162.9943314,184.0081946,176.6981888,161.6379217,172.0100129,0.705684247,0.870734741,25.70584138,20.1511151,6.584526718,479.2314301,571.3153941,376.1539993,308.7915891,288.0388069,290.5301717,0.864755385,0.851969423,46.96171459,1471.355019,0.035521428,0.300671425,0.066328572,0.02065,0.651478572,0.076185715,0.101707143,4.71999979,11.7450002,37.8700002,0.203666667,0.724833339,8.998333295,0.289333334,0.911666671,0.752833327,37.49166616,0.932833344,8.825000048,85.82500076,3.474999964,12.875,23.4749999,1.525000006,4.174999952,25.07499933,45.75000095,1.299999952,0.50999999,83.87000275,31.5,51.40000153,55.88529455,12.72022875,0.042524509,6.467565321,10.07364374,2.089330056,1.781454246,0.281062091,1.557854564,0.028939543,0.025035948,0.029411765,0.322336605,27.83333333,0.704,18.13333384,25.89999962,7.666666667
5233.827,443.0105028,230669.0033,1098.361435,17961.01229,-4.472148357,26.7017839,0.504761294,1.456330453,1405.256977,1397.230807,1.304101025,1.233651638,0.220090277,352446.5534,0.845732474,159.9670582,180.6223749,176.4247672,160.7218965,169.0906512,0.684406824,0.847484052,25.68364819,20.16924214,6.51048249,490.3928159,526.2528356,359.9519234,307.8385544,320.3236071,320.8370412,0.849722885,0.812018799,47.03308916,1499.924995,0.037878571,0.301935717,0.068521429,0.017442857,0.783578566,0.084392857,0.1093,4.849999905,11.85833327,37.36999957,0.188166668,0.785833339,9.093333403,0.278166664,0.963833342,0.725833327,37.91166687,0.929500004,8.75,85.82500267,3.125,12.77499986,21.30000019,1.62500003,4.149999976,26.95000029,45.97499943,1.299999952,0.469999999,83.33999634,31.29999924,51.70000076,55.76882353,12.44696077,0.039560784,6.475823569,10.09980392,2.106176465,1.789294117,0.276627451,1.560019619,0.028752941,0.025098039,0.029125491,0.331098045,27.43333371,0.701,18.73333295,26.29999987,7.633333365
5410.495,438.8545854,231401.9655,1104.482061,17968.18237,-1.337090733,26.20051606,0.465145628,1.467854172,1398.570566,1384.152763,1.299921299,1.246230319,0.218778356,351802.4714,1.629678686,148.4550769,168.1295751,164.0250689,146.8321718,155.2132479,0.752099124,0.902808214,25.25149878,20.97217258,6.350461404,390.7486788,438.0067507,360.3409576,312.696832,305.5995318,276.2092838,0.914096495,0.767953036,46.81238317,1599.920013,0.037226667,0.282093332,0.066073333,0.022173333,0.746300002,0.070466667,0.104513334,4.699999809,11.8166666,36.26999982,0.243000001,0.901333322,8.896666686,0.341999995,1.004666656,0.672833333,38.51500003,0.980499983,9.125,85.00000191,2.925000012,12.79999995,25.14999962,1.575000018,4.325000048,22.9749999,45.97500038,1.37499997,0.469999999,83.04000092,32.20000076,50.0,55.82749968,12.34324989,0.037308333,6.451666669,10.05124995,2.095249945,1.769666669,0.266333332,1.55851668,0.029,0.025725,0.028091667,0.33641667,27.39999962,0.701,18.5,25.53333346,7.400000095
5183.442,451.7754035,231069.1126,1110.090612,17862.60604,-0.931639716,25.58646321,0.932104836,1.444026753,1388.62124,1397.09314,1.310149496,1.199041203,0.242287915,356349.2539,0.792733918,178.2820142,197.0441507,199.6872387,178.5599359,188.5396614,0.731667926,0.864089084,25.89591543,20.32185912,6.609777252,421.6653887,461.5487951,366.5231374,314.0164515,317.7418493,303.1830228,0.840245257,0.770721177,46.54350519,1542.780014,0.038635715,0.296600001,0.063528572,0.023371429,0.635514293,0.063750001,0.10887857,4.769999981,12.10666656,35.6299998,0.27033333,0.926333328,8.806666692,0.383166661,1.01516669,0.647833327,38.75166575,1.049833318,9.049999952,85.19999886,2.875,12.75,22.77500057,1.675000012,3.875,24.47500038,47.19999981,1.324999958,0.469999999,83.30999756,32.0,50.5,55.80333341,12.41933346,0.039566667,6.447333368,10.0543334,2.155666685,1.788333329,0.27466667,1.559866655,0.028233334,0.025566667,0.028266667,0.341666672,26.90000025,0.702,18.10000038,25.69999949,7.199999968
5020.006,465.3841617,230104.0117,1093.796651,18000.35034,-2.196314527,25.77421196,0.697391421,1.427159155,1388.34493,1396.955007,1.308257649,1.1913264,0.23372685,358283.8281,1.180767526,176.2105878,192.9291452,188.9127668,173.9567795,180.0116857,0.735730092,0.85406024,25.81030218,20.28513638,6.564360181,523.0587591,584.560435,379.8472087,318.628329,338.9888687,350.4731267,0.82531973,0.928740146,46.77594916,1428.5,0.038576923,0.30702308,0.065815385,0.0189,0.686076916,0.077761539,0.1098,4.820000172,12.41166671,37.06500053,0.217333332,0.718333324,9.150000095,0.308499997,0.929,0.727166663,37.53166707,0.983166675,8.775000095,85.17499924,3.050000012,13.0250001,22.45000029,1.925000042,4.450000048,23.7249999,47.44999981,1.299999952,0.449999988,82.55999756,31.39999962,51.59999847,55.9625001,12.42023812,0.038535714,6.430119055,9.930238116,2.11702381,1.777083325,0.284166668,1.544970221,0.027559524,0.024386905,0.030660714,0.335476196,27.93333308,0.717,17.73333295,25.93333371,7.366666794
5158.1,451.4215484,228958.3991,1094.409236,17871.22518,-1.589514112,25.51648116,1.630251378,1.478630796,1392.730207,1381.816816,1.306210647,1.252331013,0.223446179,353948.9544,1.207891741,158.7333272,174.528717,168.8437405,156.8512541,159.9589634,0.732930956,0.859029156,25.88946342,20.45268313,6.666573465,518.0643692,529.9165344,360.1585477,314.7786624,369.2387848,359.9314791,0.834409662,0.851282977,46.43542353,1357.074989,0.036946666,0.315946668,0.067333333,0.015553333,0.750966672,0.093426668,0.11096,4.800000191,12.38000011,37.19166756,0.217666666,0.80916668,9.161666711,0.270166668,1.071666668,0.75516666,37.23499934,0.963,8.674999952,85.17499924,3.62499994,12.7750001,20.05000019,1.800000012,4.250000119,26.97500038,46.92500019,1.274999976,0.519999981,83.37000275,31.10000038,52.20000076,55.96564335,12.71100866,0.040081872,6.494268988,9.974809951,2.124970749,1.719590644,0.288508773,1.536442985,0.027305556,0.024039474,0.033416667,0.33802632,27.33333333,0.716,18.39999962,25.70000013,7.400000095
5174.064,449.8401402,230545.3796,1100.798024,17954.51725,-4.558554252,25.63705643,0.8654197,1.473299786,1399.526678,1400.822379,1.311036532,1.267584488,0.203857368,359294.8125,1.748001486,165.9042333,178.4553159,174.5844224,164.4333674,167.4960384,0.889731752,0.988531301,26.04585822,20.32954399,6.462070664,516.3376872,477.3843371,360.5345128,321.4599126,349.0859769,360.0203311,0.972739947,1.040515343,46.60996977,1571.350006,0.035557143,0.318714284,0.066285715,0.017392857,0.760514285,0.094492857,0.110385714,4.730000019,12.30166674,37.13833364,0.219333328,0.835166663,9.050000032,0.302333328,1.067000002,0.721499999,37.61666679,0.997666687,8.650000095,85.22499847,3.350000024,12.8499999,22.2249999,1.62500003,4.074999988,24.55000019,47.52500057,1.274999976,0.5,84.63999939,31.10000038,52.29999924,55.84411762,12.41223522,0.038907843,6.515705895,10.07029405,2.119549033,1.786921579,0.289529413,1.545719609,0.027088236,0.025058824,0.031752942,0.330431377,27.29999924,0.713,18.06666692,25.69999949,7.566666603
