Repository: notKguin/MMK-Informservice

File: final_project/project/ML-intensive_final_project_cleaned.csv (part 22 of 39)
Количество чугуна (т),Удельный расход кокса (кг/т),Расход холодного дутья (м³/ч),t горячего дутья (°С),Расход природного газа (м³/ч),t природного газа (°С),Содержание кислорода в дутье (%),Расход пара на увлажнение (т/ч),Перепад давлений общий (ат),t чугуна на выпуске (лётка 1) (°С),t чугуна на выпуске (лётка 2) (°С),Давление колошникового газа (ат),Перепад давлений нижний (ат),Перепад давлений верхний (ат),Выход колошникового газа (м³/ч),Положение клапана малый снорт (%),t колошникового газа 1 (°С),t колошникового газа 2 (°С),t колошникового газа 3 (°С),t колошникового газа 4 (°С),t колошникового газа в пылеуловителе (°С),Уровень засыпи (запад) (м),Уровень засыпи (восток) (м),CO в колошниковом газе (%),CO₂ в колошниковом газе (%),H₂ в колошниковом газе (%),t периферийных газов 1 (°С),t периферийных газов 2 (°С),t периферийных газов 3 (°С),t периферийных газов 4 (°С),t периферийных газов 5 (°С),t периферийных газов 6 (°С),Уровень засыпи (север) (м),Уровень засыпи (юг) (м),N₂ в колошниковом газе (%),Шлак,Чугун.Cr,Чугун.Mn,Чугун.P,Чугун.S,Чугун.Si,Чугун.Ti,Чугун.V,Чугун.C,Шлак.Al₂O₃,Шлак.CaO,Шлак.FeO,Шлак.Ko,Шлак.MgO,Шлак.MnO,Шлак.NaO,Шлак.S,Шлак.SiO₂,Шлак.TiO₂,Бар М10,Бар М25,Влага,Зола,Кокс +80 мм,Кокс -25 мм,Кокс 40-25 мм,Кокс 60-40 мм,Кокс 80-60 мм,Летучие,Сера К,Углерод,CRI,CSR,Fe,FeO,S,SiO₂,CaO,MgO,Al₂O₃,TiO₂,Osn,P,Zn,Cr,MnO,O₂ в горячем дутье,Доля агломерата,Колошниковый газ (CO₂),Колошниковый газ (CO),Колошниковый газ (H₂)
5290.378,446.7825908,230347.8952,1123.144455,18063.23446,-5.390756935,25.65867178,0.616547547,1.411178817,1401.832664,1389.336853,1.306270664,1.212249994,0.196719908,358798.2344,1.653150979,162.2312794,179.0689125,169.2283077,161.4660428,165.3557618,0.959790818,1.077575343,25.66768599,20.68854268,6.580209235,471.6158549,417.0481936,357.4389292,317.8648211,295.7985649,305.9182205,1.087053813,1.044906393,46.50394281,1614.205009,0.036192856,0.280257146,0.061978571,0.022528572,0.620535714,0.066635715,0.10235,4.699999809,11.87166659,36.66333262,0.234999994,0.820499996,8.649999777,0.331666668,0.979000002,0.691666663,38.01666641,1.044499993,8.899999857,85.22499847,2.50000006,12.9749999,24.9749999,1.725000024,4.200000048,23.95000029,45.14999962,1.299999952,0.49000001,83.01000214,31.60000038,51.09999847,55.80705913,12.32294108,0.042266667,6.595196097,10.12525488,2.07411761,1.795803918,0.282450981,1.535568635,0.027941177,0.024972549,0.02812549,0.322607845,27.39999962,0.714,18.56666692,25.86666679,7.366666635
5110.951,455.7006266,229116.6706,1105.265188,18008.49438,-8.350759258,26.07899769,0.614341254,1.421122034,1400.86094,1385.987587,1.310269778,1.178075075,0.240930718,361150.3307,0.992999971,182.8689938,205.0586274,189.9279435,178.7417571,194.1285591,0.825236556,0.944589416,26.358289,19.70175608,6.617602646,449.273838,382.4422251,354.4232089,315.9418602,283.9114933,283.5278441,0.954212944,0.789246528,46.75479635,1628.48999,0.035853333,0.293420001,0.062313333,0.018926667,0.609006667,0.07666,0.101653334,4.789999962,12.31833347,38.22666613,0.232166665,0.673000008,8.621666749,0.308666671,0.894833336,0.748833338,37.34999975,1.047166665,9.0,85.26666768,3.099999964,12.95000005,25.43333308,1.666666706,4.066666762,22.80000051,46.0333341,1.274999976,0.5,82.94000244,31.70000076,50.90000153,55.87767855,11.91696416,0.034004465,6.532366086,10.07897325,2.06133931,1.771964284,0.281116072,1.543191965,0.026598215,0.024955357,0.029388394,0.324910722,27.73333359,0.717,18.56666692,24.59999975,7.699999968
5167.051,451.2245898,227185.8444,1120.470754,17982.46859,-7.528229987,26.70038644,0.575027263,1.421610812,1405.229774,1392.020386,1.299844022,1.213122293,0.205725967,355766.2148,3.92219537,161.9901943,176.0935141,169.5359503,155.5475953,163.5907752,0.784978916,0.882622607,25.3533078,20.61503808,6.403160632,456.8471044,387.0449562,358.7876918,315.3005091,305.0358226,278.8607744,0.894742322,0.729704904,47.06675243,1442.784988,0.0349,0.293846153,0.061015384,0.020684615,0.577538458,0.070330769,0.098669232,4.849999905,12.27499978,37.90000089,0.200500002,0.747166673,8.648333391,0.294333331,0.983166655,0.730333318,37.49166679,1.004666656,8.899999857,85.17499733,3.425000012,12.8499999,24.82500029,1.62500003,4.025000036,22.94999981,46.57500076,1.299999952,0.50999999,83.56999969,31.60000038,51.20000076,55.80340901,12.04369317,0.03627841,6.488068204,10.17627848,2.079460235,1.768806836,0.272926137,1.569406248,0.027085228,0.025125,0.02753125,0.31946023,27.46666654,0.71,18.40000025,25.16666667,7.699999968
5180.042,444.4288012,223829.0007,1123.528788,17894.71537,-8.76423754,26.75593257,0.825276996,1.475517367,1388.640278,1392.834038,1.291864589,1.26139235,0.21107118,350945.888,8.016219957,143.8035018,166.108832,162.8357232,149.5113497,151.4341278,0.888688189,0.982749162,25.42941944,20.53552413,6.414946159,403.4696287,385.6951637,335.3876292,308.2396609,304.2965635,270.2943751,0.989819273,0.825007806,47.04512056,1571.349998,0.035253333,0.286693331,0.06544,0.020193333,0.784260007,0.082346667,0.101733333,4.820000172,12.31333335,37.19333331,0.202666668,0.798500001,8.694999854,0.289666668,1.03550001,0.723666658,37.9533329,0.961500009,9.174999952,85.5,3.274999976,12.95000005,29.5,1.62500003,4.399999976,21.67499971,42.32499886,1.299999952,0.5,83.65000153,32.20000076,50.09999847,55.83461556,12.05901439,0.039317308,6.684495164,10.04625003,2.081850954,1.753870196,0.296490386,1.50364904,0.027800481,0.025115385,0.033103366,0.322187503,27.90000025,0.712,19.26666705,25.63333384,7.566666603
5285.58,434.922064,225199.7819,1118.096603,17964.74251,-10.86500627,26.87808839,1.08574017,1.437027777,1397.65094,1387.012394,1.290687616,1.206054409,0.228153356,352612.4375,9.386924744,143.1346966,162.5164642,166.1294346,149.4654528,153.9291445,0.827188825,0.941743858,24.88572359,20.82125791,6.574233512,305.8918444,269.2480386,267.8290208,269.4452381,274.2517904,227.7273528,0.93741747,0.776456503,47.14424849,1528.49498,0.035186667,0.274946666,0.063453333,0.020613333,0.754359992,0.075446666,0.0984,4.730000019,12.03333346,37.45166715,0.226833334,0.823166668,8.521666686,0.286333332,1.004000008,0.72966666,37.9350001,0.94266666,9.0,85.22499847,2.650000036,12.875,32.57500076,1.899999976,4.199999928,20.3499999,40.97500038,1.299999952,0.49000001,82.91999817,31.79999924,50.79999924,55.89119011,12.3037857,0.045071429,6.513119073,10.08050001,2.052857114,1.791523818,0.281214288,1.547828573,0.027669048,0.0227,0.027280952,0.323523811,27.0,0.718,18.56666692,25.03333346,7.26666673
5198.662,452.960666,227655.6842,1122.450938,17941.38631,-3.33559125,26.76001374,0.686533537,1.428515395,1400.207438,1407.794669,1.293392484,1.205154459,0.220763978,354160.1146,6.943725066,141.5694393,162.2814725,168.006162,147.0165539,153.2945499,0.790045736,0.90480155,25.20248397,20.68391641,6.475522598,305.0028661,277.2233041,261.5791143,235.589599,215.2459208,207.9874159,0.872695627,0.74506487,47.04751285,1614.205002,0.033293334,0.277193334,0.06074,0.020313334,0.594580005,0.064826666,0.092333333,4.78000021,11.90166664,37.99333318,0.244333334,0.807166676,8.254999955,0.302166671,0.969333361,0.718333334,37.87333298,0.952000002,9.124999762,85.30000114,3.175000012,12.94999981,31.72499943,1.62500003,3.975000024,20.2750001,42.39999866,1.25,0.50999999,82.93000031,31.89999962,50.70000076,55.79333344,11.76699994,0.039266666,6.525333325,10.20799999,2.060666645,1.793333324,0.276333336,1.565000006,0.028133334,0.024466667,0.027666667,0.325333336,27.53333282,0.718,19.63333384,24.80000051,7.833333333
5127.715,440.061168,226127.9115,1112.176758,17886.14982,-2.182347277,26.23330673,1.362039968,1.485631381,1392.39362,1416.151882,1.291822985,1.244246542,0.239110531,351625.1615,5.698703948,147.8349711,163.2583714,172.82912,149.3388262,158.8498268,0.719834375,0.841519959,25.44383971,20.52691285,6.618162175,459.7927933,407.4061457,330.1967583,294.884079,229.185166,264.7494106,0.795831534,0.657736915,46.80896187,1485.639999,0.032578571,0.270628569,0.065171429,0.021128572,0.803185718,0.081992857,0.088692857,4.809999943,12.18166685,36.88166618,0.266833333,0.959500005,8.436666648,0.305833335,1.088000019,0.706,38.07500013,0.956666668,9.200000048,85.27499962,3.300000012,13.07500029,30.44999981,1.925000012,4.100000024,20.85000038,42.67500019,1.299999952,0.479999989,83.02999878,32.20000076,50.0,55.77479162,12.18549997,0.041960417,6.63477085,10.18577078,2.019375002,1.765499994,0.286208332,1.536397929,0.02653125,0.024933334,0.031789584,0.308166666,27.33333333,0.727,18.40000025,25.06666692,7.666666667
5226.395,441.5238305,228524.7428,1099.3815,17904.90633,0.452636773,26.03644713,0.917645854,1.463346953,1397.09549,1415.460483,1.294013803,1.2330468,0.227432815,352833.1888,0.612713845,146.5817658,157.8625546,163.4649614,156.511247,156.9675802,0.77440608,0.863613119,25.51079853,20.81895296,6.536159794,423.4552396,355.1528536,318.7946994,296.7617505,266.5540562,264.7978605,0.85668012,0.669532927,46.53620672,1657.060005,0.033714286,0.264442857,0.061707143,0.020471429,0.691778562,0.07185,0.08725,4.659999847,11.76333316,37.20999972,0.278333331,0.909666667,8.341666698,0.317999999,1.041499982,0.710999986,38.21666718,0.952833325,9.149999857,85.55000114,3.099999964,13.20000005,30.55000019,1.600000024,4.125000119,20.30000019,43.42499924,1.299999982,0.49000001,82.75,32.0,50.40000153,55.8444271,12.01931891,0.045589784,6.544907132,10.11470582,2.065139297,1.753993807,0.289303403,1.545894741,0.026900929,0.024168731,0.031696595,0.303854494,27.36666679,0.732,18.06666692,25.66666667,7.833333492
5205.589,446.6718291,230710.5072,1118.533661,17937.86027,4.479267069,25.53630129,0.414415224,1.413738425,1386.013127,1429.093205,1.29033795,1.175530086,0.236045137,351955.9844,2.017904159,147.6776021,157.1627763,162.1908506,150.9471455,159.199213,0.794490392,0.878680378,26.13941773,20.4946932,6.253480971,424.824248,329.7052078,306.5371755,270.4749425,230.7568938,240.2806651,0.875537266,0.691272741,46.45425542,1557.065002,0.034115385,0.273253847,0.064069232,0.019015384,0.654738463,0.070415384,0.088384616,4.71999979,11.8733333,37.86833254,0.234333334,0.800000012,8.449999968,0.287333334,0.953166664,0.74483333,38.10000038,0.943333328,9.049999952,85.42500114,2.75000006,13.04999995,29.125,1.825000018,4.0,20.57500029,44.47500038,1.274999976,0.5,83.05000305,31.89999962,50.59999847,55.57516347,11.81132348,0.053364379,6.587647022,10.33828428,2.117892138,1.799754902,0.275408501,1.569637254,0.0275,0.023434641,0.026575163,0.308169939,27.26666705,0.731,19.79999987,26.0,7.46666654
5135.011,449.5799951,229515.8307,1121.341782,17955.47103,-0.420444806,25.41874743,1.610878502,1.434272572,1406.902884,1427.683185,1.290871764,1.191710646,0.24019155,352234.1536,2.312668857,145.2422263,160.3650074,167.0666631,147.5606467,155.413023,0.79097604,0.888112033,26.11077849,20.40071567,6.391024252,439.106486,342.8097852,310.1734454,282.8559341,248.5126514,252.7685547,0.868881822,0.662846054,46.45747487,1557.064987,0.03292143,0.268478566,0.067864286,0.018657143,0.809035714,0.0757,0.084814286,4.800000191,11.55666653,37.76166725,0.230333331,0.875500003,8.325000127,0.249333332,0.996333321,0.71266667,38.25333341,0.818500002,9.224999905,85.72500038,3.149999976,12.7750001,30.62499952,1.600000024,3.699999988,19.67499971,44.39999962,1.25,0.529999971,83.30999756,32.09999847,50.20000076,55.40116988,11.73143273,0.055289474,6.683333391,10.58062867,2.153464902,1.761242689,0.286228069,1.58389913,0.026596491,0.02585234,0.032818713,0.298479535,27.86666679,0.731,19.36666616,25.93333308,7.699999968
5274.989,439.2975138,228493.6315,1124.418254,17953.53695,2.170239394,25.44427601,2.390850807,1.45110633,1393.981671,1411.438515,1.284886266,1.21767657,0.230884388,350837.8073,2.278060441,130.4620736,149.3748604,148.8276424,137.267567,139.8042393,0.814988395,0.92552645,26.0815568,20.60261035,6.415776889,414.4474564,329.5239016,300.1597468,276.8808556,282.0556564,243.6845309,0.923447448,0.662083425,46.25642808,1657.060013,0.033457143,0.25937143,0.064321429,0.017542857,0.759464285,0.068699999,0.083607144,4.789999962,11.45499992,37.861667,0.285999998,0.863500009,8.199999968,0.265166673,0.970500012,0.693333328,38.41166623,0.804666658,8.974999905,85.47500038,3.275000036,12.79999995,26.375,1.825000018,4.375,21.07499981,46.34999943,1.299999952,0.49000001,83.09999847,31.79999924,50.90000153,55.4245093,11.902647,0.051374183,6.596993433,10.58552285,2.068218963,1.771960773,0.275130719,1.60538073,0.027312092,0.025720589,0.027271242,0.310718959,27.29999987,0.73,19.40000025,25.56666692,7.666666667
5281.803,439.0098389,229655.7826,1122.899307,17900.10181,2.87963609,25.2751228,0.598888709,1.422569444,1416.462077,1418.21701,1.280030772,1.195353587,0.224010415,348585.6367,4.42231239,117.3980989,134.7720598,134.4872742,122.7264506,127.2021338,0.865645252,0.940864565,25.92090472,21.03384821,5.947151661,288.648372,236.4088573,225.7646179,238.0061512,228.4203396,186.3394127,0.95052928,0.731493746,46.45126152,1685.630035,0.034014286,0.275878574,0.062542858,0.016692857,0.749735717,0.072442858,0.081614286,4.730000019,11.18999974,38.44666672,0.203333331,0.904666662,8.293333213,0.240833332,0.983166665,0.70933335,38.37166659,0.766833325,9.075000048,85.42499924,3.274999976,12.75,25.37500048,1.62500003,4.224999905,21.75,47.02499962,1.299999952,0.529999971,82.65000153,32.0,50.5,55.69785738,11.7667142,0.047785714,6.449404729,10.4289048,2.05530952,1.751857149,0.27352381,1.617195226,0.029038096,0.023995238,0.027959524,0.314976193,27.36666679,0.73,20.0,24.96666718,7.633333206
5287.982,439.1537031,228779.4863,1124.019796,17830.96216,0.585970855,25.27281475,0.641393589,1.450722218,1404.316803,1406.829419,1.283269222,1.215318878,0.232500575,349827.8711,1.584798551,126.3337034,141.4216048,142.1991819,128.9292526,134.5043459,0.799718281,0.870428028,26.38225818,20.68594058,6.018457512,290.5596956,254.2912852,254.7328669,246.6254921,208.9444866,192.3037561,0.876963891,0.672094035,46.26028728,1599.920013,0.036135714,0.276185713,0.066407142,0.016992857,0.757028567,0.069914286,0.083678572,4.809999943,11.35500002,37.7166659,0.227833336,0.950500002,8.361666679,0.258999998,0.987833351,0.693333348,38.21999995,0.791833321,9.074999809,85.32500076,3.299999952,12.8499999,28.9749999,1.875,4.074999928,18.45000029,46.625,1.299999952,0.5,82.81999969,32.0,50.5,55.63989905,11.49974741,0.047904041,6.497247497,10.36441914,2.079696945,1.761767669,0.281363637,1.595949477,0.026202021,0.024532828,0.030939394,0.305858587,27.56666692,0.73,18.90000025,26.20000013,7.533333302
5254.511,438.8867335,227522.3223,1124.217331,17865.33211,-2.208569065,25.63249803,0.481155371,1.428956201,1400.522827,1402.668815,1.28201207,1.19630677,0.230083122,348583.0938,1.597930064,128.6470855,149.4064465,149.2998397,132.163619,138.7670848,0.810357581,0.937549921,26.14773289,20.5328838,5.973779559,284.1794885,238.0692488,232.6346766,239.0887184,207.2911065,189.7891954,0.923540078,0.703377903,46.68380912,1585.63501,0.036157142,0.26315714,0.061657142,0.019185714,0.686092854,0.063342858,0.0813,4.679999828,11.26499987,37.89999962,0.255166665,0.882333338,8.515000025,0.272999999,0.993166675,0.709833334,38.31833394,0.832166672,9.325000048,85.30000114,3.324999928,13.0250001,30.25,1.62500003,3.974999964,19.67499971,44.47500038,1.274999976,0.519999981,83.40000153,32.40000153,49.70000076,55.62023012,11.66069075,0.046379934,6.537796004,10.36654614,2.109934207,1.761578946,0.285871711,1.586029601,0.026715461,0.02428454,0.032095395,0.30662829,27.73333359,0.73,19.23333359,26.0,7.699999968
5276.074,441.35113,227513.3405,1123.01325,17824.33919,-3.682590991,25.766409,0.737848086,1.425972223,1397.586426,1415.651278,1.281440039,1.194511577,0.228755786,348985.8711,4.365597841,123.4604766,138.2888667,137.3141282,122.9719245,130.9839452,0.80276724,0.909840797,25.51562564,21.14067014,5.975165586,335.7390683,260.5410029,270.008817,260.2851175,218.1629461,213.491457,0.902873904,0.697916143,46.70713584,1614.205032,0.03357143,0.276564287,0.066771429,0.018414286,0.756292858,0.071650001,0.078935715,4.679999828,11.14666653,37.89500046,0.266999997,0.836499999,8.608333429,0.258166663,0.972333322,0.688833326,38.23500061,0.792833328,9.425000191,84.82500076,3.449999928,12.94999981,28.09999943,1.775000006,4.37499994,20.32500029,45.42500019,1.299999952,0.540000021,82.80999756,32.70000076,49.09999847,55.56250012,11.67187491,0.0463125,6.500312462,10.48843747,2.054687507,1.808124989,0.276562499,1.614031252,0.0274375,0.0239375,0.027125,0.319062503,27.20000013,0.73,19.30000051,25.79999987,7.966666857
5202.016,441.0464672,225188.4466,1120.838069,17753.32808,-3.718707028,25.62346363,0.76465678,1.456006383,1397.820679,1408.771588,1.273373137,1.227828711,0.224924767,345707.5273,6.257035855,117.4151761,133.5401382,129.8321555,114.1269598,121.3240957,0.775613189,0.901037559,25.60509562,21.03214685,5.888742169,283.0036882,238.9358883,221.7082297,231.2191219,202.6880525,188.5115846,0.910736052,0.671752729,46.80711555,1628.489998,0.034778572,0.266542855,0.065035715,0.018921429,0.759921432,0.06602143,0.076378571,4.650000095,11.125,38.13499959,0.23216667,0.898500005,8.37166659,0.239333334,0.950666656,0.696166674,38.14833323,0.749666671,9.400000095,85.42499924,3.625,13.05000019,29.87500048,1.800000012,4.225000143,19.5999999,44.5,1.299999952,0.519999981,82.69000244,32.59999847,49.20000076,55.46520867,11.20041658,0.044989583,6.586458318,10.46950005,2.109354146,1.77747916,0.286895835,1.59005625,0.027941667,0.024939584,0.032133334,0.31154167,27.5,0.732,18.83333333,26.0,7.5
5123.064,441.1241312,226496.2246,1103.415787,17858.61068,-4.106413161,25.37790712,1.398532774,1.442517117,1402.318193,1395.013729,1.273384417,1.223889982,0.215933974,346446.0938,5.816701738,131.1612562,144.8541234,145.8297288,132.8029874,136.0759519,0.835449177,0.969439295,25.13008197,20.78905121,6.197579642,322.8473155,265.4567394,252.72004,245.8529097,227.3339195,222.0209211,0.969302192,0.77167696,47.20750348,1599.919991,0.037033333,0.278546666,0.069653335,0.018193333,0.792380007,0.073860001,0.07958,4.699999809,11.40666676,38.36666679,0.237999996,0.859500001,8.946666559,0.249666671,0.959833334,0.749166667,38.40833346,0.816166679,8.550000191,85.5,2.774999976,12.75,26.67499971,1.574999988,4.050000012,22.30000067,45.02499962,1.299999952,0.560000002,82.65000153,30.89999962,52.5,55.42894719,11.50230258,0.047930264,6.565486808,10.50594737,2.146197366,1.801592111,0.286289472,1.600459198,0.027325,0.025025,0.029856579,0.329381583,27.16666667,0.728,18.66666667,25.90000025,7.666666667
5291.569,446.2093976,227978.7624,1124.372304,17982.44759,-4.399231224,25.74463423,0.501073223,1.44257234,1394.306356,1415.303745,1.277659203,1.20808508,0.231355901,350175.2174,1.748580575,132.1711515,148.6168073,144.0712824,135.2268162,137.7096917,0.815258965,0.940589639,25.2044483,21.15555167,6.336952468,354.0705414,309.4462039,302.88709,276.8174896,214.3345515,214.9478086,0.938783156,0.724429977,46.74600792,1542.779984,0.035326667,0.270766664,0.060686667,0.02168,0.675220005,0.066860001,0.078560001,4.820000172,11.58999999,37.62666639,0.238499999,0.862500002,8.731666565,0.272499998,0.962166657,0.729499996,38.51666641,0.881999989,9.125,85.25,3.474999964,12.55000019,27.5250001,1.62500003,4.074999928,19.69999981,47.07500076,1.274999976,0.560000002,83.30999756,31.89999962,50.59999847,55.72005472,11.4706043,0.045489011,6.492664823,10.28445057,2.096978043,1.75931319,0.29233517,1.58439835,0.027741759,0.023901099,0.028464286,0.3253022,27.10000038,0.714,18.66666667,24.83333333,7.566666603
5030.798,439.5609186,221123.2747,1112.198156,17498.06824,-3.412624684,25.98277307,1.464708542,1.446108306,1419.055621,1411.79422,1.271090026,1.226374974,0.21676979,341508.7565,4.88396704,153.4766677,166.285525,167.1051191,160.9355145,158.4729818,0.896304292,1.012566052,25.27270563,21.22512873,6.561601738,376.5482165,336.222538,308.8546054,283.703172,215.1767515,245.3709132,0.966321488,0.825169424,46.45137135,1542.779991,0.036223077,0.28913077,0.068415384,0.015584615,0.920692311,0.099715384,0.083407692,4.760000229,11.94166676,38.73999977,0.201666666,0.697666665,8.913333257,0.214166666,0.892333339,0.765333335,37.73166593,0.810500006,9.099999905,85.09999847,3.050000072,12.9000001,30.9749999,1.775000006,4.325000048,19.05000019,43.875,1.299999952,0.50999999,83.0,32.0,50.40000153,55.58422617,11.62970228,0.049029763,6.476071422,10.45803563,2.102083318,1.77943452,0.295238096,1.614949396,0.026354167,0.024604167,0.028366071,0.321577379,26.86666679,0.712,19.03333346,24.43333371,7.800000191
5197.886,445.0007037,224165.2897,1125.302719,17546.25659,-5.652391324,25.81748223,0.538405637,1.401291082,1383.284389,1406.746347,1.271970128,1.188947618,0.209373264,340996.1667,6.819109697,146.8625914,165.1129112,153.2000326,138.6181145,147.8596567,0.916390153,1.068546295,25.19555243,21.15460324,6.349591553,357.7824275,290.6624641,277.8793627,267.8073921,208.1599178,216.1331908,1.067820042,0.816793889,46.82576783,1599.920036,0.037026666,0.262619998,0.06222,0.02286,0.685906672,0.066813334,0.086160001,4.75,11.80000003,36.75166639,0.262166669,0.938333352,8.573333104,0.305333331,1.05916669,0.710333327,38.83666674,0.999499997,9.150000095,85.375,3.450000048,12.875,29.0,1.600000024,4.149999976,22.59999943,42.64999962,1.299999952,0.519999981,82.87999725,32.09999847,50.20000076,55.60710532,11.65605262,0.044494737,6.475526328,10.41586844,2.102078959,1.766789473,0.307750003,1.609150004,0.025563158,0.02465,0.030576316,0.310302635,27.23333359,0.702,19.33333333,26.0,7.699999968
5293.113,440.9277276,226441.9154,1123.774323,17866.07349,-5.391640383,25.90140653,0.546654644,1.401193763,1390.190918,1413.551017,1.276466414,1.197749197,0.200424253,344773.5156,1.24511373,135.5698236,157.6525968,150.5843646,136.0245892,142.0678399,1.019358151,1.183152512,25.55022844,21.16469018,6.155099293,289.570001,234.0162265,247.515288,241.5443395,199.4337654,193.2939097,1.167341744,0.945372673,46.64206346,1457.07,0.032007143,0.263099997,0.061535714,0.01995,0.724742851,0.085264285,0.080871428,4.539999962,12.27666648,37.82333374,0.214333338,0.819666674,8.561666648,0.257333328,0.951333344,0.74000001,37.99166552,0.977333337,8.975000143,85.44999886,3.699999988,13.0250001,28.52499962,1.700000018,4.524999976,23.92500019,41.42499924,1.324999958,0.50999999,82.75,31.89999962,50.70000076,55.58687798,11.89895916,0.046196833,6.472828071,10.48217189,2.049434362,1.785701372,0.310678737,1.619606345,0.028404978,0.026223982,0.031328054,0.319298647,27.53333282,0.69,19.23333359,25.59999975,7.566666603
5256.537,440.4545152,226335.0664,1124.681966,17943.73438,-2.811307119,25.89818835,1.125909964,1.4041137,1402.826853,1403.416241,1.280801853,1.183652212,0.217500579,346262.957,0.444106386,148.7484786,166.4714553,163.0189711,146.7139203,154.5709273,0.794501265,0.939054221,25.33232824,21.40895891,6.479740183,333.764993,285.6573118,288.8684959,275.5767644,224.0551122,212.8610751,0.924023025,0.732600843,46.28367964,1428.499992,0.034633334,0.259846666,0.06254,0.0208,0.743766665,0.078800001,0.08386,4.829999924,12.25333341,37.27666664,0.227000003,0.831833333,8.598333359,0.265166665,0.94266666,0.728666663,38.21333313,0.942999999,8.950000048,85.65000153,3.275000036,13.05000019,29.875,1.724999994,4.149999976,22.65000057,41.60000038,1.274999976,0.50999999,83.43000031,31.70000076,51.09999847,55.58187494,12.0865624,0.0490125,6.510062537,10.5275,2.022875027,1.771000014,0.317875003,1.6177125,0.02623125,0.0247125,0.03221875,0.320187501,27.76666641,0.673,19.26666641,25.76666641,7.699999968
5279.919,442.3245332,229967.903,1121.963084,17744.69202,1.486915359,25.75300678,0.521023938,1.39661102,1400.721594,1405.011446,1.28572534,1.134082749,0.260387293,352275.7891,0.679716581,147.4815607,167.7249133,155.26441,151.1298052,158.0006886,0.891273623,0.991146885,25.37535882,21.32210954,6.309244653,332.2291991,280.4193783,297.7554728,293.660422,227.7193667,198.421346,1.004624921,0.806409987,46.49809408,1428.500015,0.033800001,0.255607144,0.0572,0.022778572,0.658985713,0.070028572,0.08425,4.710000038,12.07666667,36.70166715,0.280499995,0.839166661,8.478333473,0.292666664,0.956166665,0.706166665,37.82833354,0.988833338,8.925000191,86.19999886,2.925000012,13.0250001,30.52499962,1.600000024,3.949999928,23.5250001,40.39999962,1.324999958,0.5,83.13999939,31.79999924,50.90000153,55.67647059,11.8685294,0.046264706,6.483235303,10.32999995,2.06411761,1.734999997,0.319705885,1.594117648,0.026882353,0.022529412,0.03017647,0.321176473,27.46666654,0.669,19.0,24.83333333,7.76666673
5313.415,447.2647439,232631.5703,1122.089371,17975.17944,4.196245486,25.26914978,0.455471927,1.397840942,1398.816557,1432.997274,1.286691467,1.166320081,0.22875979,352055.9609,0.952855693,145.3212369,165.2287674,149.8669895,143.7569911,153.2033291,0.937943901,1.021081025,25.38975962,21.33541346,6.19727695,363.1118113,298.9082298,299.7018115,273.4651292,200.5964724,196.4098295,1.057971731,0.821240067,46.56707541,1485.639992,0.032157143,0.251421427,0.057378571,0.0228,0.613857146,0.066728571,0.078178571,4.679999828,12.41999992,36.95666695,0.301000004,0.795833339,8.596666654,0.29900001,0.95783333,0.705833346,37.99333318,1.002833347,9.000000238,86.27499962,3.300000072,13.07500005,28.1500001,1.650000036,4.050000072,23.4749999,42.125,1.299999952,0.469999999,83.23999786,31.79999924,50.70000076,55.51875045,11.35604168,0.045504167,6.392770797,10.62270827,2.11295833,1.789041676,0.293854171,1.66235833,0.027460417,0.024422917,0.027497917,0.315270837,26.70000013,0.637,18.73333359,25.59999975,7.733333429
5178.709,441.0313107,228701.7852,1118.68306,17720.51904,2.941816247,25.80259331,1.392061908,1.423321828,1415.053833,1412.040426,1.284723123,1.194063783,0.226749335,352310.8542,0.54544085,143.5445538,158.8819141,158.7445234,142.8990927,154.2589512,0.724944055,0.854896016,25.88627044,21.1904095,6.192512055,460.9342333,397.4446869,317.4629288,275.9447517,207.5279547,228.7877127,0.843130261,0.632152001,46.22336117,1319.933996,0.029521428,0.23397857,0.064078572,0.021335714,0.896578567,0.079957144,0.074721429,4.789999962,12.23166672,36.88333384,0.247333333,0.924999992,8.260000149,0.247666664,1.027333319,0.721333345,38.24333318,0.858166665,8.674999952,86.29999924,2.824999988,13.22500014,29.07500029,1.449999988,3.900000036,20.69999981,44.875,1.324999958,0.529999971,82.48999786,31.79999924,50.79999924,55.22881973,11.41927079,0.052375,6.478576352,10.86975696,2.095833313,1.776874998,0.285520834,1.67802431,0.026097223,0.023447917,0.024628472,0.309062503,27.66666667,0.653,18.33333333,25.73333295,7.833333333
5258.867,442.9883494,230380.1621,1122.446467,17953.13729,3.551286303,26.18932215,0.715854788,1.378809452,1386.497803,1394.210013,1.281685248,1.138347129,0.237990905,351567.9961,0.484326204,127.1190265,146.8365053,143.7962564,129.1903337,140.604736,0.801009789,0.947688892,25.98557019,21.30061356,6.127643168,336.4727084,283.6179593,258.4236546,242.8563232,186.5222333,179.5456861,0.938509037,0.691576513,46.06769927,1599.920006,0.031586667,0.235819999,0.059653333,0.023126667,0.67446667,0.056040001,0.0754,4.760000229,11.5649999,37.69333331,0.239333327,0.896666666,8.218333403,0.259166665,0.963166664,0.714333326,38.88333384,0.839166671,8.75,85.97499847,3.100000024,13.125,26.57500029,1.650000036,3.950000048,21.70000029,46.125,1.299999982,0.550000012,83.08000183,31.89999962,50.59999847,55.29888891,11.47250002,0.049983333,6.412111076,10.92638885,2.088222224,1.746222223,0.285555558,1.704522219,0.026055556,0.025322222,0.029277778,0.309055558,27.80000051,0.696,19.09999975,25.36666679,7.699999968
5166.477,441.8448666,228692.084,1125.180771,17930.8916,3.731066849,25.10153723,0.81266791,1.409183323,1390.301951,1376.663837,1.282689437,1.144431223,0.262224358,348232.6758,0.79172372,146.5660795,161.1123441,150.1241639,148.6617953,156.2228781,0.925007803,1.04397288,25.52244401,20.74205176,6.266493042,423.4679731,316.0160993,288.1342449,252.1436691,184.850132,212.2565225,1.039247992,0.79501681,46.99064652,1642.775028,0.030346667,0.256173337,0.064166667,0.02104,0.788699996,0.070633333,0.075646668,4.820000172,11.51833344,38.07500013,0.225166666,0.812833349,8.265000025,0.249333337,0.894166658,0.716500004,38.64666684,0.80916667,8.800000191,85.97500038,3.75,13.0250001,24.2249999,1.575000018,4.199999928,25.9749999,44.02500057,1.274999976,0.540000021,83.58000183,32.0,50.40000153,55.45520808,12.2129513,0.05003125,6.376527793,10.84645836,2.038784717,1.776979169,0.298194446,1.701458339,0.025378472,0.025475695,0.029822917,0.300138892,27.73333295,0.696,18.46666654,24.83333333,7.800000032
5193.473,439.9090566,229496.5749,1122.483871,18500.51595,4.472455246,24.81010898,1.051921134,1.372493635,1380.711877,1390.39349,1.289059257,1.130660305,0.239217012,346918.3971,0.805855381,147.1605676,153.6420008,149.7270126,147.5468616,155.7345613,0.842469546,0.915407176,25.39371109,20.95440976,6.484951556,376.8909607,290.8437411,269.0894521,243.7861602,182.069692,217.910663,0.913211676,0.707528765,46.65181557,1514.209976,0.029642857,0.243542859,0.0614,0.023257143,0.697957141,0.066671429,0.078535714,4.809999943,11.85500002,37.11666679,0.277333334,0.908999979,8.263333321,0.276166665,0.975166678,0.692500005,38.60166677,0.887000004,8.725000143,86.25,3.100000024,12.99999976,25.14999962,1.650000036,4.024999976,25.8499999,43.32499981,1.324999958,0.540000021,83.25,31.89999962,50.59999847,55.42098913,11.89327539,0.051586898,6.442018675,10.92168445,1.996443839,1.760815509,0.292540108,1.695745984,0.025759359,0.022494652,0.028167113,0.289732622,27.43333308,0.675,19.13333384,25.20000013,7.833333333
5172.642,438.4117691,229158.0951,1123.876633,18707.86287,1.387088883,24.81708463,0.633877868,1.412314812,1395.7212,1410.154837,1.282445232,1.16210263,0.247791658,344187.6276,1.648940483,144.4630953,158.517711,158.2594172,139.1328259,153.3977165,0.715081332,0.818947551,25.29711119,20.8680462,6.400405486,495.6096179,343.5522385,302.1544482,286.157973,195.39066,244.5172577,0.808582254,0.593039344,46.89927403,1571.349979,0.02824,0.240166667,0.06368,0.019466667,0.768513342,0.074826668,0.07944,4.789999962,11.8433334,37.70999972,0.261000002,0.878166676,8.10499994,0.246833337,1.000666668,0.688166668,38.46166674,0.857166658,8.599999905,86.47500229,3.224999964,13.02499986,24.82499981,1.600000024,4.274999976,24.95000029,44.42499924,1.299999952,0.540000021,83.02999878,31.60000038,51.20000076,55.33864734,12.11473427,0.048867149,6.426896108,10.96856282,2.056135272,1.81108695,0.280748795,1.708415468,0.025828503,0.021669082,0.023224638,0.295978262,26.96666654,0.675,19.23333359,25.66666667,7.633333206
5165.517,441.8622157,229937.3848,1123.782603,18871.3693,2.261039617,25.98383832,0.61290061,1.40162615,1407.672557,1419.751424,1.283112918,1.165773153,0.233151041,345927.612,0.944940153,149.7989788,160.4908098,158.648236,148.4479828,159.5807343,0.775285415,0.858300693,25.35711034,21.04729152,6.439228952,478.3185946,366.2067795,307.1509527,282.1127803,198.5461814,251.9243317,0.847109134,0.637530324,46.60019922,1599.919991,0.029078572,0.251907143,0.06535,0.018921429,0.808864287,0.078778571,0.080664287,4.769999981,11.71333345,37.90500005,0.25183334,0.862833331,8.195000172,0.252000002,0.960999995,0.714166671,38.29999987,0.81766666,8.650000334,86.30000114,3.275000036,12.89999986,25.75,1.600000024,4.149999857,25.70000029,42.80000019,1.299999952,0.529999971,83.27999878,33.20000076,48.09999847,55.43928585,11.76210305,0.047269842,6.336706313,10.96753964,2.074325379,1.738611101,0.274246037,1.73158729,0.027333333,0.022059524,0.023444444,0.302380957,27.09999975,0.673,19.06666692,25.63333321,7.666666667
5090.177,442.8568248,233421.0039,864.9317087,18897.74984,7.193274966,26.11712392,1.229637235,1.393615733,1422.114655,1416.502692,1.290572847,1.155510421,0.235747105,351062.6003,0.687333455,147.3270041,160.394378,158.6146069,142.4980501,155.0059433,0.748546695,0.858188416,25.39577786,21.05524039,6.457802097,500.7603709,349.8441976,327.6655286,297.1055794,199.4506842,264.8536555,0.845647151,0.607180903,46.52753083,1442.784996,0.029175,0.245866667,0.067075,0.017158333,0.841216668,0.07435,0.082241667,4.769999981,11.57333342,38.34000015,0.240333336,0.859666655,8.191666762,0.226833336,0.971833348,0.72116667,38.11166636,0.79066667,8.324999809,86.5,3.25,12.8499999,26.79999971,1.600000024,4.024999976,23.375,44.20000076,1.299999952,0.529999971,83.73999786,32.5,49.40000153,55.01701389,11.59409721,0.046569445,6.461666721,11.31784715,2.112986106,1.813402782,0.283611115,1.752121526,0.02709375,0.021586805,0.022177083,0.291354168,27.06666692,0.669,19.13333321,24.66666667,7.666666667
5300.174,435.7456117,232508.0026,77.49534289,18980.22355,6.16251401,25.07983613,1.276869001,1.416512822,1406.204173,1397.618418,1.290953214,1.176280821,0.237645486,352894.0508,1.081698578,143.3636929,154.6259899,148.908549,139.9847527,150.7862905,0.820924573,0.906546156,25.7096262,21.05730192,6.594346086,424.5072886,308.1967004,312.8277067,292.4338125,203.2412198,246.5330194,0.903154145,0.683422613,46.0559233,1585.63501,0.030357143,0.246642858,0.064442857,0.017528572,0.743328567,0.070985715,0.083414286,4.670000076,11.4083333,38.59500058,0.230333331,0.858166665,8.175000032,0.225666667,1.007999996,0.718499998,38.30000051,0.79883333,8.775000095,86.05000114,3.125,12.72500014,29.0999999,1.925000012,4.050000012,23.3499999,41.57499981,1.274999976,0.540000021,83.87000275,33.29999924,47.90000153,55.17698432,12.06285707,0.048368627,6.466904765,11.21015872,2.070674582,1.774841263,0.280992064,1.734380951,0.027666667,0.021527777,0.025488095,0.298690481,27.46666654,0.673,19.90000025,25.29999987,7.699999968
5036.417,438.3534207,229036.8398,864.9317087,18271.50708,4.188854626,24.93589942,0.574476237,1.395162498,1410.846133,1377.804712,1.26885806,1.173233499,0.218996517,346057.1159,4.728237626,148.0444158,158.0385437,155.6158746,147.6995487,156.0348454,0.874390647,0.955541405,25.37743235,21.12571724,6.338198046,431.4823112,306.5338974,322.0416222,291.3228327,198.3403689,238.6402372,0.933433371,0.730711281,46.59461959,1628.490021,0.031453334,0.255393333,0.06352,0.017486667,0.819740001,0.074733334,0.078466666,4.699999809,11.14666669,38.13666662,0.294166672,0.891166657,8.439999898,0.268166669,0.999666671,0.696166654,38.89000003,0.811166664,9.000000238,86.12499809,2.775000036,12.92499971,31.30000019,1.75,3.925000012,22.5,40.52499866,1.299999952,0.5,83.26000214,33.90000153,46.79999924,55.01562488,12.00437486,0.04728125,6.474999979,11.2640624,2.15343748,1.749999993,0.288125003,1.740062516,0.02646875,0.0215625,0.0255,0.303437502,27.43333308,0.673,19.29999987,25.43333308,7.53333346
4999.889,447.5864232,226257.1504,1123.876633,17598.07393,1.919131154,25.15491581,0.546491322,1.397450233,1410.617176,1380.867594,1.264758115,1.166123266,0.228853588,343172.7044,6.237127712,151.0615619,158.2415187,157.0127331,146.3529787,159.9230086,0.792014984,0.821214577,25.70581333,20.53407558,6.084913135,439.9357465,355.3932921,331.7603251,294.4156698,203.2960059,226.9758905,0.837517882,0.622214692,47.13861497,1585.635033,0.032615385,0.248769228,0.062153847,0.017461538,0.793692305,0.069846154,0.079999999,4.769999981,11.09666681,38.30500031,0.248500002,0.823500007,8.333333492,0.235833334,0.904166659,0.707166662,38.94500033,0.782666663,8.625,86.47499847,3.149999976,13.0,29.69999981,1.775000006,4.075000048,22.97500038,41.47500038,1.349999964,0.50999999,82.81999969,33.29999924,47.90000153,54.91444439,12.02263877,0.056177778,6.508972218,11.34975004,2.1255,1.741777772,0.287611111,1.744202772,0.026361111,0.022119444,0.027708333,0.297194442,26.40000025,0.673,18.66666667,25.86666616,7.633333365
5163.443,442.1253346,230310.1224,79.42706172,18801.31087,2.676259838,25.15063715,0.63623714,1.407238235,1393.511851,1397.488071,1.284153889,1.160382102,0.244493735,351692.4362,0.440848749,129.8056908,141.1617959,149.5963262,133.9903227,143.9696538,0.818439879,0.858141882,25.05871081,21.09334707,6.546195904,320.8312988,255.1190338,288.69701,285.8123665,187.3669434,175.6506634,0.863613943,0.668069817,46.78679005,1599.919983,0.033428572,0.251964285,0.061864287,0.018214286,0.707842848,0.06475,0.076464286,4.809999943,10.9149998,38.1766669,0.243500007,0.884499997,8.34166654,0.276333335,0.918000013,0.701499989,39.17333349,0.851999988,8.699999809,86.64999962,3.149999976,12.82500005,29.79999971,1.650000036,3.424999952,24.5250001,40.60000038,1.274999976,0.519999981,83.5,33.40000153,47.79999924,55.00085474,11.89764949,0.051698718,6.52363251,11.27803426,2.125769253,1.7565812,0.303931627,1.728756404,0.027534188,0.022284188,0.028726496,0.298055558,26.63333321,0.676,19.26666641,25.26666705,7.833333492
5169.63,439.7112406,229630.8158,79.41892687,18960.77051,3.684171698,25.31754986,0.967203026,1.412364721,1418.111137,1401.186411,1.286517292,1.164683665,0.245092598,354015.5898,0.44882857,157.8825397,167.5189991,165.2433516,151.3026943,167.2398637,0.806611056,0.868150639,26.13554565,20.67422819,6.687354306,487.0508461,334.4525401,355.3872439,313.5416272,210.470129,230.8726273,0.878440005,0.629428955,46.01486826,1557.064987,0.030866667,0.244786668,0.064666668,0.0174,0.799306663,0.070826668,0.06944,4.78000021,11.25000016,38.40666707,0.237166665,0.85983332,8.163333416,0.269833324,0.945833335,0.684666663,38.89333344,0.827499996,8.450000048,87.64999771,3.324999988,12.8499999,28.70000076,1.37499997,3.850000024,26.3499999,39.72499943,1.299999952,0.49000001,83.33000183,32.79999924,48.90000153,54.85313217,11.84428562,0.052023809,6.545501234,11.53892234,2.096090174,1.759899749,0.291666669,1.763860888,0.027796993,0.022967418,0.025572682,0.311365919,26.20000013,0.674,19.60000038,25.46666718,7.933333397
5273.591,444.4796925,229864.8672,77.49534289,18985.64779,-0.827172135,25.35667499,0.543032125,1.372012148,1397.610221,1387.920307,1.287411163,1.133182883,0.236270255,355457.901,1.651125073,135.3919312,162.2923361,151.9277191,138.3192364,147.63565,1.053694559,1.135063653,26.09900912,20.55853852,6.42039299,374.6760775,282.0235825,317.8140717,301.3896624,191.3187071,170.4998571,1.159179931,0.881539638,46.46171586,1685.629974,0.032285715,0.235285714,0.065071429,0.021214286,0.721428565,0.059571429,0.067928573,4.800000191,10.82999992,38.15166728,0.285500002,0.886333326,7.779999892,0.275833329,0.919999997,0.669333339,39.24833298,0.819499999,8.149999976,87.79999924,2.949999988,12.82499981,28.22500038,1.474999994,4.12499994,25.5999999,40.57500076,1.324999958,0.540000021,83.44000244,32.20000076,50.0,54.84941165,12.13009795,0.049550981,6.587921553,11.35776468,2.079274493,1.807058814,0.29392157,1.724549027,0.028439216,0.022668627,0.026562745,0.31066667,26.66666667,0.679,19.03333346,26.00000064,7.933333397
5173.359,439.1361744,228949.5638,1041.372068,18884.19963,-0.343326006,25.8833015,0.63654455,1.38561593,1400.950732,1381.471389,1.278311913,1.176619351,0.205816038,347915.5625,1.084135448,124.458183,147.641264,151.2313805,132.4324525,136.864185,1.058299296,1.169639528,25.40747237,20.77049216,6.439432204,290.3866399,226.0506414,273.6971308,275.9882545,187.8940671,169.0459906,1.154981924,0.918062136,46.90978082,1599.920021,0.037314286,0.253057144,0.064885714,0.021335714,0.770814287,0.064814286,0.066414287,4.78000021,10.96833324,38.29999987,0.253500002,0.887500008,7.806666772,0.273833339,0.901333332,0.684999992,39.4166673,0.827999999,8.650000095,87.04999924,3.375,13.10000014,26.55000019,1.424999982,4.074999988,26.65000057,41.30000019,1.299999952,0.519999981,82.66000366,33.20000076,48.09999847,54.66666661,12.05833321,0.049833334,6.681249996,11.70152773,2.065416659,1.780138885,0.288194449,1.751722213,0.028708333,0.024666667,0.027541667,0.307361111,26.83333333,0.69,20.26666705,24.93333371,7.633333365
5208.609,431.1741676,228774.7233,79.36100864,18943.91813,4.962031854,25.55520415,0.922798735,1.419535299,1391.411296,1387.459529,1.273337886,1.203334242,0.212906575,341897.0104,1.287500036,123.0019782,139.8446948,144.5642707,123.1203947,132.6306581,0.799245685,0.926208146,25.13104526,20.97809251,6.424007754,307.3538106,236.7234306,276.9695524,255.2331142,181.1503976,176.5563412,0.908025975,0.678057621,46.98735428,1657.060013,0.035535714,0.244464281,0.066014285,0.017407143,0.83587142,0.069435715,0.063978572,4.900000095,10.76500003,39.67333285,0.223833332,0.849666655,7.461666584,0.216333332,0.872166673,0.719999999,39.00500043,0.710166663,8.700000048,86.77499962,3.300000072,12.875,27.0250001,1.650000006,4.5,25.17500019,41.65000057,1.299999952,0.519999981,83.26999664,33.29999924,48.0,54.56666676,11.73249992,0.048125,6.675833344,11.75958331,2.040833349,1.810000002,0.284166669,1.762041678,0.028083333,0.026291667,0.028,0.304583337,27.43333308,0.69,19.43333308,25.13333321,7.466666698
5277.503,434.8646843,228655.4486,79.90654627,18837.87996,-0.10577082,26.24809337,0.573238313,1.397095487,1387.644409,1372.445441,1.276306485,1.176221068,0.218320023,345237.5143,1.114582342,131.1945467,153.9545918,151.943325,129.4567003,137.440238,0.934584424,1.106817881,24.85630091,21.28112467,6.3806054,367.5178655,256.9609769,286.3601837,265.3515269,206.9737339,205.1358401,1.074984841,0.836078001,47.02659941,1599.920036,0.034023077,0.240961538,0.063815384,0.019353846,0.762376923,0.064376923,0.065476923,4.840000153,10.85999997,38.39166578,0.305833335,1.070833296,7.255000035,0.253166666,0.963166664,0.667333325,39.3283329,0.766833335,8.724999905,86.82500076,3.300000012,13.0999999,31.99999952,1.550000012,4.050000072,23.44999981,38.94999981,1.324999958,0.5,82.94000244,33.5,47.5,55.10637296,11.56470594,0.041063725,6.553333364,11.19450974,1.964362743,1.780147044,0.28936275,1.708607835,0.027980393,0.023235294,0.025911765,0.292254902,27.23333359,0.687,19.93333308,24.93333308,7.800000032
