Repository: notKguin/MMK-Informservice

File: final_project/project/ML-intensive_final_project_cleaned.csv (part 23 of 39)
Количество чугуна (т),Удельный расход кокса (кг/т),Расход холодного дутья (м³/ч),t горячего дутья (°С),Расход природного газа (м³/ч),t природного газа (°С),Содержание кислорода в дутье (%),Расход пара на увлажнение (т/ч),Перепад давлений общий (ат),t чугуна на выпуске (лётка 1) (°С),t чугуна на выпуске (лётка 2) (°С),Давление колошникового газа (ат),Перепад давлений нижний (ат),Перепад давлений верхний (ат),Выход колошникового газа (м³/ч),Положение клапана малый снорт (%),t колошникового газа 1 (°С),t колошникового газа 2 (°С),t колошникового газа 3 (°С),t колошникового газа 4 (°С),t колошникового газа в пылеуловителе (°С),Уровень засыпи (запад) (м),Уровень засыпи (восток) (м),CO в колошниковом газе (%),CO₂ в колошниковом газе (%),H₂ в колошниковом газе (%),t периферийных газов 1 (°С),t периферийных газов 2 (°С),t периферийных газов 3 (°С),t периферийных газов 4 (°С),t периферийных газов 5 (°С),t периферийных газов 6 (°С),Уровень засыпи (север) (м),Уровень засыпи (юг) (м),N₂ в колошниковом газе (%),Шлак,Чугун.Cr,Чугун.Mn,Чугун.P,Чугун.S,Чугун.Si,Чугун.Ti,Чугун.V,Чугун.C,Шлак.Al₂O₃,Шлак.CaO,Шлак.FeO,Шлак.Ko,Шлак.MgO,Шлак.MnO,Шлак.NaO,Шлак.S,Шлак.SiO₂,Шлак.TiO₂,Бар М10,Бар М25,Влага,Зола,Кокс +80 мм,Кокс -25 мм,Кокс 40-25 мм,Кокс 60-40 мм,Кокс 80-60 мм,Летучие,Сера К,Углерод,CRI,CSR,Fe,FeO,S,SiO₂,CaO,MgO,Al₂O₃,TiO₂,Osn,P,Zn,Cr,MnO,O₂ в горячем дутье,Доля агломерата,Колошниковый газ (CO₂),Колошниковый газ (CO),Колошниковый газ (H₂)
5136.919,440.1327266,228731.4453,1113.585464,19000.2513,-3.222079567,27.30829112,0.55701111,1.395651092,1395.887348,1394.727327,1.280381093,1.169930865,0.223101635,345855.1055,0.800717908,135.5608425,160.2240779,158.2898687,132.5909328,143.246432,0.722718395,0.902362272,24.49740132,20.9284997,6.486985544,473.4152463,323.2821833,320.8910128,298.15131,214.322134,222.4480521,0.861106262,0.632612493,47.66993237,1514.210022,0.032835715,0.234321426,0.062128572,0.022535714,0.783749998,0.063907143,0.067457144,4.690000057,11.43999977,38.27999954,0.253200001,0.900599992,7.621999931,0.2484,0.861599994,0.691199994,39.48399963,0.769599998,8.5,87.17500114,4.049999893,12.97500014,29.94999981,1.675000012,3.875,24.625,39.87500095,1.324999988,0.519999981,83.70999908,33.0,48.59999847,54.93660722,11.57723211,0.045178572,6.551205339,11.39285713,2.041874977,1.747901787,0.299151788,1.739281255,0.027455357,0.024366072,0.030245536,0.281339291,27.26666641,0.689,18.99999936,25.83333333,8.03333346
4707.707,444.0961591,212616.1924,1113.585464,17102.12889,-1.149768583,27.47991284,0.733138723,1.239476511,1385.825226,1386.363563,1.180388321,1.030213039,0.206701157,311961.5993,8.743179814,140.8317884,159.4974775,155.7708518,145.1526467,143.9334539,1.133129182,1.265608691,24.18375977,20.88981247,6.729549726,400.7433561,288.0944366,288.0618579,267.6286055,210.1627916,206.7298164,1.285658101,0.976940364,47.78463427,1342.789993,0.033361539,0.24226154,0.065200001,0.019084615,0.75979231,0.069738461,0.073361539,4.820000172,11.32499997,38.5933342,0.269500005,0.895500004,7.801666657,0.246333336,0.927166671,0.697666665,38.69333267,0.79733333,8.525000095,87.10000038,3.24999994,12.7750001,27.82499981,1.525000006,4.025000036,25.7249999,40.89999962,1.324999958,0.519999981,83.33000183,33.0,48.5,54.87959567,11.66920951,0.045909926,6.618841907,11.45505516,2.04781249,1.773529414,0.285900734,1.731051476,0.02665625,0.024264706,0.030889706,0.303272064,27.3333327,0.691,19.29999987,25.43333308,8.03333346
5157.324,430.5166701,228066.1934,1041.372068,19162.83936,3.026208282,27.42332228,0.950945782,1.429195608,1405.931832,1420.962524,1.283767824,1.208537623,0.21787905,333603.9271,0.500216842,135.0750408,144.4723899,151.0203969,137.5003277,143.5485039,0.795614583,0.859784603,23.72836455,21.25667787,6.644021849,444.4325778,279.8532702,302.2641233,300.7270838,220.8783538,212.7128226,0.873749877,0.659284142,47.90961202,1571.350021,0.034007693,0.241353847,0.068761538,0.014576923,0.850438466,0.075799999,0.066000001,4.739999771,10.92833328,39.39500046,0.250500001,0.941166669,7.665000041,0.226666664,0.957666675,0.708166669,38.76000023,0.751000007,8.399999857,87.375,3.074999988,12.7249999,28.75,1.525000006,4.125,24.7249999,40.875,1.25,0.519999981,83.41999817,32.5,49.5,54.69687498,11.53281245,0.0516875,6.645624951,11.56218746,2.012499969,1.813124996,0.280625004,1.740468748,0.02834375,0.023375,0.0263125,0.290937499,27.26666641,0.679,19.60000038,24.33333333,8.0
5136.442,438.2896966,232984.9596,1113.585464,19500.09261,4.912859959,26.66996614,0.51668727,1.371512299,1391.411296,1413.367757,1.291407401,1.133539468,0.235015827,343179.8932,0.453986741,155.0397924,165.0965684,171.0661882,148.8221404,159.9713243,0.735308779,0.83305422,24.4746817,20.30282513,6.747148156,492.6508357,314.0504926,315.5623932,301.2191887,211.7246469,244.7189439,0.832415842,0.588149965,47.9802901,1528.494987,0.033069231,0.226692306,0.064176923,0.019984615,0.803615391,0.064784617,0.061284615,4.639999866,11.02833319,39.04833349,0.227500004,0.934833338,7.39500006,0.241666667,0.927999993,0.696166664,39.34000079,0.785166671,8.549999952,86.875,3.525000036,12.82500005,30.5999999,1.650000036,3.925000012,23.57500029,40.25,1.299999982,0.519999981,82.55999756,32.90000153,48.59999847,54.72416643,11.15333333,0.043825,6.679395794,11.69056251,1.998979145,1.750583329,0.288645837,1.750460425,0.026489584,0.022025,0.0296375,0.277937501,26.89999962,0.67,19.26666641,25.53333346,8.100000064
4959.253,440.4399747,232172.0332,1081.047582,19500.48926,4.990155847,26.21706374,0.523227781,1.387791663,1405.277832,1397.402761,1.288767656,1.137729163,0.247440395,345953.5534,2.423942102,168.2053178,166.9173883,173.3130862,146.7134272,166.5839856,0.710799995,0.813996869,25.04053521,20.31166824,6.601605972,648.566425,440.1033045,375.6004257,321.8912137,231.3812103,299.5579351,0.812819662,0.54577488,47.59300232,1457.069992,0.031835715,0.221799998,0.06165,0.018935714,0.840000004,0.068592858,0.062707143,4.699999809,11.27666664,39.42833328,0.22033333,0.815666666,7.26666673,0.218833335,0.885666668,0.737666667,39.21166611,0.767166664,8.825000048,86.67499924,3.74999994,13.0,29.4749999,1.575000018,4.224999905,22.44999981,42.27500057,1.349999964,0.449999988,82.90000153,33.70000076,47.20000076,54.73749962,10.88500004,0.048825,6.519749999,11.73399994,1.993750006,1.712749991,0.295250004,1.799800012,0.026425,0.0215,0.0309,0.293749999,27.0,0.646,18.63333384,25.33333397,7.933333397
4584.801,441.121795,217268.2044,1081.118301,17898.89114,2.949576596,26.17146373,1.147426416,1.256078131,1387.644409,1412.854407,1.196249358,1.047065962,0.206208913,318576.0241,6.870240021,211.1270994,206.3118191,197.6376273,174.2486102,191.4563643,0.847630724,1.000866892,25.4145325,19.67329812,5.902304118,666.8164063,582.1604347,416.8015022,364.7037404,245.069217,323.2732735,1.006371463,0.729624189,48.57637326,1399.930004,0.032633334,0.238124999,0.070783333,0.016825,1.025666644,0.082433334,0.072016667,4.690000057,11.38666677,39.28833326,0.226333335,0.803499987,7.724999984,0.197999999,0.866833339,0.739166667,38.64500046,0.70116666,8.699999809,86.54999924,3.800000072,13.07500029,28.80000019,1.525000006,4.200000048,23.12499952,42.34999943,1.37499997,0.49000001,82.73999786,33.5,47.5,54.59852985,10.3886439,0.045269608,6.622859469,11.94669939,1.962107843,1.725833346,0.279983659,1.804534304,0.027905229,0.02474183,0.02773366,0.285457516,26.75,0.644,19.03333346,25.93333308,8.133333524
5329.205,422.4582453,229312.3665,1120.731674,19443.85506,2.371522382,26.8262349,1.466762091,1.390728394,1385.45105,1415.504837,1.291081627,1.156094427,0.232006827,346963.6758,0.850974483,146.7029244,159.9668083,149.7275155,136.875898,147.843461,0.77243078,0.91133036,25.78604174,21.0194637,6.642921627,510.8394836,409.9556516,330.3673337,331.1318728,239.8504639,247.9479396,0.937535013,0.659906046,46.04658222,1442.784996,0.032742858,0.234064285,0.065792858,0.014971429,0.947792854,0.08007143,0.072949999,4.630000114,11.09666681,39.92833328,0.208500003,0.855666657,7.620000045,0.186833332,0.88866667,0.716666669,38.76500003,0.684333344,8.525000095,86.55000114,3.774999976,12.89999986,23.85000038,1.474999994,4.349999905,27.6500001,42.67500019,1.324999958,0.49000001,83.62999725,33.0,48.5,54.69687498,10.52437505,0.05146875,6.609999955,11.79437485,1.968125008,1.743749999,0.280312504,1.785218749,0.02796875,0.02321875,0.028375,0.2853125,27.56666692,0.646,18.5,25.66666667,7.96666654
5416.446,429.825867,232866.2539,1121.488871,19329.96257,4.062675505,26.75909702,0.656126286,1.352121532,1405.277832,1400.732772,1.292757993,1.138648147,0.210284721,350315.2956,0.821920826,136.6311356,152.6080894,140.6670618,136.763766,142.9942808,1.012206537,1.128685231,25.78763398,21.22939491,6.536925157,367.6590068,272.8365173,269.9505285,264.6112525,210.3669395,209.3653227,1.146789653,0.94627743,45.95108112,1657.06002,0.032021429,0.221850001,0.0589,0.020264286,0.669814293,0.058257143,0.075314286,4.800000191,10.96999995,38.82666651,0.245499996,0.958666662,7.351666689,0.238666666,0.926333328,0.676333338,39.34833336,0.792333345,8.350000143,86.57500076,3.850000024,12.9000001,27.6500001,1.62500003,4.149999976,24.79999971,41.77500057,1.274999976,0.479999989,82.94999695,32.5,49.5,54.65392141,10.53401971,0.046613725,6.567647011,11.90468622,2.005764696,1.728607848,0.286313721,1.813056868,0.026896079,0.021233333,0.029398039,0.282490201,27.33333333,0.647,20.03333282,25.66666667,7.833333333
5200.868,447.6370512,233341.179,1123.420161,19441.68579,4.913810148,26.2851816,0.52625866,1.343565986,1409.245214,1394.722461,1.291287089,1.096402201,0.24462442,350075.5768,0.951234783,142.6406724,160.747743,149.9515788,143.2671522,149.5404606,0.887877606,1.009011452,26.45574514,20.68752313,6.47059828,426.0402362,303.0197639,311.3595581,273.4359614,197.5399806,230.7011579,1.018637617,0.804651963,45.83742158,1499.925026,0.028992307,0.214723077,0.057269231,0.0175,0.732346159,0.064615384,0.076561539,4.599999905,11.11166652,39.48499997,0.231000001,0.793499996,7.348333359,0.204833334,0.844166666,0.706999987,38.73000018,0.7415,8.500000238,86.57499886,3.975000024,12.97500014,27.27499962,1.62500003,4.075000048,25.79999971,41.22499943,1.324999958,0.49000001,82.91999817,32.90000153,48.59999847,54.93437481,11.10937503,0.05340625,6.467187539,11.69968754,1.956874989,1.713125005,0.270937497,1.809906259,0.02703125,0.02253125,0.02784375,0.275937504,27.76666705,0.646,19.26666705,26.16666667,7.866666635
5186.152,443.7541601,232618.0964,1121.867483,19104.24398,1.507849503,26.05816881,0.602873574,1.350377575,1411.026347,1413.367757,1.291674281,1.085159083,0.262834301,349410.8177,0.659166284,154.6093623,163.4425284,151.7476031,147.1414255,154.8645573,0.791787197,0.892337355,26.79053601,20.41786416,6.38259393,516.8395398,341.3673795,318.5480843,278.4523837,195.3696696,241.4016457,0.901932279,0.663882622,45.84712283,1557.064995,0.029606666,0.231960001,0.057319999,0.017693333,0.705753334,0.067633334,0.079260001,4.760000229,11.35999966,39.07999992,0.260666668,0.789666673,7.931666931,0.216833331,0.892166664,0.722166667,38.34166654,0.777666678,8.249999762,87.42499924,3.925000012,12.82499981,27.1500001,1.525000006,4.125,25.80000019,41.40000057,1.299999952,0.5,83.45999908,32.29999924,49.79999924,54.85710246,10.6142046,0.047840909,6.44232955,11.57099432,2.061704526,1.782784086,0.277926136,1.797281254,0.026892046,0.025528409,0.026190341,0.286960225,27.69999949,0.641,19.63333321,25.83333333,7.933333397
5227.981,438.0026014,231663.6211,1122.982218,20178.88395,5.113809751,26.41808176,0.642358477,1.343934044,1417.900462,1394.722461,1.290739015,1.067037026,0.275504631,349567.7331,1.468190228,150.9245377,162.9213498,154.2110329,143.2266334,152.6988144,0.72461921,0.858508505,26.56306577,20.3043282,6.605164846,552.9550502,356.4910304,316.4573453,278.0346972,198.6170343,235.2565517,0.84916684,0.628628008,46.02502489,1614.205032,0.028446153,0.235392307,0.058400001,0.017892308,0.75094616,0.071153846,0.076576924,4.730000019,11.26399994,39.01600037,0.2486,0.794799995,7.842000008,0.224599999,0.895999992,0.73900001,38.43399963,0.773799992,8.350000143,86.60000038,3.474999964,12.67500019,27.72500038,1.550000012,4.350000143,26.2750001,40.10000038,1.175000042,0.529999971,83.09999847,32.20000076,50.09999847,54.97929316,11.17214644,0.055452021,6.408181861,11.57030301,2.020201998,1.77469696,0.271186866,1.80595959,0.027396465,0.026926768,0.025964646,0.293308081,27.66666667,0.632,18.70000013,26.0,8.000000159
4271.377,443.2629627,203903.1475,1109.368703,17291.1837,7.103247131,26.10090288,0.73657237,1.137404578,1402.989435,1397.402761,1.108517888,0.924353866,0.211190342,314543.6575,6.812210314,170.0595983,174.8798615,164.4658953,157.113925,162.8615459,1.018629689,1.076366311,25.37566781,20.54718924,6.798665524,601.2170988,420.134463,363.8972753,299.9817746,221.0212479,272.5215181,1.114075978,0.934821454,46.87970193,1199.940002,0.02833,0.238939999,0.05928,0.02055,0.757449996,0.07067,0.078190001,4.679999828,11.3960001,37.42600021,0.288399997,0.894400001,7.965999889,0.260800004,0.973399997,0.692200005,38.54799957,0.831399977,7.925000072,87.75,3.299999952,12.9000001,28.44999981,1.62500003,4.825000048,26.3499999,38.27500057,1.299999952,0.519999981,83.37999725,31.70000076,51.0,55.28159714,11.99947914,0.052159722,6.322326342,11.32430549,2.053194425,1.768402785,0.283125003,1.791482629,0.025875,0.025847222,0.030631945,0.291423613,25.96666654,0.627,19.09999975,26.06666692,8.033333619
5188.228,439.6324915,232290.1667,1117.804672,20822.42749,5.439121289,26.26814055,1.075918287,1.392050927,1416.584829,1417.937693,1.293972452,1.165671875,0.223505207,348344.4805,0.874190065,156.5538775,163.0096296,154.9450785,145.2546584,156.9865348,0.773391835,0.900874647,25.27792319,20.8871487,6.995438159,583.3067881,429.1314697,353.396225,294.2273572,230.9507516,260.9368337,0.894918084,0.922734541,46.40509033,1428.500008,0.028271428,0.238428571,0.057842856,0.018071428,0.773328568,0.074,0.078321429,4.619999886,12.00333325,38.24833361,0.224666667,0.702999989,8.505000114,0.210166668,0.911166668,0.72633333,37.86500041,0.794833322,8.449999809,87.40000153,4.049999952,12.875,29.875,1.575000018,4.599999905,26.32500029,37.62500095,1.274999976,0.469999999,82.93000031,32.70000076,49.09999847,55.35749987,11.7500714,0.047453571,6.250999991,11.1005715,2.091678577,1.767321435,0.274392856,1.776239295,0.027325,0.023678572,0.025982143,0.284821425,26.83333333,0.628,14.42499971,25.19999949,6.075000048
5196.556,436.5399153,232492.0768,1119.061152,20963.11361,5.890828441,26.33779661,0.68908976,1.381721978,1425.774134,1417.937693,1.284323424,1.155641501,0.223499071,347891.1107,1.152305687,157.7294369,164.0125542,154.6483873,146.3409046,157.2331804,0.727082228,0.856585699,25.18637721,20.79196604,7.091942151,557.9541066,348.2744522,318.6130536,277.921435,212.2855651,251.1877594,0.848537371,0.848263885,46.55608479,1442.785004,0.028623077,0.235800001,0.058184615,0.019023077,0.779730769,0.073723077,0.080292308,4.690000057,11.82000001,37.96166611,0.233500001,0.72966665,8.52000014,0.223833332,0.943499992,0.722499996,37.74333318,0.798333327,8.325000286,87.32499886,3.800000012,12.60000014,28.0250001,1.600000024,4.350000024,25.07499981,40.94999981,1.299999982,0.529999971,83.91000366,32.59999847,49.29999924,55.19285703,11.18134924,0.052211538,6.326031736,11.27269848,2.070833301,1.793769844,0.275039684,1.782718245,0.027654762,0.024313492,0.02634127,0.296626988,27.39999962,0.63,19.03333346,25.73333359,8.03333346
5254.415,427.5865702,228368.554,1117.270152,20708.80086,7.8448491,25.90292231,1.593134264,1.391811351,1414.125431,1410.554776,1.291678761,1.142555555,0.246890624,346119.1888,3.597283417,155.0572783,160.129343,154.1825539,143.7238687,156.0046933,0.754216778,0.8777081,25.5859503,20.81249928,7.015814741,555.9152912,374.6652075,337.1710072,290.8192101,248.0370954,242.5922565,0.881278925,0.70133622,46.18428198,1514.209995,0.028985714,0.24152143,0.059635714,0.017814286,0.856407148,0.0795,0.070928572,4.809999943,11.9066666,38.34999975,0.234333331,0.66383333,8.234999975,0.217499996,0.885999997,0.720666657,37.70833333,0.771500011,8.325000048,87.14999962,3.649999917,12.77499986,30.2750001,1.650000036,4.050000072,23.62499952,40.39999962,1.349999964,0.529999971,83.11000061,32.70000076,49.20000076,54.93611113,11.25173608,0.052520833,6.38055555,11.56708324,2.035555527,1.788680549,0.271875,1.813020844,0.025763889,0.024215278,0.027777778,0.286111114,27.23333295,0.629,19.60000038,25.23333359,8.066666603
5275.057,443.9672108,232796.7585,1121.463969,20116.79647,6.991197517,25.64445337,0.524737,1.371527781,1399.106922,1394.722461,1.282316267,1.129737268,0.239781251,347255.4609,1.058439419,148.7136777,155.8039195,148.1497768,140.7519563,154.6452681,0.807751733,0.930119621,25.63028026,20.40215023,6.509483099,341.1517423,242.3704224,253.5275574,232.8449675,180.6100324,182.0705719,0.933581593,0.734872212,47.00708993,1514.209991,0.031157143,0.241928571,0.056035715,0.019585714,0.672599997,0.064264286,0.076507144,4.789999962,11.5649999,37.78833262,0.263833332,0.843666663,8.073333263,0.273000004,0.997666657,0.709166676,38.04166667,0.897333334,8.474999905,87.52500153,3.25,12.92499995,32.0250001,1.675000042,3.975000024,22.5999999,39.72500038,1.349999964,0.529999971,83.47000122,32.90000153,48.79999924,55.11508169,11.98213308,0.046379076,6.389769053,11.39010874,2.060217356,1.772146746,0.28763587,1.783048927,0.026398098,0.023188859,0.029021739,0.282282607,26.73333295,0.627,18.76666641,25.06666629,7.966666857
5143.246,446.4234069,231113.7878,1122.928741,19976.26335,8.510857624,25.48843424,0.499273885,1.357845704,1397.676229,1423.089079,1.275976822,1.120406454,0.235191006,342120.8138,1.943254498,152.0558281,160.544356,151.7146174,142.548782,153.5477772,0.729141613,0.857655485,25.48732162,20.76426196,6.158813576,438.8541565,285.8714905,307.3982811,270.5379957,190.1212215,220.770558,0.845630755,0.657636466,47.03798119,1571.350014,0.030971429,0.237185713,0.054807144,0.021692857,0.630335718,0.066171429,0.072635714,4.820000172,11.25666666,37.14166705,0.275833336,0.773499995,7.883333286,0.290000004,0.941499998,0.679833333,38.09666634,0.951833338,8.225000143,87.57500076,4.050000012,12.9000001,28.6500001,1.62500003,3.775000036,22.92499971,43.02500057,1.299999982,0.529999971,83.90000153,32.29999924,49.79999924,55.16249948,11.2542411,0.052084821,6.342901817,11.36312499,2.033392822,1.800625003,0.285892858,1.791808051,0.027075893,0.025383929,0.026098215,0.290937501,26.66666667,0.629,19.56666692,25.19999949,8.166666985
4271.293,445.2763049,204230.7179,1108.30511,17435.08417,10.32609634,25.10957281,1.130141457,1.169794573,1409.026392,1417.937693,1.133196886,0.979921861,0.187814237,295245.6511,2.245556924,163.9242373,171.2826777,167.3922736,161.2144175,162.0522242,1.191769143,1.247991892,25.73914878,20.35283478,6.623826265,523.3200798,349.9143778,354.2400703,282.7373308,196.7327366,246.7345759,1.289193789,1.007329685,47.97637637,1242.794998,0.0325,0.245250003,0.060916667,0.015166667,0.745583341,0.077583334,0.076249999,4.900000095,11.32833338,39.38499959,0.261666668,0.649999996,7.691666683,0.173333329,0.836666673,0.820000003,37.45166588,0.754999985,8.100000024,87.75,4.175000072,12.75,27.67499971,1.525000006,3.949999988,24.35000038,42.5,1.324999958,0.5,83.83999634,32.09999847,50.20000076,54.95595257,10.61619049,0.044288095,6.388952352,11.55940474,2.041333328,1.776285697,0.29711905,1.809752401,0.027019048,0.025226191,0.029185715,0.288285715,26.93333308,0.628,18.83333333,25.0,8.200000127
5186.912,425.4664162,232929.6068,1120.232493,21000.56185,10.35418902,26.5527064,1.878619413,1.382908563,1418.24823,1432.880107,1.266999647,1.147295694,0.233810763,355537.4961,0.131624421,179.7530403,185.1820043,179.1483377,173.8032525,185.797053,0.746867533,0.873183966,26.39082011,20.06004937,7.176227748,649.4216283,502.9974314,434.0275892,333.3193893,243.7874489,274.7762413,0.878531359,0.629528931,45.90286477,1428.499977,0.030057143,0.245021426,0.064650001,0.015842857,0.85168572,0.088014285,0.075100001,4.940000057,11.5250001,39.18499947,0.235000002,0.683333327,7.75333333,0.173333334,0.875,0.798333327,37.625,0.773333341,7.725000024,88.54999924,3.774999976,12.60000014,30.9749999,1.62500003,3.75,25.40000057,38.19999981,1.224999994,0.540000021,83.61000061,30.89999962,52.5,54.90838819,11.17985196,0.054388159,6.453815783,11.49980252,2.029523014,1.805608539,0.288470397,1.78255756,0.028146381,0.026019737,0.025271381,0.288618422,27.79999987,0.628,18.60000038,25.8333327,8.199999968
5144.622,423.3115963,233547.2539,1121.245722,20590.93799,10.87874243,28.03533777,0.544581623,1.382949357,1405.837952,1425.691195,1.240414595,1.131741956,0.248849326,348820.0221,2.728109055,169.0858027,174.7154992,174.1433487,169.0110137,176.3359661,0.736400798,0.845651212,25.76054478,20.38715855,6.8212351,568.5095201,422.3478559,421.8443095,335.154967,256.5144024,270.468874,0.857311286,0.644051918,46.61376301,1499.925003,0.029292308,0.235376924,0.057792307,0.022630769,0.723715383,0.073723078,0.073123077,4.829999924,11.44000022,38.17333412,0.233333334,0.75,7.666666746,0.201666668,0.930000007,0.728333324,38.16166623,0.87500001,7.800000072,88.67499733,3.475000024,12.625,31.5,1.349999964,3.824999988,23.5,39.82499981,1.25,0.479999989,83.83999634,31.10000038,52.09999847,54.95833323,10.93472221,0.053027778,6.40583335,11.4769445,2.049722201,1.838055554,0.298888892,1.792416659,0.028888889,0.026222223,0.025,0.292500001,27.79999987,0.629,19.63333321,25.53333346,8.0
5310.043,441.1305765,234729.6719,1119.73204,20969.37069,7.008840874,26.05640141,0.607498653,1.351582174,1385.809553,1405.098145,1.24841551,1.068356499,0.280379629,354965.3138,0.077547453,153.1306524,171.9046008,168.1764781,154.9073664,163.5759983,0.723877318,0.884444671,24.90490341,20.54465254,7.023588936,378.1742973,286.2790292,308.3621006,263.9411284,202.9364758,200.1702728,0.880459256,0.666210875,47.1307106,1585.635002,0.028378571,0.214657144,0.052578571,0.026392857,0.58159286,0.0569,0.074528572,4.730000019,11.55166674,37.92666753,0.239333337,0.807833344,7.831666629,0.272,0.945166677,0.683833331,38.51166662,0.969499966,7.599999905,88.54999924,3.474999964,12.72500014,33.94999981,1.449999988,3.550000012,21.62499952,39.42500114,1.275000006,0.519999981,83.91000366,30.89999962,52.59999847,55.02272727,11.02613642,0.049090909,6.354545507,11.41454543,2.044772731,1.83772727,0.304090914,1.796749993,0.028477273,0.027522727,0.025204545,0.287727271,26.99999936,0.631,18.83333333,25.26666641,7.900000095
4991.279,455.3208064,234929.2708,1117.51946,20931.95662,7.884471029,26.30385669,0.877942915,1.385195017,1396.775766,1409.803135,1.234332512,1.118220493,0.265083335,355321.7083,0.337230738,177.2402007,179.5719713,176.8930607,163.1853892,178.2051938,0.712611747,0.865681591,24.84308736,20.27146077,7.270488421,489.5757682,366.5123761,391.4956729,311.1680997,213.2873306,268.5460517,0.84819525,0.649358675,47.2272288,1428.500008,0.028853846,0.209230768,0.055661539,0.025285715,0.641438466,0.058392308,0.074192308,4.78000021,11.82666667,37.65666644,0.277666663,0.727166663,7.994999965,0.298666666,0.801333318,0.669833322,39.02000046,0.986166656,7.875,88.07499886,3.800000012,12.79999995,32.77499914,1.37499997,3.625,21.92500019,40.30000019,1.25,0.5,83.44999695,31.39999962,51.59999847,54.98947354,10.75157901,0.055263158,6.33578943,11.50105266,2.062894721,1.789210523,0.287368423,1.815315802,0.027578948,0.027,0.024973684,0.297631582,27.13333384,0.634,18.43333308,26.06666692,8.100000064
5156.382,436.8175723,233772.3867,1116.210963,20913.52588,3.380195181,26.1168832,1.954221537,1.433962042,1421.27526,1405.467352,1.232468103,1.173714797,0.258676805,356207.0234,2.031306911,169.9662647,177.6902777,173.2689635,154.143795,172.5583846,0.675252398,0.860854762,23.90903894,20.5064737,7.668802063,642.4812335,483.4339422,425.2830747,344.6101723,239.1108926,293.0127754,0.835619926,0.598575696,47.58390474,1499.924995,0.030471429,0.237164286,0.059092857,0.018685714,0.732850002,0.071921428,0.076821429,4.769999981,11.25,38.92833328,0.218500003,0.751500001,7.840000073,0.224833332,0.834999998,0.729833345,38.25999959,0.8495,8.200000286,87.54999924,3.699999988,12.95000005,36.72500038,1.675000012,3.674999952,21.30000019,36.62499905,1.349999964,0.49000001,83.37999725,32.40000153,49.70000076,55.13949583,11.10703782,0.054670168,6.299474827,11.29079843,2.081071403,1.733109248,0.304831936,1.792411772,0.026754202,0.028880252,0.027405462,0.298739496,27.73333295,0.644,19.03333346,25.36666679,8.200000127
5164.265,433.3103272,233500.9531,1108.765544,20802.63346,8.117592176,26.63786872,0.769939701,1.396996533,1412.170919,1373.168776,1.218327204,1.137949089,0.256532407,350654.2344,0.377030499,164.8274415,174.8996201,173.0898838,151.3063879,167.4058743,0.753557685,0.945576169,23.82268437,20.91124543,7.436254859,626.9940236,428.8466949,409.1123581,329.678421,245.9677607,282.8549849,0.934734193,0.668304277,47.50705989,1428.499985,0.029176923,0.244269229,0.056315385,0.021238461,0.771515388,0.073261539,0.083146154,4.789999962,11.76333348,37.35833359,0.257666667,0.863000005,8.179999828,0.254666661,0.9275,0.689666679,38.5733331,0.915999989,8.524999857,87.67499924,3.799999952,13.0,38.84999943,1.525000006,3.324999988,20.27500057,36.02499962,1.349999964,0.5,83.30999756,33.0,48.5,55.24738081,11.46619046,0.048835715,6.278428593,11.32245244,2.046738076,1.742023812,0.294761909,1.803661906,0.027792857,0.028869048,0.027414286,0.289357142,27.86666679,0.64,19.93333371,25.93333371,7.933333397
5180.353,440.9026028,233456.5651,1119.47054,20999.49829,7.308498571,26.70548542,0.6197433,1.403832749,1394.743051,1363.31428,1.211746747,1.145050918,0.25626215,355298.3438,0.149429572,162.8724149,168.4919898,167.035209,148.2273515,165.2412033,0.70932013,0.869044734,24.22539798,20.7377309,7.341193557,557.46897,362.8833275,377.7937113,317.4656436,228.0112019,238.6017996,0.863120774,0.619428356,47.35731888,1399.93,0.028785714,0.219642858,0.053357143,0.025285715,0.670999995,0.060785714,0.075857143,4.670000076,11.57500013,37.42333349,0.291666667,0.877333343,8.108333349,0.284666662,0.947333316,0.676833332,38.88166682,0.971499999,8.349999905,88.0,3.299999952,12.95000005,34.89999962,1.474999994,3.350000024,22.44999981,38.55000019,1.349999964,0.519999981,83.76999664,32.70000076,49.09999847,55.10862569,11.11937127,0.055346491,6.297646217,11.37947368,2.068976577,1.76429825,0.297500001,1.807086264,0.028027778,0.028407895,0.025042398,0.286769008,27.39999962,0.655,19.29999987,26.06666629,7.966666698
5171.117,432.0367754,233587.0794,1115.808914,20441.01465,10.1773781,26.52154001,0.593050634,1.432162245,1412.969228,1409.931362,1.19383199,1.18532066,0.244734099,352416.8451,0.239207839,154.7964134,158.5288169,161.7288647,138.4738299,155.2455629,0.647578823,0.832399882,24.44180242,20.95587866,7.091375927,568.115228,361.2547951,367.6374575,304.9444224,234.9843884,264.2168878,0.814073972,0.579945662,47.14673916,1442.784981,0.028992307,0.250723074,0.058176923,0.017676923,0.702723068,0.083876923,0.079453846,4.739999771,11.62666686,38.50833321,0.26866667,0.796499997,8.1383334,0.247499997,0.908833335,0.713499993,37.96166738,0.978666673,8.449999809,87.57500076,3.625,12.89999986,34.02499962,1.550000012,3.350000024,21.64999962,39.42499924,1.299999952,0.49000001,83.26999664,32.70000076,49.0,55.36950564,11.31016482,0.051846154,6.180796704,11.2305219,2.03936813,1.729148362,0.38011111,1.817692308,0.029085165,0.030241758,0.024695055,0.291840658,27.39999962,0.674,19.36666679,25.79999987,7.933333397
5157.927,442.698866,230550.9382,1120.445923,20669.85632,7.480692456,26.65737144,0.820020263,1.403993641,1391.356643,1391.997576,1.188412393,1.165852427,0.236317707,352986.444,2.933578143,155.7126713,169.5909195,162.5240186,141.140331,158.3212713,0.913864004,1.072281082,24.86088085,20.52433364,7.353780866,481.2295341,340.0565008,374.4866575,309.3705661,240.8030682,242.1361434,1.076664574,0.868459774,46.89854479,1614.205009,0.030392857,0.241057142,0.053714286,0.019478572,0.630285719,0.075314287,0.0805,4.789999962,11.72333336,38.35166677,0.277666668,0.800333321,8.076666594,0.270833331,0.930999994,0.724666675,38.27666664,1.045000007,8.53333346,87.66666667,3.549999952,12.89999986,35.40000025,1.566666683,3.5,20.90000025,38.63333257,1.324999958,0.519999981,83.26999664,33.0,48.59999847,55.59583314,11.53124996,0.050166667,6.120416641,10.93791676,2.004166658,1.72208334,0.385805551,1.787374993,0.027708334,0.031875,0.023875,0.287500001,28.19999949,0.643,19.26666641,25.53333346,8.100000064
5105.501,443.1426642,230803.2559,1116.829559,20922.39754,6.823238432,27.32308785,0.600111303,1.426971063,1411.146175,1391.859597,1.21614185,1.181764469,0.243660879,355331.7305,0.731336571,153.116986,162.2565085,155.1779588,139.8403975,155.5066191,0.62765046,0.826712499,24.13032269,20.6998624,7.332022448,566.2273534,350.9917463,323.4179751,290.3281746,250.9492677,248.5140584,0.806176911,0.655391258,47.50914749,1471.354996,0.03005,0.234,0.057514286,0.021178571,0.763235714,0.084221429,0.086428571,4.78000021,11.94999997,37.486667,0.265166665,0.845166673,8.150000095,0.254499992,0.94933332,0.681333333,38.26666705,1.023499986,8.46666654,87.76666768,3.675000012,12.92499995,40.59999975,1.299999952,3.166666667,18.09999975,36.8333346,1.349999964,0.460000008,83.83999634,32.90000153,48.79999924,55.39222255,11.23916667,0.047605555,6.153888885,11.06822216,2.028111096,1.722777778,0.385805551,1.799016657,0.0271,0.029238889,0.026244444,0.279333333,27.73333359,0.651,19.26666705,25.70000013,7.800000032
5197.22,438.3860804,233133.3646,1112.947596,20968.7207,8.943971694,27.59940449,1.240907242,1.439645956,1407.451813,1372.283437,1.202840288,1.159969345,0.278903951,358261.5521,0.045485937,153.9632772,162.2339541,149.3021908,141.774128,160.5803598,0.709984961,0.866967812,23.92066773,20.77091853,7.603125016,527.8989232,336.9128876,334.3702189,296.3580691,222.8587341,242.6319434,0.868111789,0.654103734,47.38902775,1428.499992,0.0305,0.247385716,0.056307143,0.0151,0.697942861,0.088907143,0.087335714,4.579999924,11.91500012,38.73833338,0.245166667,0.762333333,8.171666622,0.231833334,0.894500007,0.716666659,37.71833293,1.015833338,8.566666921,87.73333232,4.149999857,12.7249999,40.06666692,1.433333317,3.400000016,16.33333365,38.76666641,1.25,0.519999981,83.72000122,32.79999924,48.90000153,55.34027768,11.04694436,0.053969445,6.135361107,11.25480556,2.016250003,1.714249996,0.310555557,1.834458338,0.027772222,0.029933333,0.028088889,0.291722221,27.0,0.653,19.33333333,25.76666641,8.066666921
5166.407,438.2769584,232166.6152,1117.758392,20802.46126,6.934982618,27.41659363,0.588257872,1.44529514,1409.64594,1343.222809,1.206564953,1.128115162,0.315864588,357416.026,1.673192404,160.6827927,169.4023914,161.1105652,148.0109399,167.4686871,0.72843645,0.889457519,23.86337137,20.61411039,7.288468003,599.4018784,386.3233503,379.4715576,321.087045,236.6673044,267.4352023,0.886895945,0.666053697,47.88804007,1471.355011,0.028228571,0.228171431,0.056950001,0.020578571,0.667278575,0.073721429,0.077564287,4.730000019,11.27833335,38.58333333,0.282666668,0.799833337,7.87166667,0.249000003,0.87166667,0.691999992,38.51166662,0.971333345,8.274999976,87.92500114,3.900000095,12.55000019,37.40000057,1.37499997,3.475000024,18.45000029,39.30000019,1.400000006,0.50999999,83.09999847,32.20000076,50.09999847,55.2830317,10.43925349,0.051975113,6.259751073,11.1836426,2.039253381,1.733687785,0.371250001,1.787013572,0.02841629,0.027873304,0.026800905,0.286380091,27.26666705,0.664,19.5,26.09999975,8.200000127
5248.147,437.2623261,232426.1296,1111.542582,20967.44084,7.378031549,27.83898966,0.867289178,1.401920716,1405.919085,1352.891591,1.222374022,1.081287608,0.319127316,356552.4688,0.60302501,148.9062665,161.5974929,153.4302769,143.363383,157.4230932,0.794608856,0.948418056,23.9479533,20.76714436,7.160999556,601.7924398,371.4420064,372.6809692,310.3421675,208.7175986,240.7345594,0.954410478,0.696387435,47.76765633,1557.065018,0.0301,0.245985713,0.058364286,0.015878571,0.701542863,0.077385714,0.077107143,4.809999943,11.16666667,39.21333249,0.263499998,0.794666648,7.978333314,0.237999998,0.86499999,0.689500004,38.27666664,0.9005,7.700000048,88.85000229,4.225000024,12.67500019,26.37499952,1.650000006,4.625,25.25000048,42.10000038,1.25,0.5,84.18000031,30.89999962,52.5,55.11595422,11.05970401,0.054304277,6.277384896,11.4258223,2.032976959,1.73075659,0.32888158,1.820110215,0.0275,0.02953454,0.025044408,0.292368424,27.29999987,0.666,19.43333308,25.19999949,8.300000191
5354.816,441.0561907,234661.2298,1103.450246,20978.72852,10.04071194,27.82700348,0.536995647,1.389622455,1406.468365,1387.879598,1.215315734,1.065351968,0.323226621,357468.4427,0.296426643,144.185133,153.0807457,149.8876851,146.6873124,154.2379011,0.809510154,0.938174427,23.84071986,20.96861458,7.20462511,491.365682,307.7269719,338.9468829,286.1473745,186.4576085,206.9164461,0.931292735,0.732137861,47.60459534,1442.784996,0.030521429,0.240814283,0.061235714,0.0183,0.728392861,0.072078572,0.073835715,4.800000191,11.51333332,38.80000051,0.249833333,0.792333345,8.078333378,0.236833336,0.824833333,0.718833317,38.48000018,0.8935,7.649999976,88.65000153,3.925000012,12.79999995,29.19999981,1.449999988,3.899999917,24.59999943,40.85000038,1.224999994,0.50999999,82.91999817,30.89999962,52.5,55.30634889,11.48769836,0.048166667,6.292460353,11.22880949,2.04813491,1.70825397,0.325039688,1.784769844,0.028587302,0.033821429,0.026285714,0.293888888,27.46666654,0.64,19.43333371,25.93333308,8.133333524
5105.675,450.0760056,232118.0664,1117.069743,20908.9895,13.5087022,27.64225388,0.830942774,1.364399895,1394.012634,1427.01179,1.199998379,1.052733789,0.310568288,350377.2826,0.272238192,149.320797,162.1139851,157.0320193,141.6707821,156.3986251,0.7557463,0.919772215,23.89644241,20.65875634,7.524218659,562.3922628,356.6394374,361.197244,279.5082474,188.1915652,237.2548669,0.898846639,0.715334142,47.57466348,1528.49501,0.0306,0.259733334,0.060666666,0.018466667,0.757666659,0.080000001,0.0794,4.71999979,11.58999999,38.26500003,0.287166667,0.763500005,8.391666571,0.269000004,0.831500004,0.70083334,38.14833323,0.939499994,8.025000095,88.35000229,3.824999928,13.0,29.77500057,1.449999988,3.549999952,22.52499962,42.69999981,1.275000006,0.469999999,83.87999725,31.70000076,51.0,55.0,11.53611106,0.053861112,6.338055531,11.51583332,2.136944453,1.699722234,0.310555557,1.817277779,0.0285,0.036666667,0.025833333,0.306388891,27.73333359,0.636,19.0,26.36666679,8.166666985
5113.85,446.8161108,232457.6888,1116.284164,20974.21794,16.85395269,27.51826024,2.233027856,1.362390056,1404.638574,1413.372021,1.205366135,1.080744803,0.280146989,352536.4688,0.480398025,156.3800882,165.4590766,151.0234909,139.8622109,161.1048896,0.79229867,0.932243864,23.92003194,20.77138106,8.245822688,636.6530845,427.1010424,373.3581963,291.082236,186.2524471,233.5440655,0.932488017,0.70355046,46.80520693,1442.784988,0.031215384,0.275684618,0.057423077,0.017053846,0.735400003,0.081823077,0.080038462,4.78000021,11.27333339,38.91666667,0.222166662,0.764666677,8.599999905,0.243666666,0.848166674,0.706166665,38.10000038,0.876666685,8.050000072,88.0,3.900000036,12.95000005,28.50000048,1.474999994,3.549999952,22.55000019,43.92500019,1.324999958,0.5,83.26999664,31.89999962,50.70000076,55.04666646,10.83322927,0.050260416,6.360687515,11.45383335,2.089041667,1.703354164,0.312979168,1.80132499,0.028108334,0.03534375,0.028758334,0.298229169,27.56666692,0.631,18.43333308,25.93333308,8.399999936
5173.548,436.6600567,231464.4382,1117.758458,20647.2006,17.66197972,27.64725407,1.903816049,1.384472807,1394.741286,1414.479464,1.182657972,1.088047748,0.295234806,352644.4492,1.45435754,142.1966543,152.4464531,141.8593146,133.7206977,149.8396505,0.808615647,0.923977969,24.73998014,20.95622245,7.678574065,575.8626709,399.1548106,369.0318642,295.6065407,203.4122245,216.3372682,0.923865537,0.731595548,46.33604527,1514.209999,0.030792857,0.258200002,0.058264286,0.018407143,0.715421421,0.076350002,0.078192858,4.789999962,11.46833324,38.1200002,0.240499998,0.808666656,8.693333149,0.263666672,0.93599999,0.727666676,38.12833405,0.915166666,7.950000048,88.09999847,4.099999964,13.0250001,31.02500057,1.575000018,3.975000024,21.39999962,42.02500057,1.299999982,0.50999999,83.91999817,31.70000076,51.09999847,55.02000008,11.24999998,0.049772222,6.327000019,11.5080556,2.121333343,1.703055541,0.307555557,1.819277783,0.028855555,0.037266667,0.026227778,0.304611114,27.66666667,0.646,19.26666641,25.70000013,8.200000127
5373.431,436.6622331,235618.3919,1118.650106,19853.56136,17.26437285,27.28538974,0.95799032,1.384657403,1401.104869,1400.217442,1.144668519,1.085803827,0.297130787,353884.431,1.187927794,124.7930422,132.9385357,128.0209265,122.3675178,132.9115747,0.820853288,0.909038305,24.71069654,21.330911,7.151544869,398.773641,269.1320388,293.2261575,239.2611624,167.0895824,174.5967306,0.919136345,0.74224849,46.47468392,1471.355019,0.030178571,0.248207141,0.057514285,0.023828572,0.645885714,0.058164286,0.07075,4.699999809,10.93833335,37.86666679,0.279500003,0.843166669,8.461666584,0.28383334,0.87316666,0.702333331,38.57500013,0.868000001,8.024999857,87.75,3.799999952,12.75,29.17500019,1.299999952,4.075000048,22.72500038,42.72500038,1.274999976,0.519999981,83.80000305,31.60000038,51.09999847,55.17352923,11.38470585,0.041235294,6.302352975,11.30264709,2.123529406,1.701470582,0.299117652,1.794294129,0.027147059,0.038470588,0.027411765,0.297058822,27.36666679,0.668,20.06666692,25.70000013,7.933333238
5201.91,451.7341717,235573.1842,1121.053996,19500.74357,15.86946712,26.99127213,0.505361201,1.383743639,1387.285086,1409.290405,1.121831993,1.095105911,0.287222222,354634.0156,0.419098491,131.2160088,142.1079191,143.3433968,130.5506086,141.8741035,0.743363765,0.856766894,25.65460714,20.7439599,7.004306873,353.7258759,252.5537338,287.2507477,243.8004862,169.086116,180.8013604,0.847826729,0.658084946,46.28284073,1557.064995,0.031428572,0.246071431,0.054214286,0.023142857,0.586214285,0.052571429,0.077,4.690000057,11.32000001,37.79333305,0.276666664,0.828166654,8.36166652,0.296833336,0.862500002,0.683500012,38.45166651,0.910166671,7.950000048,88.17499924,3.574999988,13.0,28.3499999,1.449999988,4.074999988,24.07500029,42.05000019,1.349999964,0.5,82.98000336,31.79999924,50.79999924,55.28750002,11.56031242,0.0445,6.293437436,11.23906246,2.089687489,1.672499999,0.301875004,1.786875006,0.0270625,0.03928125,0.0270625,0.295937506,27.5,0.682,19.39999962,25.90000025,7.966666698
5043.914,462.0104621,234861.349,1115.577377,19481.229,18.20160349,26.93265096,0.513531562,1.39310051,1408.115,1403.32183,1.103579864,1.106582224,0.284584956,351264.3372,0.660490731,146.3447224,147.1982581,154.9542452,140.8668181,154.9165459,0.733902643,0.834367263,25.66067235,20.66255077,7.335972567,471.7532132,292.7092991,334.3344968,272.9908676,177.2647406,225.2486884,0.811577524,0.635425063,46.08494282,1614.205017,0.029969231,0.256615385,0.056792308,0.019846154,0.597946162,0.063046154,0.074815385,4.840000153,11.22666661,39.16166687,0.241500003,0.694500009,8.251666705,0.261833335,0.759333332,0.693500012,37.91499964,0.887500008,8.075000167,88.04999924,3.974999964,13.0,29.7750001,1.424999982,3.850000024,22.92500019,42.02500057,1.275000006,0.460000008,83.43000031,31.79999924,50.79999924,55.20789452,10.99687506,0.047743421,6.253124984,11.32287846,2.100674335,1.707467113,0.293355266,1.810919406,0.028152961,0.038805921,0.025587171,0.302368423,27.76666641,0.699,19.16666667,25.36666743,8.200000127
4983.597,452.1463872,233139.623,1118.934194,19763.08407,19.25354441,26.92609525,1.863173177,1.396013305,1417.9642,1401.536759,1.102299596,1.115229741,0.279892363,356821.5299,1.039399769,170.5113913,172.5786381,167.3132941,156.0124327,169.9409122,0.712572051,0.825124539,26.06973155,20.3232708,7.579999129,645.4671678,473.0741412,387.0560557,307.9628576,195.7542744,269.5633818,0.806285525,0.594355901,45.74591462,1357.074989,0.0321,0.262761538,0.061607693,0.01663077,0.700976927,0.073846153,0.082638462,4.71999979,11.37000004,39.35000102,0.242500002,0.731999993,8.2766668,0.241833332,0.780999998,0.718666663,37.80666733,0.828333328,7.850000143,87.875,3.650000095,12.92499995,32.375,1.599999994,3.524999976,21.0250001,41.47500038,1.324999958,0.50999999,82.90000153,31.5,51.29999924,55.13157885,11.4507894,0.050289474,6.332631575,11.26526318,2.180263168,1.717105273,0.283947374,1.779447377,0.027894737,0.038894737,0.024184211,0.298947371,27.96666654,0.686,18.86666679,25.86666616,8.26666673
5195.675,435.021786,233782.6146,1118.446925,19949.06136,19.25638318,27.08831151,1.494468371,1.40741609,1413.750692,1409.916664,1.077831378,1.118851279,0.287059031,353650.8815,0.834180107,160.9816964,162.7875392,150.51448,140.4062929,157.7410895,0.729654339,0.82852072,25.98592202,20.79396502,7.485811055,647.1399434,428.0358073,374.9368388,293.4227829,193.7978846,254.9447403,0.828776442,0.579971984,45.45899979,1485.639999,0.030846153,0.256153841,0.062076923,0.015538462,0.806999995,0.078692308,0.079615385,4.630000114,11.23166688,38.77666791,0.254666671,0.834999988,8.203333219,0.239166665,0.856833349,0.70450001,38.29999987,0.804166685,7.950000167,87.875,3.625,12.89999986,26.8499999,1.349999964,4.0,27.5999999,40.20000076,1.274999976,0.50999999,83.48999786,31.5,51.40000153,54.92509802,11.33098038,0.049909804,6.401176489,11.54347057,2.129509808,1.766431363,0.282274508,1.803547049,0.027856863,0.040356863,0.023084314,0.295980399,28.0,0.688,18.63333321,26.26666705,8.333333333
