Repository: notKguin/MMK-Informservice

File: final_project/project/ML-intensive_final_project_cleaned.csv (part 24 of 39)
Количество чугуна (т),Удельный расход кокса (кг/т),Расход холодного дутья (м³/ч),t горячего дутья (°С),Расход природного газа (м³/ч),t природного газа (°С),Содержание кислорода в дутье (%),Расход пара на увлажнение (т/ч),Перепад давлений общий (ат),t чугуна на выпуске (лётка 1) (°С),t чугуна на выпуске (лётка 2) (°С),Давление колошникового газа (ат),Перепад давлений нижний (ат),Перепад давлений верхний (ат),Выход колошникового газа (м³/ч),Положение клапана малый снорт (%),t колошникового газа 1 (°С),t колошникового газа 2 (°С),t колошникового газа 3 (°С),t колошникового газа 4 (°С),t колошникового газа в пылеуловителе (°С),Уровень засыпи (запад) (м),Уровень засыпи (восток) (м),CO в колошниковом газе (%),CO₂ в колошниковом газе (%),H₂ в колошниковом газе (%),t периферийных газов 1 (°С),t периферийных газов 2 (°С),t периферийных газов 3 (°С),t периферийных газов 4 (°С),t периферийных газов 5 (°С),t периферийных газов 6 (°С),Уровень засыпи (север) (м),Уровень засыпи (юг) (м),N₂ в колошниковом газе (%),Шлак,Чугун.Cr,Чугун.Mn,Чугун.P,Чугун.S,Чугун.Si,Чугун.Ti,Чугун.V,Чугун.C,Шлак.Al₂O₃,Шлак.CaO,Шлак.FeO,Шлак.Ko,Шлак.MgO,Шлак.MnO,Шлак.NaO,Шлак.S,Шлак.SiO₂,Шлак.TiO₂,Бар М10,Бар М25,Влага,Зола,Кокс +80 мм,Кокс -25 мм,Кокс 40-25 мм,Кокс 60-40 мм,Кокс 80-60 мм,Летучие,Сера К,Углерод,CRI,CSR,Fe,FeO,S,SiO₂,CaO,MgO,Al₂O₃,TiO₂,Osn,P,Zn,Cr,MnO,O₂ в горячем дутье,Доля агломерата,Колошниковый газ (CO₂),Колошниковый газ (CO),Колошниковый газ (H₂)
5362.213,443.1134998,234291.7754,1115.011505,19912.21916,8.403076053,27.30755687,0.855594163,1.405888736,1405.815412,1388.027989,1.116073499,1.140998905,0.263169394,354513.556,0.96722133,133.5725298,147.076664,138.379159,125.8825448,138.6799329,0.913317817,1.043092387,26.13562806,20.87719385,7.170346975,415.5222435,271.2423903,292.695783,243.8139992,162.1056868,168.2245293,1.03152367,0.861093372,45.59759347,1599.919998,0.032030769,0.256953845,0.06023077,0.018546154,0.650969228,0.062723077,0.08343077,4.690000057,10.83500004,38.41333326,0.274833332,0.862333337,7.871666749,0.27716667,0.86499999,0.668000003,38.59666634,0.839333336,8.050000072,88.125,3.775000095,13.0250001,26.3499999,1.525000006,3.774999976,26.125,42.22500038,1.349999964,0.49000001,83.87000275,32.0,50.40000153,54.82976213,10.81269845,0.051388889,6.456865114,11.64190474,2.06416666,1.714841271,0.280277779,1.803825408,0.028345238,0.038694444,0.02375,0.298333337,28.09999975,0.667,19.56666692,26.13333384,8.26666673
5304.905,445.4153109,233297.0729,1117.350922,19292.26103,6.518978536,27.27585077,0.618380291,1.404953127,1396.790055,1402.403737,1.112586225,1.138826385,0.264033565,347442.2917,0.56046336,133.1605638,136.9207598,136.0193361,126.2845624,137.1770624,0.767253175,0.850455381,25.23120149,21.11789838,6.895514309,372.3272451,236.2936351,288.5266177,250.9278342,168.6658796,180.6755327,0.855788082,0.719608334,46.55997372,1499.924995,0.032092857,0.255364286,0.058264286,0.020928572,0.749999996,0.068678571,0.083957143,4.619999886,11.2750001,37.47999954,0.260833338,0.874500006,7.890000025,0.321166669,0.897833327,0.684333334,38.41166687,0.864500006,8.224999905,87.94999886,3.900000036,13.1500001,27.625,1.399999976,3.724999964,25.32499981,41.92500114,1.324999958,0.479999989,83.02999878,32.29999924,49.79999924,55.047059,10.73382358,0.048558823,6.376176469,11.45176458,2.027647018,1.685294116,0.279117652,1.796294118,0.02732353,0.038147059,0.027117647,0.300294118,27.73333359,0.653,20.36666679,25.06666629,7.966666857
5185.41,449.639465,235121.2461,1117.065323,20297.28963,6.521764358,27.48965406,0.712922548,1.396369194,1400.108226,1412.85957,1.107291083,1.152434016,0.242199649,345677.0352,1.270905821,145.8885727,150.2521458,151.4642913,137.7999112,150.8114484,0.737309545,0.856035354,24.91273824,20.73163541,7.446515381,389.7020315,240.5701688,262.1405602,233.5524801,167.8153606,193.7878883,0.843207521,0.707331012,46.73504845,1628.490002,0.03166,0.255333334,0.058273334,0.021566667,0.657886668,0.059866667,0.081846667,4.559999943,11.22166681,38.35833295,0.242500002,0.873500019,7.923333327,0.3295,0.87166665,0.702499996,38.29333305,0.832333346,8.275000095,88.14999771,3.600000024,12.9000001,26.25,1.62500003,4.625,28.47500038,39.02499962,1.275000006,0.479999989,83.54000092,32.20000076,50.0,55.02500017,11.0302083,0.048,6.360937506,11.4570833,2.068333313,1.675,0.288124998,1.801583322,0.027104167,0.037208333,0.028635417,0.295312503,27.46666654,0.659,19.43333371,25.26666705,8.100000064
5179.175,437.7062403,233671.8952,1094.64798,20983.32113,4.462479512,27.73195648,1.159101022,1.422047277,1404.550466,1412.916611,1.095899964,1.170429006,0.250073206,341450.5273,1.248962982,167.703729,166.3201644,164.3891697,152.6906261,165.7624944,0.738423645,0.821757202,24.19567887,20.82571181,7.816840231,563.4425855,364.7104314,340.7659264,268.3665517,174.4707998,247.3206266,0.817483373,0.622123331,46.98061673,1528.495026,0.031271429,0.269249999,0.063657144,0.017157143,0.800571433,0.07697143,0.082892858,4.769999981,11.14166657,39.27666664,0.231500002,0.726166675,8.101666768,0.259500002,0.800333331,0.73816666,37.69166629,0.782666673,8.125,88.25,3.824999988,12.79999995,24.9749999,1.550000012,4.125000119,28.9000001,40.45000076,1.299999982,0.529999971,83.94000244,32.09999847,50.20000076,55.09225133,11.16761699,0.044052632,6.36555556,11.48114034,2.066213439,1.674049709,0.285365496,1.803894732,0.027603801,0.038083333,0.02706579,0.301213454,27.46666654,0.662,19.03333282,26.03333346,8.200000127
5279.827,432.8793589,234248.235,1107.370463,21135.49251,11.08357563,27.85079964,2.032380529,1.428766777,1397.298866,1422.398529,1.097193514,1.180180574,0.247233795,341745.1497,0.347207051,161.2226467,169.7866662,158.3721053,149.2358303,162.2413044,0.879231309,0.96983281,24.54473019,20.52073971,7.942491631,656.6194236,436.4707324,360.1043065,284.8019714,170.1338501,219.3645337,0.98429207,0.789186741,46.79049889,1557.064991,0.030661538,0.278784617,0.063630769,0.013653846,0.874584611,0.0866,0.087461539,4.809999943,11.13666677,39.14166705,0.242833336,0.851166666,7.891666571,0.238333332,0.929333339,0.697833329,37.72166697,0.762833327,8.024999976,88.07499886,3.549999952,12.7750001,27.80000019,1.550000012,4.0,24.25,42.39999962,1.299999982,0.5,83.25,31.79999924,50.90000153,54.96944396,10.47777785,0.043888889,6.356388887,11.56972226,2.079444415,1.669444435,0.281666669,1.820555564,0.028583333,0.039083333,0.02825,0.293888893,27.36666679,0.656,18.86666616,25.79999987,8.400000254
5383.916,435.1749065,235831.0684,1118.578232,21418.71322,12.32048869,27.91667215,0.667808024,1.44771645,1403.549272,1391.611128,1.104015797,1.26560243,0.266289928,342787.4727,1.429840877,133.4123402,141.7394206,145.8233509,129.8259904,139.2525199,0.789749945,0.899287845,23.96102444,21.46770549,7.635026236,476.7707672,289.8239314,315.1678225,275.5633049,172.8504086,183.0851313,0.89089404,0.720818686,46.73698298,1499.925011,0.032878572,0.254414284,0.058628572,0.019242857,0.78980001,0.066785714,0.083171428,4.900000095,10.93600006,38.6159996,0.250000003,0.855799997,7.715999985,0.277399993,0.875599992,0.696599996,38.34599991,0.769799995,8.025000095,88.12499809,4.474999964,12.9000001,28.375,1.299999952,3.975000024,24.0999999,42.25,1.274999976,0.5,83.58999634,31.70000076,51.0,55.08000027,11.12958333,0.041525,6.376666685,11.3388333,2.078666661,1.739166669,0.275583334,1.778816662,0.028341667,0.038875,0.02485,0.295666668,27.63333321,0.659,19.26666705,26.23333359,8.333333333
5472.496,436.7789526,235136.2513,1115.177734,21434.63818,13.18872994,28.21420169,0.662430721,1.439737265,1399.724474,1424.87915,1.098222921,1.344489003,0.278723383,342773.6927,0.236932985,135.5795342,145.1523952,143.685552,135.3699071,144.8065758,0.911980373,0.989910007,24.42913953,21.31112623,8.297380626,457.0589727,276.346035,327.2560069,278.4059079,176.4653651,182.5782789,0.993442933,0.82603582,45.76108281,1571.350006,0.031142858,0.249478571,0.058171428,0.018664285,0.739264275,0.068642857,0.081728572,4.900000095,11.18166685,38.14500046,0.244333334,0.894500007,7.731666644,0.281499997,0.884499987,0.692500005,38.40500005,0.825500002,7.950000048,88.02499962,3.899999976,13.04999995,27.7750001,1.474999994,3.49999994,24.80000019,42.44999981,1.299999952,0.49000001,83.65000153,31.70000076,51.0,55.23437507,11.20848206,0.048330357,6.266071398,11.27013396,2.097723197,1.728794656,0.280714287,1.799183051,0.027508929,0.040013392,0.026040179,0.300580362,28.20000013,0.662,19.73333295,26.06666692,8.266666412
4875.314,458.0854649,225082.3783,1113.295675,19191.63678,13.65717808,27.36682208,0.680798786,1.314051554,1386.694957,1387.158491,1.02017198,1.247508065,0.235967624,318244.9735,5.431530085,141.9971323,152.0648944,149.2922376,141.7146788,146.3940166,1.211847035,1.27160428,24.08406281,20.33447607,9.467860281,374.6354179,248.4223569,301.6162612,253.0166893,173.2103939,180.5323092,1.301113988,1.091892968,45.82238706,1371.360012,0.032461539,0.235384618,0.053153846,0.020076923,0.582307687,0.055692308,0.081692308,4.75,11.0600001,38.29500071,0.506499991,0.833666672,7.554999987,0.282500001,0.846666664,0.699833343,37.77000046,0.885166675,8.025000095,87.92499924,3.550000012,12.79999995,26.92499971,1.625,4.299999952,27.07500029,40.07499981,1.274999976,0.5,83.84999847,31.70000076,51.09999847,55.10877196,11.20973673,0.044307018,6.321192994,11.37117552,2.075333323,1.695543863,0.268175436,1.799343853,0.029666667,0.041201755,0.024691228,0.304228075,27.89999962,0.682,19.46666718,25.56666629,8.299999873
5039.552,466.3506734,217088.4017,1095.340398,16386.51213,10.96830821,26.1295472,1.535263039,1.40837268,1416.516154,1395.410086,1.072940002,1.340413804,0.243360527,326406.9401,1.070346416,171.2981339,157.5886593,157.5678126,155.9795284,171.8991006,0.954969861,0.923239795,24.77905464,20.32399948,10.24017894,654.1548538,411.1358999,411.4722328,325.7771543,198.5974903,264.4774818,0.971438323,1.045330323,44.39328082,1571.349995,0.030933333,0.25193333,0.057066667,0.014533333,0.782933338,0.078933334,0.086666667,4.880000114,11.36333338,39.27666728,0.210000003,0.837333322,7.548333327,0.229000005,0.867833326,0.724999994,37.81833204,0.795166671,8.125,87.69999886,4.225000024,12.79999995,27.02499962,1.5,4.374999881,25.7249999,41.375,1.324999958,0.5,83.55999756,32.09999847,50.29999924,55.3044641,10.80982138,0.042651786,6.216071467,11.26169649,2.024866059,1.661026789,0.256205354,1.812241063,0.028946429,0.0380625,0.021674107,0.293035718,27.76666705,0.665,19.13333384,26.09999975,8.333333333
5083.507,465.4621388,221172.7949,1101.946167,17611.44686,14.03238471,26.5797797,1.296625495,1.413433438,1409.914394,1400.345453,1.088724176,1.346604615,0.245410662,336131.9922,0.272150644,165.1066793,159.6505591,157.6240667,150.24943,168.5250295,0.971000016,0.913999975,24.81808829,20.2567571,10.10175387,627.1273931,395.6768456,387.7905032,313.740593,187.2602908,242.1302986,0.971000016,1.125,44.56916841,1428.500008,0.030285714,0.234142857,0.056142857,0.021928571,0.734428568,0.067071429,0.086428571,4.769999981,11.55499983,38.00999959,0.263999999,0.818666667,7.825000127,0.276166663,0.845333328,0.724166681,38.4766674,0.860666672,8.100000143,87.69999886,3.75,13.00000024,26.20000029,1.349999964,4.150000095,27.09999943,41.19999981,1.349999964,0.5,83.13999939,32.09999847,50.20000076,55.47333323,10.62333342,0.043214285,6.144999981,11.07333336,2.096666646,1.684000019,0.263999998,1.802700007,0.029266667,0.038,0.0217,0.295666671,28.33333397,0.643,19.16666667,26.63333384,8.23333327
4933.919,484.5053352,231563.946,1112.161433,19750.06299,12.36266816,27.78376404,0.635150035,1.44187818,1409.835273,1388.812837,1.116748492,1.386492938,0.244148009,352439.9427,1.642667397,166.833444,171.0589765,163.832414,154.5534185,168.6819331,0.971000016,0.913999975,25.14999127,19.95443193,9.596980651,653.7564331,444.3924611,402.9076475,318.5530434,204.2368978,271.9375038,0.971000016,1.125,45.04694271,1499.924984,0.027007143,0.247864285,0.067442856,0.020214286,1.060985727,0.088571429,0.085042857,4.730000019,11.94833342,38.47833316,0.219833332,0.706333349,8.298333327,0.244000003,0.823666672,0.751166672,38.28833389,0.786333332,8.050000191,87.92499924,4.12499994,12.95000005,23.45000029,1.62500003,3.724999905,28.10000038,43.10000038,1.299999952,0.529999971,83.88999939,31.89999962,50.70000076,55.4796427,11.0433929,0.045489286,6.19642858,11.02542864,2.10492858,1.697428576,0.256749997,1.778964276,0.028460715,0.036589286,0.022392857,0.296857144,27.66666667,0.637,18.66666667,27.0,8.23333327
3752.352,456.180951,206263.5632,963.0643489,13420.58687,14.15265789,24.78334761,0.82350562,1.070372676,1379.267782,1369.223069,1.394087215,0.991402194,0.211126735,282266.5775,5.502426892,265.147892,284.7937883,269.7248065,254.4237436,245.4250507,0.971000016,0.913999975,24.73503264,17.64973776,6.431632102,599.4830962,455.4429334,387.7905032,637.0836792,557.7764422,501.1906311,0.971000016,1.125,50.77178876,1199.940002,0.031071428,0.260214284,0.082714286,0.017357143,1.667214283,0.104000001,0.087928571,4.300000191,11.31333319,38.80999947,0.216000003,0.584833329,7.576666673,0.230833329,0.712833335,0.775166661,39.32166672,0.712333332,8.000000159,88.06666565,3.774999976,12.89999986,29.36666616,1.466666659,3.800000032,24.13333321,41.23333359,1.349999964,0.519999981,83.37999725,31.89999962,50.59999847,56.11578945,10.97245623,0.040603509,5.935842135,10.65466668,1.905877194,1.619421039,0.258385966,1.795021051,0.025150877,0.03494386,0.024301754,0.268192982,24.36666679,0.712,16.0999999,22.82499981,7.399999976
4730.084,448.0995906,216367.5065,1060.549726,18003.57479,16.28307358,26.52590783,1.210309411,1.260763993,1384.4192,1391.593715,1.389064426,1.15825745,0.257973219,313251.2591,4.500517416,169.6187051,179.0844676,173.150273,171.3897018,177.799221,0.971000016,0.913999975,25.82657393,19.92908136,6.940825224,480.2433457,440.7565322,466.8426758,408.0486323,265.2357051,324.2865384,0.971000016,1.125,46.84504445,1442.784996,0.02848,0.242393334,0.065446667,0.022146667,0.931679996,0.077093334,0.07868,4.679999828,11.2816666,38.56666756,0.259166668,0.708166669,7.719999949,0.267166667,0.830000003,0.719833334,38.95166651,0.85133333,7.750000119,88.45000076,3.550000012,12.82499981,30.42499971,1.299999952,3.850000024,22.7750001,41.64999962,1.324999958,0.479999989,83.55999756,31.29999924,51.79999924,55.92008918,11.12857144,0.039276786,6.038080347,10.78879457,1.944151783,1.615267866,0.263883929,1.787857142,0.02715625,0.036950893,0.026129464,0.276562504,26.5,0.712,18.83333333,25.46666654,7.966666698
5128.914,432.5015333,220546.7643,1114.386637,20286.86621,17.40935351,26.94520966,0.715940443,1.354700238,1388.611855,1399.397349,1.390509273,1.213624994,0.304348381,328099.4049,0.411238078,130.7961076,139.9524482,143.1562662,131.9200643,142.7228355,0.971000016,0.913999975,26.01573737,20.88229609,7.08318911,394.5059408,293.8413734,326.8994306,298.2562981,244.0448233,229.1815287,0.971000016,1.125,45.52924426,1528.494987,0.0316,0.251373331,0.060773333,0.01892,0.648593334,0.060786667,0.07714,4.710000038,11.10500018,39.23500061,0.274999994,0.73633334,7.799999952,0.303499997,0.875500013,0.700000008,38.30000051,0.858833333,8.225000024,88.32500076,3.199999988,12.875,34.0,1.474999994,3.449999928,21.60000038,39.47500038,1.324999958,0.50999999,83.58000183,32.29999924,49.90000153,55.66125016,11.06,0.03706875,6.157312486,11.09425003,1.962937502,1.607874999,0.271937498,1.802587502,0.0264625,0.0358625,0.02785625,0.275062503,27.13333321,0.716,19.16666667,25.33333397,8.166666667
5097.479,447.1699983,231024.3216,1112.965083,20384.13639,21.71671522,26.53317157,0.730560216,1.393308456,1400.373444,1390.057846,1.345878243,1.314820593,0.256409142,346656.1055,0.66326904,166.5066198,166.1108735,169.2956518,152.4318384,166.5325445,0.971000016,0.913999975,26.44153746,20.41931613,7.607115189,491.2331378,370.505043,354.6005287,297.557752,219.6741714,289.534476,0.971000016,1.125,45.05041997,1499.924995,0.033000001,0.247785713,0.058142858,0.018071428,0.593285716,0.052571429,0.077357143,4.690000057,10.88499991,38.54000028,0.248500002,0.916333338,7.840000073,0.329666669,0.957999994,0.669333329,38.32166608,0.882666657,8.199999928,88.40000153,3.649999917,13.0,34.92500019,1.37499997,3.524999976,21.32499981,38.85000038,1.324999958,0.5,83.58999634,32.20000076,50.0,55.65000025,11.0639881,0.042791667,6.163333345,11.07613096,1.959166671,1.599761895,0.259880951,1.797565481,0.025476191,0.037130952,0.026869048,0.262738093,27.09999975,0.692,18.86666679,25.5,8.399999619
5186.412,445.7024105,234036.9863,1113.251287,20397.01912,19.40444072,26.3580722,0.829104317,1.456440459,1422.287767,1390.874922,1.287720491,1.410191635,0.236657678,355784.3073,0.653321871,176.2557309,162.6545734,167.4837805,146.6878821,166.7612184,0.971000016,0.913999975,26.98410225,20.38156525,7.439592183,648.2883504,476.2896945,373.3290342,301.4338328,210.5227006,304.6090622,0.971000016,1.125,44.79907481,1442.784996,0.02925,0.261528572,0.060514285,0.015257143,0.807014278,0.078400001,0.081828571,4.820000172,11.58000024,38.97499975,0.25183333,0.739500006,8.200000048,0.272333336,0.840833336,0.720833331,38.06166649,0.813333323,8.299999714,88.14999771,3.625,13.03333346,34.52499962,1.424999982,3.599999964,21.32500029,39.125,1.200000008,0.50999999,83.69000244,32.0,50.40000153,55.81562459,11.15468746,0.04259375,6.03687501,10.93281248,1.979687475,1.604687504,0.249999999,1.811468732,0.026500001,0.03784375,0.02390625,0.284687504,27.5,0.646,18.86666679,25.0,8.399999619
5163.984,439.8877812,235231.5313,1115.088725,19882.44889,21.45068121,26.09725531,0.707752251,1.401752894,1416.68426,1413.154246,1.281121353,1.313391775,0.26530266,353984.9505,1.027896419,172.2629668,162.5276305,160.27705,149.8925514,165.7211361,0.971000016,0.913999975,27.24054861,20.03561099,6.97842294,599.4830962,455.4429334,351.7879562,275.6860072,200.2787685,303.2780654,0.971000016,1.125,45.28772704,1542.780022,0.030130769,0.26433077,0.0583,0.014953847,0.820723071,0.088123076,0.090146154,4.690000057,11.50500011,38.98499997,0.214833332,0.772000005,8.301666737,0.290833334,0.873999983,0.7415,37.72833316,0.819499999,8.200000048,88.20000076,3.600000024,12.8499999,33.64999962,1.37499997,3.449999928,21.32499981,40.20000076,1.300000012,0.5,84.16999817,32.5,49.5,55.34666646,10.63833338,0.044366667,6.095499969,11.49249997,2.017333313,1.595166661,0.252333332,1.885949997,0.025333334,0.0366,0.025983334,0.285833334,27.66666667,0.631,19.23333359,25.16666667,8.233333588
5445.143,446.3892792,240299.7663,1118.598623,20494.03035,22.81107283,26.09028808,0.594414033,1.407020842,1400.537552,1383.632772,1.287800749,1.315024892,0.269309027,365249.9023,3.88739903,145.7222745,141.8906997,140.9233789,138.5202475,146.4494947,0.971000016,0.913999975,26.89125093,20.73408333,6.944941839,527.8963992,366.7074725,326.6813774,272.9857171,216.9905949,231.5501607,0.971000016,1.125,44.91885519,1657.05999,0.030214285,0.238499999,0.056928572,0.020785714,0.734857138,0.062285715,0.080785715,4.840000153,11.18333324,37.97166634,0.283000002,0.856166661,7.971666654,0.318833336,0.926666677,0.691000005,38.48999914,0.842666656,8.375,88.22499847,4.125,12.94999981,29.5250001,1.399999976,3.75,23.6500001,41.67500019,1.299999952,0.5,83.80000305,32.70000076,49.09999847,55.30833273,10.90520833,0.047614584,6.183506994,11.3743056,2.068298557,1.617534719,0.242986112,1.841020834,0.027857639,0.037204861,0.023027778,0.293437494,27.09999975,0.651,18.66666667,25.20000013,8.03333346
5381.18,448.9719474,242406.9427,1114.027039,20500.3173,23.68736358,25.76254098,0.723402905,1.460986127,1408.515956,1380.485944,1.290556128,1.356719916,0.287040512,368645.6888,2.107396121,159.2021294,149.1089198,154.8770739,143.5010802,153.2307059,0.971000016,0.913999975,25.25942095,21.09863186,7.094915291,616.0890172,398.8186391,351.3425992,296.5126864,250.8177026,261.3021119,0.971000016,1.125,45.99504169,1485.639999,0.029178571,0.247764284,0.058771429,0.019192858,0.82557857,0.074214286,0.078628571,4.679999828,11.01999982,38.20666695,0.266166667,0.823666682,8.190000057,0.280833329,0.872666677,0.691666663,38.69166692,0.855500013,8.349999666,88.09999847,3.400000036,12.80000019,32.7249999,1.299999952,3.599999964,22.15000057,40.22500038,1.399999976,0.49000001,83.20999908,32.79999924,48.90000153,55.53229161,10.61104177,0.04409375,6.193125079,11.05260423,2.041666662,1.621354164,0.253437499,1.785593758,0.0269375,0.036593749,0.024114583,0.286041668,27.09999975,0.668,19.36666679,24.53333346,8.03333346
5398.145,445.7882065,243210.151,1104.12439,20443.08854,23.65939156,25.73322694,1.149122879,1.433283468,1405.420654,1380.399792,1.294742217,1.363607074,0.253444367,370393.4193,0.754393401,158.841788,150.5727215,155.0373586,140.5293353,152.880757,0.971000016,0.913999975,25.2098999,20.96990013,7.25,622.8429311,415.2372704,349.084582,289.1194674,250.0247599,244.9681651,0.971000016,1.125,20.83043989,1528.49501,0.029407692,0.253561537,0.058684616,0.013738462,0.716976931,0.068946155,0.074030769,4.800000191,11.03500001,39.41499964,0.246166666,0.799333324,8.279999892,0.254499997,0.869333337,0.717166672,38.29499944,0.762166679,8.150000095,88.15000153,3.975000024,12.8499999,32.47500038,1.550000012,3.824999928,23.75,38.40000057,1.25,0.460000008,83.59999847,31.70000076,51.0,55.47540304,10.53900549,0.043733871,6.20187503,11.13992607,2.046612906,1.58084677,0.255974461,1.796428774,0.027348118,0.037804435,0.025602151,0.287668013,26.93333308,0.667,18.36666679,25.56666629,8.199999809
5402.009,443.6363992,243721.5332,1114.174164,20261.45182,21.83355935,25.57503875,0.60044918,1.43491667,1390.545916,1352.265215,1.290379857,1.375630205,0.244374422,368961.8945,1.480895792,159.7110182,149.3333867,154.9769363,139.5151186,154.8921242,0.971000016,0.913999975,27.24054861,21.09863186,7.094915291,604.7883479,407.9782461,357.2532323,290.7441559,241.5275319,259.6543884,0.971000016,1.125,0.0,1471.354996,0.032000001,0.251692303,0.060076923,0.016538462,0.693615382,0.058846154,0.069000001,4.690000057,10.59666681,39.15000025,0.291500002,0.80733332,7.995000124,0.298666666,0.78033334,0.688833336,38.52999942,0.747499992,8.450000048,87.74999809,3.425000012,12.75,32.0,1.299999952,3.674999952,22.44999933,40.57499981,1.25,0.469999999,83.5,32.40000153,49.59999847,55.38333376,10.65638895,0.039733333,6.251777781,11.22194452,2.054833312,1.602166671,0.266222222,1.795438888,0.025927778,0.038761111,0.027788889,0.287777778,26.79999987,0.671,19.53333282,23.96666654,8.066666921
5459.631,439.5182744,241839.429,1114.685216,20313.79606,23.54268519,25.72830296,1.3176986,1.435142368,1417.730632,1412.102304,1.290279388,1.391681135,0.230842013,368261.2917,3.046316256,163.7373943,153.7017797,157.2794151,141.5330547,159.8899358,0.971000016,0.913999975,27.24054861,20.88229609,7.08318911,594.2956848,420.1870791,362.0158017,298.0168228,242.9697507,262.3272018,0.971000016,1.125,0.0,1671.344994,0.030984616,0.250946154,0.060292307,0.016953847,0.724200006,0.063153847,0.067076924,4.789999962,10.78400002,39.09399948,0.2308,0.839600003,8.081999874,0.255400005,0.814400005,0.71500001,38.61200027,0.764200008,8.274999857,87.77500153,3.299999952,12.80000019,32.39999962,1.399999976,4.050000072,22.0,40.15000057,1.349999964,0.529999971,84.12999725,32.40000153,49.59999847,55.40784317,10.92774509,0.040170588,6.252666671,11.21805886,2.063411749,1.604784307,0.264470584,1.795003918,0.02637451,0.039503921,0.028298039,0.286529415,27.23333359,0.674,19.59999975,25.20000013,8.0
5290.853,443.2989161,242220.8529,1114.121251,18697.83659,25.08125186,24.66295234,0.569509911,1.429447919,1411.702218,1404.24353,1.280628011,1.376479164,0.238112846,362773.9258,1.894586494,152.5066303,142.8773038,152.9286544,135.3310944,150.0402966,0.971000016,0.913999975,27.24054861,20.73408333,6.431632102,611.0716629,386.9588331,347.7118899,288.5569274,271.584994,242.6101685,0.971000016,1.125,0.0,1628.490013,0.029957143,0.225814284,0.057942857,0.022192857,0.623200001,0.051657143,0.069321429,4.75,10.64666653,38.68333308,0.267833332,0.807999998,8.089999994,0.286833331,0.769333323,0.701999992,38.86833254,0.777999997,8.125,87.60000038,4.125,12.6500001,30.27500057,1.299999952,3.950000048,23.17499971,41.30000019,1.399999976,0.540000021,83.27999878,32.29999924,49.90000153,55.50789469,10.78877721,0.044699691,6.200479899,11.08761592,2.017786351,1.636114547,0.266145513,1.788273992,0.025696595,0.037309597,0.027222911,0.280356037,26.5,0.675,18.90000025,24.69999949,7.866666794
5399.634,454.4880231,243256.4492,1117.014526,20307.29971,21.47303519,25.60439939,0.674211445,1.39053728,1392.774689,1408.552499,1.291237247,1.344770175,0.226562621,369946.9234,3.941205806,150.4937965,143.3356293,148.5256439,131.0020439,147.8340439,0.971000016,0.913999975,25.25942095,20.96990013,9.596980651,546.3132233,385.9276535,334.1019577,262.1501259,214.6617813,227.2496956,0.971000016,1.125,20.83043989,1557.06501,0.030142857,0.232285717,0.058571428,0.021,0.628714293,0.0565,0.075571429,4.730000019,10.6233333,38.57999992,0.303833333,0.84950001,7.766666651,0.268166666,0.770833343,0.686333328,38.98000018,0.831,8.200000048,87.72500038,3.625,12.8499999,29.5,1.299999982,4.174999952,24.09999943,40.92500019,1.25,0.49000001,83.77999878,31.79999924,50.90000153,55.11628298,10.47873354,0.048184211,6.125411197,11.7234046,2.084490136,1.614950662,0.255246711,1.914902952,0.026544408,0.037305921,0.023103618,0.284325661,27.46666654,0.666,19.43333308,24.43333308,8.166666667
5329.508,459.9839983,244556.3177,1115.961456,20342.25203,18.36608052,25.72355127,0.599230496,1.411059211,1419.55604,1384.449123,1.294073929,1.38751853,0.210134235,370486.3685,1.332289025,153.2119312,139.7050063,147.3636163,128.0620578,145.1435744,0.971000016,0.913999975,24.73503264,20.41931613,9.596980651,635.8193704,419.6668345,312.5509071,246.6735325,190.9479783,206.7918231,0.971000016,1.125,20.83043989,1557.065002,0.030692307,0.247076924,0.059769232,0.017692308,0.66215384,0.062846154,0.07976923,4.659999847,10.44999997,39.50666682,0.290833329,0.835333337,7.793333371,0.242833331,0.765999993,0.718666663,38.74166679,0.781166663,8.099999905,87.82499886,3.724999964,12.54999971,27.5,1.299999952,3.550000012,24.5,43.15000057,1.300000012,0.529999971,83.26000214,31.89999962,50.70000076,54.62166707,9.638416727,0.061983333,6.145833365,12.31699997,2.09241666,1.613833343,0.266250001,2.004983328,0.026883334,0.038725,0.025408333,0.285499998,27.26666705,0.645,19.26666705,25.33333333,8.100000064
5391.47,448.5014873,243785.3522,1115.752136,20471.04419,21.94595699,25.87245774,1.189055088,1.435268531,1410.83713,1411.632115,1.293801387,1.414402192,0.211115739,370938.987,0.943335466,163.1141857,151.3987246,158.4728553,141.1290992,154.0679442,0.971000016,0.913999975,26.01573737,20.96990013,6.97842294,644.0463617,435.6721433,366.7495206,290.8082104,272.5503076,260.5298462,0.971000016,1.125,0.0,1614.205002,0.028364286,0.222235716,0.062314286,0.01725,0.793285719,0.061321429,0.064821428,4.670000076,10.25333325,39.71166674,0.265999995,0.870666663,7.501666625,0.222833333,0.796000004,0.704166671,39.26500003,0.718666673,8.100000064,87.5,3.733333349,12.5,27.66666667,1.399999976,3.933333397,23.96666654,43.03333282,1.349999964,0.519999981,83.68000031,32.0,50.40000153,54.60526296,9.640789509,0.056973684,6.179473689,12.2452631,2.10973685,1.640526301,0.277105262,1.982131563,0.025868422,0.040026316,0.027736842,0.279736844,27.0,0.646,18.93333371,25.29999987,8.133333524
5114.415,450.9219189,231261.0635,1113.464874,18835.49054,23.58355172,25.50673842,0.946443056,1.329330448,1407.637508,1381.64151,1.213986879,1.308732924,0.196521412,353976.8298,2.285590244,144.799565,138.7208211,138.7215506,129.1280845,141.9878613,0.971000016,0.913999975,24.73503264,21.09863186,6.431632102,488.2583847,324.5461655,301.4392109,253.5026417,233.1487904,180.6310956,0.971000016,1.125,0.0,1542.779995,0.029,0.205571428,0.058857142,0.02,0.717928576,0.0515,0.059285715,4.699999809,10.08500004,39.40499942,0.280000001,0.914999992,7.598333279,0.234166667,0.821333329,0.701833347,39.24000041,0.738333335,8.000000159,87.86666616,3.733333349,12.5999999,29.10000038,1.399999976,3.899999936,23.79999987,41.80000051,1.349999964,0.5,83.88999939,31.79999924,50.70000076,54.42450968,9.672352961,0.065164706,6.233196102,12.49523527,2.140470598,1.653392162,0.264999999,2.005064699,0.027654902,0.037027451,0.022760784,0.288313726,27.63333321,0.63,19.73333359,25.0,8.066666762
5194.499,460.9140156,244157.0313,1113.669271,20045.20634,21.00493761,25.41716917,0.793692206,1.364930168,1399.001199,1374.666232,1.282472034,1.349787613,0.196389699,366591.3138,0.94747449,163.9549154,157.559982,158.2302163,147.9106201,159.3766295,0.971000016,0.913999975,26.44153746,19.92908136,7.094915291,499.8426552,349.2355703,337.9342442,260.104915,207.011488,207.580246,0.971000016,1.125,0.0,1471.355011,0.028000001,0.193285717,0.057928571,0.023642857,0.653571431,0.044428572,0.059642857,4.5,9.731666724,39.33666674,0.311166671,0.892166664,7.446666638,0.243500002,0.765666674,0.713833332,40.06833267,0.702999999,8.125000238,88.07499886,3.550000072,12.80000019,31.25000048,1.299999952,3.524999976,21.25,42.67499924,1.25,0.479999989,83.62000275,31.79999924,50.79999924,54.33414992,9.580228774,0.06331536,6.248447728,12.48401962,2.158905227,1.674248349,0.258513072,1.99844935,0.026988562,0.040619281,0.020803921,0.290931373,26.73333359,0.618,18.56666629,24.5,8.0
5384.638,456.6965586,243794.8177,1118.320251,20399.33529,15.81793873,25.76147485,1.039131699,1.425061926,1395.928975,1418.168869,1.294221655,1.405590842,0.2082853,378438.3633,0.815616688,168.0862344,159.8377406,160.1067448,146.3044748,161.2268181,0.971000016,0.913999975,25.14999127,20.41931613,7.08318911,649.2728039,457.5815099,383.7847786,293.8310343,249.156498,228.0624625,0.971000016,1.125,0.0,1291.364012,0.027285715,0.203857143,0.066142858,0.022142857,0.902142865,0.0595,0.059357143,4.650000095,9.791666667,39.20499992,0.240333336,0.883166661,7.451666673,0.219000002,0.761166662,0.732000003,39.36833382,0.664499998,8.125,88.12499809,3.274999976,12.54999971,33.27500057,1.299999952,3.550000012,21.0,40.87499905,1.299999952,0.49000001,83.40000153,31.89999962,50.59999847,54.3265705,9.997584646,0.059305556,6.267826106,12.49276568,2.220446867,1.691618373,0.256944443,1.993449266,0.027449276,0.042730677,0.020667874,0.298043479,27.29999987,0.622,18.70000013,25.33333333,8.033333302
5372.98,456.572878,242743.4095,1110.366241,20272.90405,18.07350179,25.89583898,1.950234448,1.426251158,1407.070501,1418.476493,1.288516904,1.406707759,0.208913193,376296.3177,0.970208461,158.2648112,154.5835597,163.2556241,142.3401693,153.7818006,0.971000016,0.913999975,25.14999127,19.95443193,6.431632102,599.4168218,418.9617589,371.5689685,308.6373482,267.2894452,229.1613941,0.971000016,1.125,0.0,1599.920025,0.025942858,0.204850001,0.061785715,0.020064286,0.943371441,0.056771429,0.052314286,4.71999979,10.14166673,39.04833349,0.255500004,0.938833316,7.61500001,0.223499998,0.783499996,0.714833339,39.77833303,0.642500003,8.075000048,88.04999924,4.099999905,12.5,32.625,1.299999952,3.724999964,21.25,41.09999943,1.25,0.50999999,83.83999634,31.60000038,51.20000076,54.30274491,9.759156951,0.065454902,6.267980398,12.52564704,2.195784343,1.714,0.252098037,1.999109831,0.028382353,0.045543137,0.020635294,0.299509805,26.89999962,0.624,18.5,25.5,8.03333346
5329.048,447.5854445,244299.9401,1115.733414,19796.84473,19.38073723,25.51212128,0.871502618,1.403703064,1410.739727,1398.800816,1.289354891,1.420224617,0.174595983,375493.2878,1.319770237,166.1264299,162.1758804,168.3720671,160.8722382,162.6283639,0.971000016,0.913999975,27.24054861,20.03561099,9.596980651,501.068882,315.9753749,332.0214723,292.9605179,275.0320969,227.9838511,0.971000016,1.125,0.0,1371.359985,0.02605,0.215566665,0.063866667,0.018758333,0.947708334,0.061158334,0.0581,4.639999866,10.19833342,39.01833344,0.26266667,0.950500002,7.698333343,0.218166664,0.779333333,0.720333338,39.52499962,0.640333354,8.200000286,88.02499962,4.449999988,12.55000019,30.67499971,1.37499997,4.025000036,22.32500029,41.60000038,1.299999952,0.5,83.58000183,32.09999847,50.29999924,54.26011043,9.77545961,0.061939338,6.235294155,12.54351101,2.213621322,1.691893389,0.24821691,2.012501838,0.028897059,0.042027574,0.020854779,0.305919123,26.5,0.611,19.33333333,25.93333308,7.866666794
5518.877,447.2279812,242425.5898,1118.050802,20300.89242,18.47148963,26.03131016,0.894805851,1.465251759,1398.17089,1408.476717,1.288664058,1.465579296,0.197244792,376348.1484,0.881227945,136.8706341,130.8054851,137.8148794,130.2477709,134.3945602,0.971000016,0.913999975,26.98410225,21.09863186,6.431632102,455.4503047,285.6424472,281.7152418,240.1367245,305.720438,216.7562885,0.971000016,1.125,0.0,1642.774994,0.026033334,0.218880002,0.061233333,0.020466667,0.890753333,0.05702,0.055126667,4.690000057,10.05666653,38.91999944,0.278,0.972166677,7.87833333,0.22883333,0.7755,0.71966668,39.22833379,0.626666675,8.075000286,87.90000153,3.649999976,12.6500001,24.45000029,1.474999994,3.850000024,24.6500001,45.57500076,1.299999952,0.5,84.0,31.79999924,50.79999924,54.34046054,9.689802634,0.067072369,6.169078887,12.5107895,2.189078936,1.686250004,0.248486839,2.028302614,0.027684211,0.045128289,0.020572368,0.301348683,26.83333333,0.629,19.26666705,24.86666679,7.866666794
5452.94,437.364582,241982.0814,1116.217626,20260.98771,18.00079715,26.05306689,1.435822102,1.443163196,1405.800283,1416.777902,1.286940793,1.429668983,0.206094328,374714.7578,0.615058223,153.824983,134.6453991,145.1875073,133.845712,146.2109267,0.971000016,0.913999975,24.73503264,20.96990013,7.439592183,590.1030146,331.2784996,299.1388334,255.03357,271.4559479,240.443126,0.971000016,1.125,0.0,1671.345009,0.026785715,0.212285713,0.0615,0.020642857,0.832142851,0.051428572,0.056357143,4.639999866,10.38833316,38.66666667,0.226833331,0.949999988,7.793333371,0.233666668,0.801499993,0.723833332,39.40666644,0.661666662,8.075000048,88.02499962,3.925000072,12.5999999,29.87500048,1.299999952,3.825000048,23.6500001,41.34999943,1.299999952,0.5,84.05999756,31.79999924,50.79999924,54.4586276,9.578725508,0.058782353,6.102686307,12.3689999,2.191450987,1.679784304,0.246156861,2.027674509,0.030207843,0.042792157,0.020192156,0.299745097,27.06666629,0.634,19.53333282,25.13333384,8.166666667
5571.461,445.7974013,245194.2057,1112.304962,20355.29142,19.10039993,25.98972321,0.717697884,1.398138121,1401.16981,1411.21875,1.293124646,1.402150452,0.184160057,378371.7018,0.660295808,140.4385131,137.5255585,135.9539989,131.9886471,134.9806137,0.971000016,0.913999975,25.2098999,19.95443193,6.431632102,466.5030543,297.1472333,304.3402061,251.3927917,263.917345,198.832566,0.971000016,1.125,0.0,1542.780006,0.026214286,0.192642858,0.058642857,0.024571429,0.683499992,0.041642857,0.056071429,4.710000038,10.19000006,38.83833313,0.28633333,0.967166682,7.478333314,0.249333334,0.798999995,0.719333351,39.91333389,0.666999996,8.075000048,88.04999924,3.75,12.75,28.5250001,1.299999952,3.975000024,23.5,42.69999981,1.399999976,0.529999971,83.55999756,32.20000076,50.09999847,54.53333338,9.79702383,0.062873017,6.117738086,12.32500001,2.17253968,1.677777785,0.25111111,2.015571424,0.028460318,0.041087302,0.020730158,0.306984128,26.83333333,0.634,19.39999962,25.36666679,7.866666794
5404.472,465.6816438,243934.0677,1120.014537,20252.21444,18.34954818,25.89579781,0.854390244,1.36046499,1395.038715,1400.666391,1.290407896,1.367570306,0.176795427,375802.2214,0.757017138,139.7839686,133.5868985,142.6766097,133.8999659,138.7170417,0.971000016,0.913999975,25.25942095,20.03561099,6.940825224,265.2260946,184.6041746,203.0850644,193.0731707,215.0114034,166.1895256,0.971000016,1.125,0.0,1442.785011,0.026414286,0.207671427,0.055735714,0.02805,0.727899998,0.047007143,0.06055,4.739999771,10.47666677,37.87833341,0.308500002,0.953833342,7.599999905,0.278999997,0.806666672,0.681833347,39.52999942,0.737500012,8.100000143,88.02499962,3.650000036,12.6500001,28.5999999,1.299999952,4.025000095,23.5250001,42.54999924,1.349999964,0.50999999,83.56999969,32.0,50.29999924,54.52675069,9.555252115,0.06617507,6.056302551,12.13962182,2.22268909,1.738739507,0.246022406,2.004959387,0.028135854,0.046546219,0.022809524,0.312983197,27.36666616,0.641,18.53333346,25.86666679,7.933333397
4283.046,448.6299197,201590.0856,1138.675715,15665.00477,19.8732212,24.38948941,1.139960277,1.139348481,1391.348807,1376.49559,1.03826514,1.117022766,0.172234085,298423.8832,7.373916211,145.6554273,135.1668069,142.6312825,130.4292676,130.8976094,0.971000016,0.913999975,25.14999127,21.09863186,7.08318911,504.8342501,247.8221671,257.7633387,211.0293967,197.305076,175.4610235,0.971000016,1.125,0.0,1099.944984,0.027272728,0.222727273,0.060909091,0.020545454,0.883272735,0.059272727,0.062363637,4.710000038,10.59749985,38.56750011,0.231500003,0.901500002,7.9575001,0.239750002,0.799999997,0.732000008,39.43250084,0.688000008,8.150000095,87.92500114,3.425000012,12.8499999,28.5999999,1.299999952,3.875,22.87500048,43.34999943,1.299999952,0.409999996,83.37000275,32.0,50.40000153,54.5900001,9.882500023,0.066593751,6.115375024,12.19262499,2.218812501,1.701874989,0.246687497,1.994568736,0.0281125,0.04460625,0.0207125,0.308312501,27.04999924,0.648,18.75,25.55000019,8.0
5308.574,443.8464041,240196.375,1106.321096,20315.41488,22.62785995,25.95411523,0.864902941,1.427357644,1395.467346,1399.742911,1.290805444,1.419704581,0.199324363,367105.1185,3.438928525,156.7405189,140.7921756,157.9366779,132.0830418,148.5734774,0.971000016,0.913999975,26.89125093,17.64973776,6.944941839,583.5074097,389.2944736,360.8091011,270.9713173,232.1499615,210.7889977,0.971000016,1.125,0.0,1399.929985,0.025923077,0.209307694,0.062307692,0.023,0.931461545,0.055846154,0.05723077,4.739999771,10.20500008,37.75166639,0.273833334,1.004999975,8.069999933,0.244499996,0.84283334,0.740166654,39.49666723,0.67566666,8.25,87.77499962,3.400000036,13.0,27.32500029,1.399999976,4.225000083,23.2249999,43.82499981,1.399999976,0.479999989,83.98000336,33.09999847,48.40000153,54.79095254,9.765238122,0.06304762,6.032571432,11.98228574,2.180904786,1.688476187,0.251190474,1.986557154,0.027804762,0.043119048,0.020047619,0.30466667,26.83333333,0.646,19.43333371,24.43333308,8.000000159
5490.44,439.5917744,240433.9805,1107.727563,20053.89248,25.89369116,25.97857666,0.61227437,1.417362565,1412.414026,1431.316971,1.291367173,1.390048993,0.214450539,368978.8172,3.158764581,139.4894466,121.0529362,141.1526623,113.9596603,135.2902798,0.971000016,0.913999975,25.25942095,17.64973776,7.094915291,442.3054575,385.5967812,311.3346436,224.1423454,181.6063225,194.0002808,0.971000016,1.125,0.0,1714.20002,0.025885714,0.225421429,0.061721429,0.018778571,0.920978584,0.064442856,0.060707143,4.659999847,10.66833353,39.20500056,0.22883333,0.8225,7.918333371,0.204833334,0.746166666,0.756999999,38.87999916,0.672500004,8.200000286,87.25000191,3.50000006,12.94999981,28.07500029,1.299999952,4.225000024,22.5999999,43.80000114,1.349999964,0.50999999,83.13999939,32.79999924,48.90000153,54.43365374,9.521514388,0.072675481,6.095120178,12.29031248,2.228701927,1.741442316,0.251658653,2.016949521,0.027612981,0.043149039,0.020600961,0.304014425,26.93333308,0.648,18.69999949,25.09999975,7.833333492
5292.443,442.9982364,237695.485,1115.511388,19947.07682,26.62652222,25.83525324,1.577951568,1.425854747,1409.159353,1436.265076,1.286993975,1.427307879,0.190431713,366843.224,5.963640808,137.2441705,123.256189,128.9624904,115.7999999,129.8822899,0.971000016,0.913999975,24.73503264,21.09863186,7.439592183,540.2935448,367.9955355,337.8937772,231.6137225,197.7133261,194.4124997,0.971000016,1.125,0.0,1514.209995,0.028,0.226000001,0.062857143,0.019642857,0.783142848,0.057928571,0.061214286,4.739999771,10.54833317,38.61000061,0.258666669,0.892166654,7.943333308,0.234666663,0.808166663,0.746166666,39.24166743,0.710999995,8.166666985,87.53333282,4.074999988,13.05000019,27.96666654,1.299999952,4.100000064,23.16666667,43.46666718,1.349999964,0.50999999,83.55000305,32.70000076,49.0,54.70714274,9.088186757,0.066593407,5.992472546,12.0609341,2.173873637,1.706043963,0.259395604,2.013096167,0.026945055,0.045538462,0.020277472,0.297362636,27.59999975,0.65,19.06666692,25.79999924,8.100000223
5387.148,441.9111573,241273.9401,1116.15951,20251.17074,25.29740723,25.56369607,0.808188873,1.385448992,1427.216319,1431.316971,1.288370157,1.317203874,0.245598097,368908.3763,2.020239909,133.5392612,115.8727423,137.7313474,110.1525116,129.2143014,0.971000016,0.913999975,26.44153746,21.09863186,6.940825224,406.4376513,250.9731305,256.9460417,206.7828712,173.035895,160.0381521,0.971000016,1.125,0.0,1514.209991,0.028785714,0.234549997,0.060842858,0.017714286,0.775164285,0.061028572,0.062328572,4.78000021,10.8033336,39.30166626,0.230333333,0.897333344,7.899999936,0.208166664,0.78366667,0.756500006,38.70000013,0.672499994,8.133333524,87.80000051,3.274999976,12.75,29.89999962,1.266666651,3.933333397,22.53333346,42.36666743,1.299999952,0.529999971,83.77999878,32.5,49.5,54.71225971,9.472836607,0.069290865,6.076586538,12.10872596,2.104615355,1.672500012,0.25872596,1.993170682,0.02703125,0.045016827,0.0221875,0.300745191,27.26666641,0.649,19.33333333,25.53333282,8.03333346
