Repository: notKguin/MMK-Informservice

File: final_project/project/ML-intensive_final_project_cleaned.csv (part 25 of 39)
Количество чугуна (т),Удельный расход кокса (кг/т),Расход холодного дутья (м³/ч),t горячего дутья (°С),Расход природного газа (м³/ч),t природного газа (°С),Содержание кислорода в дутье (%),Расход пара на увлажнение (т/ч),Перепад давлений общий (ат),t чугуна на выпуске (лётка 1) (°С),t чугуна на выпуске (лётка 2) (°С),Давление колошникового газа (ат),Перепад давлений нижний (ат),Перепад давлений верхний (ат),Выход колошникового газа (м³/ч),Положение клапана малый снорт (%),t колошникового газа 1 (°С),t колошникового газа 2 (°С),t колошникового газа 3 (°С),t колошникового газа 4 (°С),t колошникового газа в пылеуловителе (°С),Уровень засыпи (запад) (м),Уровень засыпи (восток) (м),CO в колошниковом газе (%),CO₂ в колошниковом газе (%),H₂ в колошниковом газе (%),t периферийных газов 1 (°С),t периферийных газов 2 (°С),t периферийных газов 3 (°С),t периферийных газов 4 (°С),t периферийных газов 5 (°С),t периферийных газов 6 (°С),Уровень засыпи (север) (м),Уровень засыпи (юг) (м),N₂ в колошниковом газе (%),Шлак,Чугун.Cr,Чугун.Mn,Чугун.P,Чугун.S,Чугун.Si,Чугун.Ti,Чугун.V,Чугун.C,Шлак.Al₂O₃,Шлак.CaO,Шлак.FeO,Шлак.Ko,Шлак.MgO,Шлак.MnO,Шлак.NaO,Шлак.S,Шлак.SiO₂,Шлак.TiO₂,Бар М10,Бар М25,Влага,Зола,Кокс +80 мм,Кокс -25 мм,Кокс 40-25 мм,Кокс 60-40 мм,Кокс 80-60 мм,Летучие,Сера К,Углерод,CRI,CSR,Fe,FeO,S,SiO₂,CaO,MgO,Al₂O₃,TiO₂,Osn,P,Zn,Cr,MnO,O₂ в горячем дутье,Доля агломерата,Колошниковый газ (CO₂),Колошниковый газ (CO),Колошниковый газ (H₂)
5227.746,435.8920359,241271.2246,1117.29689,19517.52856,24.61075044,25.12867737,0.985302607,1.392965277,1411.162913,1411.21875,1.288071523,1.374663755,0.202923609,365840.7227,5.232742943,160.2077395,122.0002273,136.7854312,130.3670171,150.2395051,0.971000016,0.913999975,25.82657393,21.09863186,7.439592183,592.5441233,349.730807,304.1437442,225.4081771,182.5590496,223.4861908,0.971000016,1.125,0.0,1571.350006,0.033900001,0.233307689,0.060553847,0.021584616,0.724661538,0.052461539,0.063561538,4.690000057,10.66166687,39.12666702,0.22816667,0.880333334,7.638333321,0.219666667,0.753499995,0.755833328,38.85833295,0.692000002,8.25,87.89999962,3.5,12.55000019,36.20000076,1.224999964,2.900000036,17.42499995,42.25,1.300000012,0.50999999,83.69999695,32.70000076,49.20000076,54.67628668,9.721323571,0.069110295,6.117665465,12.13871321,2.068970569,1.651819853,0.256525734,1.984711394,0.02659375,0.043788603,0.023204044,0.296433825,27.23333295,0.651,19.36666679,25.36666679,8.000000159
5333.921,441.079417,243429.0664,1116.299372,19930.75183,27.48437874,25.09839829,0.637196749,1.353645851,1360.245876,1436.265076,1.269027318,1.344942143,0.189307292,367159.362,1.390212963,147.5973333,122.4115156,141.8556296,125.9416819,144.3195934,0.971000016,0.913999975,26.98410225,20.88229609,9.596980651,566.8909098,425.2957815,320.4758822,212.5102355,164.9783643,183.4731293,0.971000016,1.125,0.0,1528.49501,0.035000001,0.242636362,0.063363637,0.018272727,0.710999993,0.057545454,0.070000001,4.75,10.53800011,39.54600067,0.2278,0.90259999,7.430000019,0.2278,0.780999994,0.758599997,39.06399994,0.686600006,8.100000143,88.04999924,3.574999988,12.9000001,33.9749999,1.37499997,3.549999952,20.875,40.22500038,1.349999964,0.519999981,83.48999786,32.59999847,49.29999924,54.61416686,9.308666682,0.06855,6.10583332,12.26774994,2.124249983,1.683833334,0.246249999,2.010224991,0.027508333,0.041466667,0.022783333,0.305250005,26.6666673,0.65,19.03333346,26.03333346,7.933333397
5027.013,440.032904,231428.7217,1112.678329,17493.96647,28.57833139,24.47987779,0.64243573,1.237933449,1395.038715,1441.383023,1.146250001,1.228789342,0.173894098,342953.39,6.83593744,127.4804468,111.0083313,120.8943815,111.9152762,124.4635347,0.971000016,0.913999975,25.82657393,19.95443193,6.940825224,546.9470329,377.5854925,319.4953486,217.2090034,152.6135254,168.474359,0.971000016,1.125,0.0,1557.065025,0.034538462,0.225692307,0.067538462,0.020538462,0.701076929,0.051153846,0.062384615,4.769999981,10.67428602,39.25999996,0.219571429,0.910714286,7.638571467,0.230714283,0.738142857,0.758000008,38.7914287,0.691000002,7.925000072,88.27499962,3.325000048,12.94999981,32.37500095,1.349999994,3.800000012,21.5,40.97500038,1.349999964,0.529999971,83.80000305,32.20000076,50.0,54.86151317,9.212417731,0.068256945,6.017401299,11.97866773,2.060822337,1.637384873,0.260296052,1.99109705,0.02603454,0.041888158,0.022774671,0.296381581,27.25,0.651,19.55000019,25.5,8.150000095
5285.413,433.5605675,244535.2845,1115.695694,20314.89168,27.51121163,25.2026275,0.585576018,1.385199289,1427.216319,1431.316971,1.259812241,1.367273554,0.202008635,369368.6667,1.237848555,154.6156464,140.4205077,144.2300733,130.956303,149.7817478,0.971000016,0.913999975,27.24054861,20.38156525,7.08318911,605.3981484,511.0227814,337.0080872,237.4725367,167.0345796,202.0448411,0.971000016,1.125,0.0,1571.350021,0.034785715,0.232214285,0.065071429,0.019142857,0.702285711,0.053428572,0.065000001,4.800000191,10.7433335,39.30333328,0.243499999,0.823000004,7.778333426,0.221166668,0.733833333,0.743500014,38.33833313,0.672833333,8.200000048,88.25,3.900000095,12.89999962,31.39999962,1.299999952,3.649999976,21.2750001,42.37500095,1.349999964,0.5,83.52999878,32.79999924,48.90000153,54.65343214,9.35441177,0.061619281,6.051699319,12.09455879,2.163480414,1.676111098,0.241388887,1.999218922,0.028285948,0.042300654,0.022735294,0.304820261,27.23333295,0.653,18.83333333,25.79999924,8.0
5359.969,430.0577722,240531.8132,1108.322571,19904.34017,25.2119182,25.15535831,0.60571643,1.406050935,1412.414026,1437.660919,1.266575575,1.372000004,0.218617475,366992.1328,5.634922015,142.9606574,122.5765549,131.1904516,122.7565641,140.2650102,0.971000016,0.913999975,27.24054861,19.92908136,6.944941839,551.9146881,355.6406924,310.1222127,228.0979519,153.8049536,177.9768246,0.971000016,1.125,0.0,1499.925003,0.035357142,0.250092856,0.061357143,0.017285715,0.738057145,0.057999999,0.063328571,4.880000114,10.68499994,39.68833351,0.246833332,0.712333322,8.160000165,0.211333337,0.758666674,0.731000006,38.21333377,0.659833332,8.25,88.07499886,3.550000012,12.80000019,32.34999943,1.349999964,3.850000083,21.27499962,41.17500019,1.349999964,0.49000001,83.23999786,32.90000153,48.70000076,54.7468323,9.647850647,0.069918551,6.067171965,12.13986423,2.152963801,1.672714928,0.235339365,2.001454758,0.028088235,0.042296381,0.024289593,0.302601812,27.16666667,0.64,19.10000038,25.43333308,7.866666635
5282.414,453.5896793,243027.5573,1115.37532,20359.01188,27.05892094,25.0237302,0.539000417,1.353989,1409.159353,1414.729858,1.274266213,1.32618171,0.205835067,368635.5742,2.700767453,153.7925771,124.4264943,139.0803871,131.254535,147.204731,0.971000016,0.913999975,25.14999127,20.73408333,6.97842294,542.3103282,301.4077441,287.8421733,211.6466637,163.4362904,213.6916478,0.971000016,1.125,0.0,1599.920006,0.035130769,0.239723077,0.062123077,0.020984615,0.674146152,0.050353846,0.0645,4.739999771,10.58666674,39.13500023,0.227666669,0.811833332,8.106666644,0.234500001,0.764499992,0.749333342,38.55500031,0.698500007,8.174999952,87.97500038,3.25,12.5999999,31.67500019,1.349999964,3.549999952,22.0,41.42499924,1.399999976,0.49000001,84.02999878,32.79999924,48.79999924,54.6299998,9.299999968,0.072366667,6.058000024,12.22366676,2.145333338,1.658000004,0.235666665,2.018699996,0.0287,0.039133333,0.023633333,0.310000001,26.96666654,0.635,18.56666692,25.93333308,7.866666635
5296.394,449.0037193,243567.5898,1119.547297,20072.10201,24.59300971,24.8487699,0.556942395,1.373918712,1409.675134,1439.6008,1.273363784,1.341572598,0.212683316,369824.4284,1.311714316,134.9629946,117.1185169,132.6421442,127.2267621,137.7621927,0.971000016,0.913999975,26.01573737,20.38156525,6.940825224,539.282191,288.7423159,289.964119,203.9717751,156.7661743,192.5725473,0.971000016,1.125,0.0,1542.780037,0.038092307,0.243115384,0.060661538,0.020638462,0.671592314,0.049584615,0.065776924,4.739999771,10.71833324,38.77333387,0.239166665,0.889333308,8.0,0.231000001,0.747833341,0.715499987,38.42166646,0.681166659,8.125000119,87.85000229,3.724999964,12.55000019,30.375,1.299999952,3.900000036,22.39999962,42.02499962,1.349999964,0.479999989,83.87000275,32.59999847,49.29999924,54.61388895,9.734722243,0.067166667,6.145555589,12.18777769,2.137222221,1.651388884,0.238472222,1.984402782,0.028638889,0.041347222,0.024,0.31111111,27.39999962,0.634,19.76666705,25.23333295,8.166666826
5410.53,442.6086838,242302.6921,1117.880152,20222.25008,23.42146095,25.28247054,0.744574343,1.404886862,1354.335449,1440.789291,1.27727589,1.377005885,0.21278268,371764.3711,1.381518751,137.662405,119.2120094,134.0314563,121.8428462,132.7924509,0.971000016,0.913999975,27.24054861,20.73408333,7.607115189,562.3208758,329.2452558,320.7092183,237.0134735,159.6662818,181.9665939,0.971000016,1.125,0.0,1457.070007,0.038808333,0.257150001,0.062458333,0.015508333,0.82160833,0.062308334,0.066816666,4.730000019,10.76666657,39.40166664,0.234499998,0.837833325,8.074999968,0.227833333,0.754500012,0.721499999,38.48000018,0.656500002,8.200000048,88.02499962,3.699999988,12.44999981,29.67500019,1.299999952,3.925000072,22.0,43.10000038,1.25,0.5,83.80000305,32.40000153,49.70000076,54.61401071,9.469505459,0.070115385,6.131923081,12.26357135,2.161126377,1.680521987,0.242582417,2.000788477,0.028695055,0.042645605,0.024302198,0.316923076,27.06666629,0.634,18.90000025,25.63333321,8.200000127
5376.741,444.5686569,242886.1549,1117.9991,20239.95215,23.62150057,25.33986672,0.584097192,1.403780088,1402.667308,1439.123316,1.283172583,1.375123267,0.213589118,372480.7695,1.765280095,138.2468926,124.8355684,135.8913441,130.7189643,134.5194352,0.971000016,0.913999975,26.01573737,20.41931613,6.944941839,486.5408325,268.6698933,296.7461077,236.16196,157.2289702,171.8557542,0.971000016,1.125,0.0,1799.910019,0.040107142,0.273792861,0.062128571,0.018592857,0.702707137,0.055414286,0.067442858,4.739999771,10.52333339,38.89333344,0.251833332,0.869166662,8.156666597,0.2535,0.758833339,0.729333331,38.37833341,0.704666664,8.025000334,88.125,3.575000048,12.5,30.32499981,1.299999952,3.949999988,22.9000001,41.52499962,1.299999952,0.49000001,83.37000275,32.20000076,50.09999847,54.54379694,9.712875891,0.060703008,6.16454886,12.30236849,2.121109005,1.637819558,0.255958645,1.996977469,0.028537594,0.044048873,0.025071429,0.32646617,27.36666679,0.634,19.03333346,25.70000013,8.366666476
5424.99,456.6989792,242591.1855,1118.950205,20334.71338,23.15842001,25.40995884,0.601211853,1.37525927,1417.22229,1433.153859,1.27930139,1.357901618,0.199354745,371153.2591,1.044615795,124.6671877,115.661624,120.7131106,121.3408868,122.4138803,0.971000016,0.913999975,25.25942095,20.03561099,7.094915291,373.4398912,270.4285844,315.0813395,221.9387105,168.6391296,193.6614968,0.971000016,1.125,0.0,1642.775009,0.039507693,0.286723077,0.062,0.017038462,0.662476925,0.0592,0.07046154,4.789999962,10.76200008,38.90399933,0.203,0.904199982,8.395999718,0.249599999,0.80940001,0.725199997,38.31800003,0.750600004,8.075000048,88.07499886,3.574999988,12.75,29.3499999,1.449999988,4.024999976,22.55000019,42.625,1.399999976,0.479999989,83.36000061,32.70000076,49.09999847,54.3494113,9.957941151,0.054852941,6.288764735,12.34800004,2.18617645,1.611588235,0.254999998,1.963552953,0.026958824,0.048905882,0.023341176,0.313764706,27.06666629,0.61,18.59999975,25.63333321,8.26666673
5451.97,444.6705895,242062.7331,1119.678767,20305.68107,26.95412087,25.84582003,0.640790386,1.369968752,1402.667308,1413.567139,1.292968522,1.332917814,0.215858796,368075.4518,1.124307483,121.985624,110.5395559,119.4516786,110.6046352,122.0135012,0.971000016,0.913999975,27.24054861,18.54396685,7.094915291,504.7823677,318.7681726,287.3265533,202.0042559,156.3008677,162.601326,0.971000016,1.125,0.0,1599.919998,0.034,0.239153847,0.063076923,0.021923077,0.779769237,0.051923076,0.061769231,4.619999886,9.92166694,38.55333328,0.285666669,1.012166669,7.963333368,0.248333332,0.800833335,0.754499992,39.24833425,0.64683334,7.800000072,88.25000191,4.450000048,12.69999981,24.67500019,1.24999997,4.299999952,28.62500048,41.14999962,1.349999964,0.5,83.16000366,31.89999962,50.59999847,54.3494113,8.84666659,0.069533333,6.381999969,12.25893654,2.370666647,1.602000014,0.258666662,2.113333352,0.0296,0.0582,0.032133334,0.328000003,27.36666616,0.59,19.13333384,26.59999975,7.933333397
5235.952,449.3524713,239764.1016,1114.021647,19469.7546,21.97775241,25.33635171,0.540274784,1.414736132,1409.675134,1403.978729,1.250277037,1.400930703,0.202378028,369288.0833,6.2402023,144.2061869,129.5661278,138.6224473,133.7449029,141.7515252,0.971000016,0.913999975,26.70411507,20.96990013,6.944941839,556.7391912,300.5381813,289.9002959,202.5220381,162.1195145,189.0313263,0.971000016,1.125,0.0,1542.779991,0.032292307,0.253399998,0.061838461,0.019646154,0.865961547,0.065092307,0.062653846,4.730000019,10.13333337,39.57666651,0.21883333,0.804999997,7.988333464,0.232333335,0.727166673,0.764999996,38.14666621,0.665833344,8.125000238,87.80000114,3.900000036,12.80000019,27.875,1.474999994,4.450000048,26.125,40.07500076,1.300000012,0.560000002,83.5,32.40000153,49.59999847,54.22523809,9.327619167,0.060557143,6.179714246,12.56133332,2.211285751,1.664428576,0.257238094,2.033123788,0.027471429,0.046795238,0.024114286,0.31833334,27.86666679,0.614,18.36666679,26.79999987,7.866666794
5247.634,449.3120583,237685.5,1120.019114,19392.80229,17.25792487,25.07277187,0.600634806,1.41641665,1416.643442,1396.904466,1.224728708,1.389950246,0.213941552,366244.0859,4.175158708,140.0330941,128.7425791,139.7768164,127.0021702,137.931996,0.971000016,0.913999975,26.89125093,19.37037094,5.920575142,632.6010716,357.9132652,311.4970703,218.7590593,156.4928284,163.6032321,0.971000016,1.125,0.0,1542.779984,0.034846155,0.266153849,0.062615385,0.013923077,0.83876923,0.069230769,0.066923078,4.710000038,10.37999998,39.76285771,0.21428571,0.75428571,7.78714289,0.218571429,0.733142844,0.71871428,38.27714266,0.616428563,8.125,87.87500191,4.199999928,12.8499999,27.5,1.324999958,4.449999928,26.57499981,40.30000019,1.299999952,0.519999981,83.37000275,32.40000153,49.59999847,54.45022618,9.33223988,0.05883258,6.126470544,12.42877835,2.143981921,1.632873308,0.261515837,2.029138026,0.026547512,0.047414027,0.023382353,0.309095025,26.13333321,0.64,18.70000013,24.86666679,7.833333492
5297.471,454.6956536,240884.8379,1120.626663,20463.72738,18.71959802,25.77791794,0.619242467,1.406580433,1411.548284,1407.865763,1.229371528,1.352012152,0.237087383,373676.7279,1.022037492,144.5458705,131.1559219,145.3475456,133.0344016,139.2102343,0.971000016,0.913999975,25.95938849,20.96990013,8.30723544,584.5279066,280.4223563,260.5908616,197.0816663,176.4601491,174.3889688,0.971000016,1.125,0.0,1514.210007,0.034185715,0.258042861,0.063221428,0.0181,0.764392857,0.056314286,0.066857142,4.769999981,10.1316665,38.75500043,0.244500001,1.008833339,7.825000207,0.247833331,0.874666671,0.741000007,38.60166677,0.674999992,7.825000048,88.17499924,3.924999952,12.55000019,25.6500001,1.299999952,4.300000072,28.37500048,40.375,1.299999952,0.519999981,83.55999756,31.79999924,50.90000153,54.475792,9.522285205,0.059929864,6.16839368,12.25893654,2.19418552,1.643619917,0.255067871,1.987522616,0.027395928,0.049699095,0.023780543,0.312352945,27.26666641,0.648,18.46666718,26.43333308,7.900000095
5381.712,449.9537688,245412.4173,1123.074336,20478.63249,21.24430676,25.82539678,0.684172471,1.405351624,1435.799949,1422.307844,1.23083733,1.371544113,0.218736242,377525.7474,0.560626624,143.0246741,125.609381,139.6743962,138.0047506,137.8313541,0.971000016,0.913999975,25.2098999,20.08843088,8.452185571,622.9852346,300.8540395,288.9214961,203.2298896,156.3008677,173.9363396,0.971000016,1.125,0.0,1557.065002,0.037114285,0.280385713,0.06625,0.016442857,0.762071418,0.060257143,0.072492857,4.730000019,10.38000011,38.8283329,0.218666665,0.919333329,8.110000134,0.259000001,0.80400001,0.752499988,38.26166662,0.687833329,8.025000215,88.17499924,3.875,12.9000001,26.5999999,1.25,3.924999952,28.70000029,39.52499962,1.399999976,0.529999971,83.91000366,32.59999847,49.29999924,54.48871829,9.579743698,0.066707693,6.180641028,12.23382042,2.220538447,1.639230768,0.247230766,1.980174368,0.029138461,0.047976923,0.025058975,0.331512827,26.23333359,0.647,18.60000038,25.0,7.833333492
5235.832,452.3028222,241108.2773,1124.291239,19715.01416,16.76322865,25.68236423,0.612888783,1.445377315,1419.480591,1412.955662,1.231709321,1.420376738,0.216601852,374508.6966,4.803475332,157.1944437,136.6211535,144.3479878,140.6958402,147.6247514,0.971000016,0.913999975,27.20487404,19.07077014,11.08662775,672.9768066,478.0391591,337.8116989,220.7536157,167.0805618,221.6958644,0.971000016,1.125,0.0,1614.205002,0.03706923,0.274446154,0.067292307,0.017092308,0.820376933,0.063292308,0.068253846,4.769999981,10.52166684,39.81666629,0.278333331,0.762000004,8.141666651,0.219666665,0.729000002,0.793499996,37.80833308,0.62166666,8.000000238,88.05000114,4.125000119,12.8499999,27.45000029,1.449999988,3.925000012,26.0250001,41.15000057,1.349999964,0.529999971,83.27999878,32.40000153,49.70000076,54.34509807,10.09580883,0.072517157,6.207965639,12.3558579,2.137720591,1.624558822,0.25585784,1.991120087,0.02819853,0.048541667,0.02532353,0.322573533,26.86666679,0.646,18.46666718,26.00000064,7.966666857
4478.874,449.9739519,212192.9521,1118.040156,16722.28401,16.62192301,24.7244606,0.936987919,1.274586242,1403.065541,1397.421775,1.075825338,1.262374423,0.181785879,332486.2351,6.363419933,154.7330383,151.2545745,151.3953943,153.7022072,145.5468108,0.971000016,0.913999975,26.70411507,19.42549472,8.317252119,598.6163273,390.4838117,340.1633326,229.2675902,171.6641202,203.1424796,0.971000016,1.125,0.0,1228.509987,0.03775,0.282416664,0.069741667,0.015025,0.902408337,0.067791666,0.069908335,4.760000229,10.32800007,39.95399933,0.2428,0.785000014,8.00199995,0.221799996,0.781000006,0.780200016,38.37799911,0.613599992,8.100000262,87.875,4.550000072,12.6500001,29.07500029,1.25,4.24999994,25.5999999,39.82499981,1.199999988,0.5,83.91000366,32.0,50.40000153,54.53290443,10.7598898,0.067400735,6.133216902,12.21656244,2.181047817,1.623308829,0.258272059,1.99338786,0.02813603,0.046648897,0.0249375,0.316250001,27.0,0.637,18.35000038,25.55000019,8.0
5492.687,433.0263345,237969.8854,1125.435191,20822.46419,18.77509769,26.23538152,1.86741323,1.472152074,1404.375644,1409.017521,1.269718697,1.439014917,0.227182648,370803.7565,2.999294285,138.7439744,126.5405264,131.7201309,128.460729,133.9128377,0.971000016,0.913999975,26.70411507,20.77911305,8.30723544,555.1618616,376.2161573,326.3280233,214.0899544,174.8131195,175.0997259,0.971000016,1.125,0.0,1642.774994,0.034378571,0.253257145,0.064607143,0.017621429,0.820500003,0.0595,0.067378571,4.820000172,10.20499992,39.25166575,0.211,0.885666668,7.901666721,0.230166671,0.827333341,0.723166664,38.81999969,0.657833328,8.375,87.75000191,3.824999988,12.75,28.94999981,1.299999952,4.100000024,25.14999962,40.5,1.25,0.50999999,83.16000366,32.90000153,48.79999924,54.44495785,10.86554638,0.067592437,6.201890745,12.41978999,2.192941149,1.647184875,0.250966382,2.003647061,0.029218488,0.050390757,0.026075631,0.323529418,27.66666667,0.632,18.80000051,25.89999962,8.100000064
5428.023,436.2294334,239053.2533,1128.807276,20809.81641,19.40394692,25.95661545,0.742516614,1.436491907,1404.849538,1412.755188,1.287057986,1.36738946,0.252795139,367368.8424,2.39837079,126.6411254,119.9322376,125.2315607,122.1984437,125.9323743,0.971000016,0.913999975,26.40119839,20.08843088,8.724746029,415.0758705,246.0828845,272.2103049,229.0580673,176.4601491,159.861661,0.971000016,1.125,0.0,1599.920021,0.034128571,0.243964286,0.056521429,0.019528572,0.70067857,0.051107143,0.070014285,4.710000038,10.23999993,38.60833359,0.231666664,0.958999991,7.863333384,0.254833336,0.811166664,0.716166665,38.51166725,0.705333342,8.075000167,87.75,4.199999928,12.9000001,28.92500019,1.225000024,4.174999952,24.57499981,41.09999943,1.649999976,0.5,83.69000244,33.5,47.59999847,54.41074504,10.6820177,0.06958114,6.132829023,12.39425437,2.213706159,1.657456138,0.244364032,2.021557052,0.029063596,0.046929825,0.025458333,0.323596495,26.43333371,0.63,19.03333282,25.73333359,8.066666921
5422.321,436.7482436,240334.2884,1130.926412,20816.16048,26.57735912,25.96400245,0.58011959,1.39790682,1432.476638,1414.698693,1.279434035,1.354342019,0.225618056,366540.8138,0.931569273,121.6180757,114.7792473,118.6527942,117.8328107,120.2562621,0.971000016,0.913999975,26.40119839,19.07077014,9.730147322,393.6517347,238.5053609,265.1870613,203.178346,171.0259635,156.0347697,0.971000016,1.125,0.0,1414.214996,0.035285714,0.250499996,0.057714286,0.016428572,0.712571421,0.0555,0.073714287,4.71999979,10.4000001,38.82166799,0.238666664,0.943500002,7.908333302,0.243166668,0.797000001,0.725999991,38.35166677,0.686333328,8.274999857,87.77499962,3.949999988,12.5,29.30000019,1.449999988,3.87500006,23.4749999,41.90000057,1.550000012,0.5,83.44000244,33.5,47.5,54.45686281,10.8512747,0.067037255,6.162274553,12.34556862,2.159313751,1.659882364,0.258313723,2.003582365,0.027021569,0.045923529,0.025013726,0.310901965,26.86666679,0.619,18.90000025,25.93333308,8.133333524
5337.044,438.2227565,237112.8971,1128.28892,20779.51685,24.21188863,25.68105992,0.554705024,1.413851266,1423.661965,1393.103054,1.282611236,1.37738427,0.222341436,365943.4544,3.084655019,128.0717154,118.7448057,128.2201707,125.9952577,130.2601407,0.971000016,0.913999975,24.57995367,20.77911305,9.730147322,416.9360886,269.8592491,281.8286737,214.8971233,164.7333968,164.4434246,0.971000016,1.125,0.0,1671.345009,0.033900001,0.249557141,0.057921428,0.018828571,0.712114279,0.053135714,0.0727,4.639999866,10.42142882,39.10999952,0.240428567,0.895714283,7.671428612,0.245142856,0.773714278,0.728857143,38.69857134,0.682428573,8.25,87.5,3.974999964,12.44999981,26.77499962,1.299999952,4.200000048,26.20000029,41.52500057,1.399999976,0.479999989,83.94999695,32.90000153,48.70000076,54.68584571,10.91525746,0.063595588,6.096305126,12.21676475,2.168639725,1.625735286,0.261654409,2.004795958,0.02726103,0.044838236,0.024670956,0.320422797,26.89999962,0.612,18.90000025,25.93333371,8.133333365
5344.915,425.6461957,237112.5169,1129.058334,20768.62687,21.24976142,25.720275,0.778973003,1.432126825,1414.415649,1396.66379,1.287252029,1.378059442,0.240825348,369068.3086,2.515494697,139.9733788,126.3428106,134.833155,132.8061047,136.3490527,0.852143466,0.859951722,26.70411507,19.07077014,5.920575142,541.8032054,322.3132668,321.8744977,220.4920216,162.7430455,177.2977843,0.879861402,0.975097974,0.0,1514.209984,0.032285715,0.2395,0.057785714,0.017285714,0.764571424,0.058857143,0.074285714,4.730000019,10.6542857,38.71000017,0.267285713,0.886571441,7.835714272,0.236142857,0.762714301,0.71185714,38.0314282,0.689142857,8.175000191,88.07499886,4.199999988,12.29999971,24.12499952,1.5,4.099999964,26.72500038,43.55000019,1.350000024,0.460000008,84.19999695,33.09999847,48.29999924,54.9549464,10.8310162,0.057868984,5.937312766,11.98363632,2.104425113,1.626096254,0.250200531,2.019566846,0.02573262,0.040409091,0.023983957,0.313355617,26.86666616,0.62,19.96666654,25.06666692,8.300000191
5475.692,429.236577,237930.36,1128.63563,20771.13924,22.16005055,25.76168617,0.592226242,1.476843715,1416.280762,1415.10576,1.291105404,1.416657622,0.239303753,369692.0716,1.066786543,141.0079597,135.2552319,131.9853064,122.1471408,133.2792082,0.801956326,0.851130975,25.95938849,20.08843088,8.30723544,540.3012,382.457449,274.0370744,207.9529438,171.3693644,171.7280095,0.871291704,0.844000282,0.0,1371.359982,0.034466667,0.254133333,0.057333333,0.017533334,0.634066661,0.056866666,0.082466666,4.610000134,10.99666675,38.55833308,0.245333336,0.884166658,8.1116666,0.245500001,0.855000009,0.727666666,37.95500056,0.731333335,8.200000048,88.07499886,4.599999964,12.44999981,25.55000019,1.225000024,4.149999976,26.29999971,42.77500057,1.549999952,0.469999999,83.81999969,33.29999924,47.79999924,54.67720772,10.84088333,0.059581197,6.053019909,12.13386036,2.223960111,1.660185174,0.243917378,2.005873215,0.027941595,0.043809117,0.025307692,0.327535615,26.96666654,0.63,19.30000051,25.73333359,8.366666794
5353.547,436.7339286,238697.7376,1130.221141,20781.91512,24.03958189,25.79520814,0.999201939,1.472494135,1413.203561,1405.818143,1.308199957,1.412027881,0.237928222,369401.0326,1.919630467,142.7348191,134.9684477,139.4318994,131.1668784,140.7442853,0.980404476,0.978619973,26.42661929,19.43849611,5.920575142,501.6418203,294.4418793,319.9427223,254.0064246,188.1701679,175.7359049,0.994123295,0.996298465,0.0,1514.209991,0.033206667,0.251266666,0.05826,0.018426667,0.724726661,0.060533334,0.079633334,4.820000172,10.88166666,38.4666659,0.242333335,0.881833335,8.093333324,0.241833332,0.800833335,0.724000007,38.19333331,0.709999998,8.199999928,88.0,4.450000048,12.4000001,26.9749999,1.449999988,4.199999928,26.20000029,41.17500019,1.300000012,0.519999981,84.22000122,32.5,49.40000153,54.91996371,11.42295842,0.061727768,5.954301307,12.03076219,2.157921975,1.648257708,0.246624317,2.022268599,0.028143376,0.044947369,0.024417423,0.317676954,27.09999975,0.645,19.13333321,25.86666679,8.366666794
4739.055,435.3175869,221786.1862,1111.869898,17910.72538,24.58381081,24.6282897,0.850923176,1.335489109,1407.779597,1347.284232,1.186990225,1.288777567,0.219907622,350753.661,2.321374567,155.3799766,140.6851689,143.2762779,141.7955694,148.5837603,1.038617196,1.029554777,26.40119839,19.07077014,8.30723544,643.957156,399.9951846,342.8296369,238.6935476,175.4647338,252.9151471,1.040556307,0.935892858,0.0,1399.929996,0.033176924,0.256615384,0.061907693,0.017776923,0.820499998,0.064846155,0.077876923,4.800000191,10.79333337,38.79499944,0.249,0.843833337,8.213333209,0.240166664,0.817999989,0.730000009,38.20166651,0.710333327,8.100000024,88.07499886,4.225000024,12.3499999,25.67500019,1.349999994,4.575000048,25.94999981,42.44999981,1.25,0.529999971,84.44999695,32.09999847,50.20000076,55.6670341,12.3759805,0.055067402,5.949399532,11.21274506,2.177352938,1.615269602,0.249313724,1.884964456,0.027561275,0.038398284,0.023362745,0.307904414,27.3333327,0.659,19.33333333,25.43333308,8.23333327
5392.247,436.5037093,237652.877,1117.802068,20498.40283,21.8910886,25.73012169,0.588451557,1.456597358,1406.355294,1358.445225,1.315295398,1.433416391,0.216133544,368420.2214,2.283829721,144.5071634,139.1660341,136.0263532,140.1934319,142.0542781,1.1841105,1.167362014,24.57995367,19.07077014,8.416890383,513.7349319,349.5439885,328.0465558,237.1373119,183.4266898,197.6019478,1.203228196,1.05266346,0.0,1471.354988,0.034066667,0.244400001,0.0604,0.0174,0.752533333,0.0592,0.077333334,4.809999943,10.69666656,38.52999942,0.25583333,0.802999993,8.414999962,0.218499998,0.817000002,0.730499993,38.20666695,0.674000005,8.550000191,87.375,3.899999976,12.55000019,28.55000019,1.349999994,4.25,24.7750001,41.07499981,1.349999964,0.469999999,84.25,33.20000076,48.0,55.68901962,12.28333335,0.056252941,5.877274529,11.17829418,2.121411745,1.644686281,0.248549017,1.902368626,0.027366667,0.038811765,0.02252549,0.303156866,27.33333333,0.66,19.53333282,25.59999975,7.966666857
5266.817,440.4169277,236078.293,1126.182734,20609.32202,17.48371379,25.68369524,0.597984957,1.463566268,1421.108477,1387.550212,1.313292821,1.407903085,0.244979087,368649.9232,1.796248667,161.1960265,144.5026439,149.8076496,152.1548138,157.5319163,0.876145961,0.864680213,25.32314348,18.54396685,8.452185571,577.3661118,354.1401176,346.8506877,255.2135506,189.5749181,244.2954133,0.866763279,0.757707059,0.0,1528.495007,0.033857144,0.240714287,0.058285714,0.018357143,0.760071427,0.057714285,0.073357144,4.619999886,10.93666681,37.63500023,0.25,0.918333352,8.40500021,0.244666663,0.855666667,0.697999994,38.34499995,0.721833328,8.400000095,87.67499924,4.300000072,12.8499999,23.75,1.62499994,5.225000083,26.52499962,42.875,1.449999988,0.5,83.52999878,33.59999847,47.29999924,55.59187455,12.6185418,0.05225625,5.997083337,11.28585411,2.090833346,1.632062493,0.266541667,1.882025007,0.0270375,0.039704166,0.023208333,0.316145837,27.29999987,0.661,19.06666692,25.79999987,8.466666857
5482.992,426.7844876,236070.8392,1128.926671,20800.05216,19.38408581,25.76593471,0.603584188,1.482707391,1400.53832,1385.716007,1.308220516,1.434334397,0.241483207,366182.8424,1.504946757,147.4993038,136.2736228,136.3636185,137.5637474,143.1144956,0.797832516,0.834422437,26.40119839,19.70529254,11.08662775,602.9236755,427.1227481,351.9633344,244.3828678,208.5755908,221.7165941,0.840155604,0.726723755,0.0,1485.639992,0.033750001,0.247164288,0.058464285,0.019042857,0.726085714,0.058014286,0.075928572,4.710000038,10.82000001,38.10500018,0.249166665,0.897833327,8.559999943,0.233333329,0.874333332,0.694833328,38.18666649,0.690500011,8.424999952,87.45000076,4.075000048,12.45000029,27.57500029,1.450000018,4.099999905,24.77500057,42.09999943,1.349999964,0.49000001,84.09999847,33.09999847,48.29999924,55.62647068,12.0647061,0.053970589,5.881764734,11.23000005,2.072352897,1.599999992,0.254999995,1.909500003,0.026029412,0.037970588,0.022529412,0.307058826,26.83333333,0.662,19.13333321,26.0,8.000000159
5123.012,436.9665865,225347.1133,1129.986654,19347.31327,14.26531108,25.992649,0.67278294,1.41206712,1405.392672,1370.326923,1.05944135,1.312673733,0.276704458,346432.0221,0.526555166,140.4048144,134.2146133,132.8130372,132.8131148,137.4775543,0.876091284,0.902747107,25.95938849,19.43849611,9.730147322,575.600146,302.0885709,309.3577906,227.6012675,195.9197241,179.3274434,0.916947506,0.742939159,0.0,1371.359993,0.03223077,0.237923075,0.056076923,0.018923077,0.676384619,0.053769231,0.076923077,4.889999866,10.73500013,37.58666738,0.295999994,0.94750001,8.633333524,0.258333335,0.845999996,0.687833329,38.74666659,0.725500007,8.500000238,87.47500038,4.25000006,13.05000019,28.5999999,1.525000006,3.950000048,23.99999952,41.92499924,1.5,0.479999989,83.09999847,34.40000153,45.79999924,55.71666679,12.33941192,0.05234902,5.796450994,11.10447068,2.133058806,1.623039218,0.24962745,1.916082355,0.026907844,0.038398039,0.022519608,0.309960787,27.0,0.66,19.56666629,25.70000013,8.100000381
4961.064,436.9511522,220976.3223,1132.971715,18484.57381,21.27013258,26.82220316,0.606827468,1.408507094,1408.28658,1380.753915,0.765527,1.332900191,0.255334853,334988.2409,0.65984153,141.2290068,126.7445259,139.1677767,133.9324134,136.5321395,0.777829121,0.80909844,27.20487404,19.07077014,9.730147322,639.2768263,332.5565135,314.0005569,230.1352832,186.3687382,191.0032647,0.78420878,0.683937947,0.0,1328.505013,0.0314,0.235983333,0.059283334,0.021283333,0.7802,0.057141667,0.072491667,4.75,10.89666669,37.6200002,0.226666669,0.881000012,8.394999981,0.243833333,0.793499986,0.699666659,38.43333371,0.708833327,7.966666698,88.23333232,4.050000131,12.4000001,29.03333346,1.400000016,4.000000079,26.0,39.56666692,1.199999988,0.5,83.68000031,31.89999962,50.5,55.58714286,12.54309535,0.052421428,5.937809539,11.20676186,2.163928596,1.655023805,0.248928571,1.887649999,0.027473809,0.041547619,0.022976191,0.308238099,27.73333359,0.661,20.06666692,26.33333333,8.100000381
4913.044,443.9104897,222183.3978,1133.22084,18472.59709,21.01744358,26.42107765,0.804458032,1.386577681,1411.39799,1380.648804,0.79920046,1.3179026,0.247076917,336967.5378,0.896562415,140.6841402,122.1959124,133.6873414,134.475654,140.247496,0.893557583,0.897275252,24.2060727,20.08843088,8.317252119,502.89188,248.361215,260.6694489,185.3125928,161.3113327,166.6699524,0.867735925,0.815348648,0.0,1285.650009,0.033183333,0.252450003,0.063958333,0.020091667,0.790224994,0.060508333,0.075641667,4.679999828,10.64333312,37.38666662,0.260333337,0.892833332,8.349999905,0.271166665,0.787166675,0.693333328,38.22833252,0.695500006,8.166666667,88.36666616,3.949999928,12.19999981,36.69999949,1.166666667,3.333333333,21.20000013,37.59999975,1.349999964,0.50999999,84.08000183,32.40000153,49.59999847,55.45777764,12.29166675,0.050655556,5.876611108,11.38694443,2.192499998,1.651888893,0.235555553,1.940316659,0.029705555,0.043644445,0.024677778,0.321555556,27.66666667,0.651,19.36666679,26.29999987,8.133333365
5251.341,440.6026514,236320.4798,1130.947489,20499.76676,20.77037982,26.00315793,0.607795609,1.434968546,1403.220313,1382.063525,1.222162085,1.386960665,0.234913177,368672.6406,0.704878141,154.2899062,138.8874118,146.0813977,147.1930351,157.8685843,1.023055111,1.03479963,26.70411507,19.42549472,8.111608525,582.3193766,301.4263401,324.8757273,229.6735999,190.7011102,228.279,1.019165032,0.917765809,0.0,1485.640007,0.032915385,0.25173846,0.062884615,0.017130769,0.740884616,0.057707692,0.077300001,4.670000076,10.56333319,39.16166751,0.236833334,0.772000005,8.488333384,0.233000003,0.718666673,0.725666672,37.83500036,0.656999995,8.200000048,88.375,4.049999952,12.30000019,34.62500048,1.37499997,3.274999976,20.0250001,40.69999981,1.349999964,0.519999981,84.56999969,32.5,49.5,55.36098025,11.23313742,0.056190197,5.738823568,11.54782352,2.173235337,1.640156856,0.237176468,2.013639226,0.027660785,0.045658823,0.023852941,0.312078433,27.16666667,0.648,18.90000025,26.46666654,8.066666603
5458.776,420.429016,236028.2161,1130.370728,20686.06169,20.62283516,25.78194865,1.128818753,1.493650277,1426.641837,1383.701078,1.306556419,1.431498587,0.255534833,369453.9414,1.518906976,146.6703812,136.6424748,139.1853456,133.0512015,148.4742139,0.852294919,0.896429179,24.71307953,19.70529254,8.724746029,665.2237026,398.742129,357.5594432,239.963082,197.7891216,263.9145031,0.885341269,0.717060849,0.0,1528.49501,0.031933334,0.250133333,0.059866666,0.015866667,0.814999994,0.063733334,0.079066667,4.860000134,10.5966665,38.43833351,0.264666667,0.887833327,8.233333429,0.240166674,0.805500001,0.689833333,38.05666733,0.653500001,8.5,87.79999924,4.199999988,12.55000019,31.97500038,1.299999952,3.524999917,20.85000038,42.34999943,1.5,0.50999999,83.90000153,33.59999847,47.29999924,56.14227957,11.83529418,0.050613971,5.645741694,10.94181985,2.1015441,1.623547792,0.232113969,2.005255521,0.028735294,0.045417279,0.02290625,0.321213238,26.90000025,0.646,19.06666629,25.63333321,8.066666921
5578.182,417.9143248,236684.6517,1129.704219,20766.10539,22.41890371,25.67689951,0.595011997,1.492958943,1404.365723,1397.67762,1.303587253,1.432432224,0.253486333,369721.3008,0.773307703,129.5490421,127.2323815,132.0904376,120.2300285,135.9849841,0.793181514,0.852145689,26.42661929,19.43849611,5.920575142,528.4769592,282.0129859,293.1256072,220.9382172,172.4192034,186.9606088,0.84189897,0.677463078,48.37413168,1385.644997,0.031657143,0.235435714,0.053492857,0.025342857,0.630807149,0.041185714,0.077228571,4.820000172,10.54833317,37.09166718,0.251500001,0.93933332,8.288333257,0.2855,0.86500001,0.670166661,38.77333323,0.726499995,8.349999666,88.10000038,4.175000012,12.45000029,26.625,1.25,3.849999964,24.5,43.77500057,1.349999964,0.50999999,84.19000244,32.59999847,49.29999924,56.03196098,11.84705896,0.049807843,5.676052618,11.00894117,2.096156845,1.628411761,0.237882352,1.986250984,0.027831373,0.049409804,0.023052941,0.311843139,26.73333359,0.645,19.36666679,25.16666667,8.366666794
5483.084,434.4489328,238501.582,1130.550125,20801.35246,20.30189069,25.55235084,0.596306687,1.448881482,1394.162504,1389.001924,1.316629519,1.394168541,0.24247577,372498.3932,0.912637621,133.6497014,121.046841,129.6888148,131.1222585,143.9060421,0.931395379,0.927548071,27.20487404,19.07077014,8.317252119,393.6098951,219.0034981,270.2899793,204.7357616,166.6589845,188.3281867,0.920501895,0.793455683,44.92599169,1599.919998,0.031921429,0.235957144,0.054492857,0.022828572,0.675799996,0.047742857,0.075557143,4.78000021,10.31833331,37.53499985,0.284166664,1.023833315,7.879999955,0.298833335,0.870999992,0.626999994,39.54000028,0.691999992,8.125000119,88.14999962,3.725000024,12.5999999,27.5999999,1.349999964,3.724999964,23.875,43.44999981,1.349999964,0.479999989,83.56999969,32.40000153,49.70000076,55.68221947,11.7364974,0.050102941,5.680424267,11.35461232,2.120534748,1.626470596,0.247219249,2.016951882,0.028395722,0.048427808,0.023459893,0.315508024,27.09999975,0.65,19.0,25.16666667,8.399999619
5197.975,446.2926688,236937.1191,1129.984746,19770.15202,19.55601557,25.05206052,0.597881901,1.465039308,1395.595581,1373.084242,1.312809164,1.409628158,0.245211303,368429.1745,3.056799211,158.1502209,136.4955934,145.1118778,150.6348394,160.2338009,0.913207655,0.90919396,24.71307953,18.54396685,8.111608525,522.210242,287.7795137,315.4788348,216.4737237,181.1360518,241.8721453,0.884382101,0.813210353,0.0,1471.355003,0.032376923,0.247923076,0.061115384,0.021230769,0.703053846,0.053546154,0.080392307,4.650000095,10.6266667,38.2083327,0.225333333,0.811999997,7.913333337,0.243999998,0.790166666,0.676999996,38.8149999,0.685999999,8.25,88.10000038,3.725000024,12.55000019,28.27499962,1.325000018,3.799999952,23.80000067,42.79999924,1.299999952,0.479999989,83.94999695,32.5,49.5,55.61150892,10.6116753,0.052356952,5.738823568,11.25317134,2.138414336,1.63700768,0.241483374,1.994182875,0.029086957,0.050101023,0.024681586,0.326023022,27.33333333,0.66,19.23333359,26.13333321,8.266666412
5364.138,434.3577223,237100.5085,1129.840663,20551.61271,19.13463708,25.29326757,0.780918,1.466067662,1422.152136,1350.255086,1.312234884,1.425764412,0.233035638,368073.5391,2.12068673,146.0845467,124.9860942,137.1716741,133.5179977,145.0769602,0.882923866,0.870683146,26.28285992,19.43849611,8.111608525,482.5590337,263.9895414,298.7481181,205.7285016,163.1088715,194.8424969,0.857271465,0.773510965,0.0,1571.350014,0.032307693,0.257153846,0.067000001,0.014076923,0.718307697,0.062923077,0.074923077,4.809999943,11.04833349,39.64000003,0.218000002,0.793666671,8.0983332,0.213166667,0.781833331,0.730833332,37.16333326,0.667333325,8.225000143,87.82500076,3.900000036,12.30000019,29.4749999,1.274999976,3.774999976,24.3499999,41.125,1.299999952,0.519999981,84.33999634,32.40000153,49.70000076,55.52083353,11.50593751,0.05215625,5.722083326,11.46177091,2.127812512,1.687083334,0.242604164,2.03996873,0.029260417,0.0558125,0.02365625,0.328020836,27.13333384,0.658,18.86666679,25.80000051,8.100000064
5350.361,440.6737222,238817.0469,1131.237172,20526.17204,21.66118511,25.2988414,0.867789271,1.445278232,1417.507471,1409.187297,1.3138041,1.40483959,0.22975103,367996.4479,0.66812397,152.537267,133.0147076,142.2099705,136.4655046,152.6824888,0.868541998,0.852045166,25.95938849,19.07077014,8.317252119,543.9682388,296.2051309,299.2045212,182.8792375,172.4192034,192.1601976,0.841327148,0.718226358,0.0,1628.490005,0.030985714,0.2444,0.070564285,0.016664286,0.910857133,0.062735715,0.070935715,4.820000172,10.67166678,38.26500066,0.208333333,0.882666667,8.176666657,0.221166665,0.822333326,0.710999995,38.63166682,0.635499984,8.024999976,88.34999847,3.225000024,12.64999962,26.7750001,1.25,3.599999964,25.7750001,42.625,1.299999952,0.460000008,84.0,32.0,50.5,55.27894764,11.50505842,0.053438597,5.620625014,11.6497222,2.189064346,1.686622796,0.240438597,2.053174001,0.029475147,0.053641813,0.025586257,0.330438601,26.76666641,0.638,18.70000013,26.23333359,8.133333524
5365.121,440.0813223,240093.0273,1127.908325,20958.92131,24.40943758,25.49106725,0.611517598,1.426827182,1387.927747,1412.354679,1.317426855,1.38497449,0.228049356,372591.0898,0.819641339,146.7618011,130.6730601,133.7777735,131.3772863,147.4227009,0.905556113,0.905965616,24.71307953,19.60307328,10.12131143,512.949899,288.4930038,320.3282992,209.7128309,171.3622661,200.944966,0.903058891,0.756630008,43.99962123,1457.070004,0.029771428,0.217692856,0.063635714,0.022314286,0.826499999,0.050964285,0.065721429,4.739999771,10.45666663,37.35833359,0.284833332,0.969833324,8.051666657,0.246833332,0.796666672,0.680000007,38.84666634,0.64683333,8.199999809,88.06666565,4.299999952,13.0,27.36666616,1.299999952,4.099999905,24.83333333,42.39999898,1.5,0.50999999,83.66000366,33.09999847,48.29999924,55.30909091,11.18969684,0.056733333,5.820809531,11.7228182,2.143909125,1.691121217,0.247666663,2.06417575,0.030127273,0.058042424,0.023287879,0.325272732,26.59999975,0.641,18.5,25.83333397,8.133333524
5271.178,442.6624851,240135.1497,1130.542714,20880.83008,26.84471186,25.85061526,0.589933087,1.431307415,1403.930564,1408.241287,1.317186798,1.380440926,0.23687697,371654.7109,0.814973901,150.7866793,133.172629,142.8138088,135.5698293,153.355298,0.855671577,0.877849919,24.57995367,19.70529254,8.111608525,540.8450234,274.209664,307.4048971,205.0531673,162.6008341,214.005017,0.847985384,0.727013198,44.92599169,1471.354988,0.031,0.229853331,0.063960001,0.01978,0.766033328,0.05296,0.069713333,4.78000021,10.5283335,38.25166702,0.263166661,0.99,7.773333391,0.254833331,0.85133333,0.689833333,38.37333361,0.668666651,8.03333346,88.5,3.875,12.75,34.43333308,1.299999952,3.266666651,19.79999987,41.19999949,1.349999964,0.50999999,83.38999939,32.0,50.5,55.09738079,10.93280946,0.055816666,5.820809531,11.83614282,2.134904744,1.670023812,0.244142855,2.034333335,0.029838096,0.056640476,0.024657143,0.323476191,26.8333327,0.659,18.46666654,26.03333346,7.900000095
