Repository: notKguin/MMK-Informservice

File: final_project/project/ML-intensive_final_project_cleaned.csv (part 26 of 39)
Количество чугуна (т),Удельный расход кокса (кг/т),Расход холодного дутья (м³/ч),t горячего дутья (°С),Расход природного газа (м³/ч),t природного газа (°С),Содержание кислорода в дутье (%),Расход пара на увлажнение (т/ч),Перепад давлений общий (ат),t чугуна на выпуске (лётка 1) (°С),t чугуна на выпуске (лётка 2) (°С),Давление колошникового газа (ат),Перепад давлений нижний (ат),Перепад давлений верхний (ат),Выход колошникового газа (м³/ч),Положение клапана малый снорт (%),t колошникового газа 1 (°С),t колошникового газа 2 (°С),t колошникового газа 3 (°С),t колошникового газа 4 (°С),t колошникового газа в пылеуловителе (°С),Уровень засыпи (запад) (м),Уровень засыпи (восток) (м),CO в колошниковом газе (%),CO₂ в колошниковом газе (%),H₂ в колошниковом газе (%),t периферийных газов 1 (°С),t периферийных газов 2 (°С),t периферийных газов 3 (°С),t периферийных газов 4 (°С),t периферийных газов 5 (°С),t периферийных газов 6 (°С),Уровень засыпи (север) (м),Уровень засыпи (юг) (м),N₂ в колошниковом газе (%),Шлак,Чугун.Cr,Чугун.Mn,Чугун.P,Чугун.S,Чугун.Si,Чугун.Ti,Чугун.V,Чугун.C,Шлак.Al₂O₃,Шлак.CaO,Шлак.FeO,Шлак.Ko,Шлак.MgO,Шлак.MnO,Шлак.NaO,Шлак.S,Шлак.SiO₂,Шлак.TiO₂,Бар М10,Бар М25,Влага,Зола,Кокс +80 мм,Кокс -25 мм,Кокс 40-25 мм,Кокс 60-40 мм,Кокс 80-60 мм,Летучие,Сера К,Углерод,CRI,CSR,Fe,FeO,S,SiO₂,CaO,MgO,Al₂O₃,TiO₂,Osn,P,Zn,Cr,MnO,O₂ в горячем дутье,Доля агломерата,Колошниковый газ (CO₂),Колошниковый газ (CO),Колошниковый газ (H₂)
5250.537,441.6053326,239106.0736,1130.108037,20601.19849,28.18474738,26.08834132,1.315828338,1.439140692,1406.542761,1382.727407,1.318731939,1.397189458,0.230714034,372474.2526,0.804782192,157.2536227,140.1466427,141.5999247,137.8226201,154.9734802,0.978992522,0.974428726,26.28285992,19.42549472,5.920575142,619.0608292,341.369648,323.7309596,213.3550371,175.1619625,225.9727306,0.976168275,0.850532869,44.92599169,1345.440046,0.031666667,0.231666666,0.063733334,0.0188,0.766199998,0.0524,0.069066668,4.860000134,10.28166691,38.90166664,0.285666667,0.847166667,7.855000019,0.248833333,0.757666657,0.716666669,38.60666593,0.647166669,8.075000048,88.35000038,4.099999964,12.79999971,31.7750001,1.299999952,3.224999964,20.79999971,42.90000057,1.200000048,0.529999971,83.76000214,31.79999924,50.90000153,55.02583342,10.80916657,0.0517,5.722083326,11.95541676,2.141666704,1.676916672,0.253999998,2.089775004,0.029191667,0.058233334,0.0237,0.314166671,27.09999975,0.658,18.40000025,25.43333371,8.23333327
5315.725,444.2174038,241953.1042,1131.195307,20252.5647,26.18514919,25.6784579,0.589115118,1.3913373,1412.080737,1398.58784,1.317941661,1.328334461,0.242726823,373247.2865,0.877552986,157.1624495,132.8686927,139.5963252,139.0038656,153.8860855,0.852416466,0.841644866,26.28285992,19.42549472,5.920575142,622.4629639,377.1577441,326.1449547,211.321256,168.7566914,211.4517504,0.829975816,0.721295575,48.37413168,1625.740065,0.030353333,0.231846666,0.063306666,0.02162,0.721233336,0.049306667,0.066966668,4.730000019,10.16000001,38.8416659,0.248833333,0.887999992,7.914999962,0.248000001,0.784666667,0.721666684,38.2549998,0.668500006,8.025000215,88.54999924,4.300000072,12.6500001,29.7750001,1.224999994,3.525000036,22.94999981,42.52500057,1.299999952,0.529999971,83.84999847,32.0,50.5,54.97499997,10.98452383,0.057333333,5.799404786,11.99559523,2.178809555,1.716071435,0.259642855,2.068845227,0.030059524,0.056285715,0.023011905,0.315238101,26.66666667,0.66,18.73333359,25.66666603,8.100000064
5400.488,447.9104177,239193.4199,1130.498774,20828.67367,22.33679271,25.89205964,0.701775971,1.431533446,1405.218346,1390.577872,1.320590759,1.343824774,0.268914208,374869.849,0.741668974,141.0838944,126.0292832,123.4064372,127.6440862,140.4821561,1.004668695,1.011706032,24.71307953,19.37037094,8.30723544,599.0928243,348.86682,314.7780329,199.8289738,166.3294309,182.789893,1.009213736,0.860872184,44.70437198,1653.770077,0.0296,0.22635,0.060528572,0.025007143,0.655700007,0.045828572,0.066228571,4.639999866,10.28500001,38.72833443,0.300666668,0.888999989,7.836666584,0.273166659,0.759333322,0.709499995,38.62666639,0.711833328,7.875000119,88.49999809,3.774999976,12.79999971,28.05000019,1.274999976,3.275000095,24.875,42.52499962,1.5,0.529999971,83.76999664,32.40000153,49.59999847,55.14607844,11.20179744,0.060209151,5.736879067,11.81689536,2.172254905,1.709526145,0.263856208,2.060710782,0.029692811,0.051665033,0.022908497,0.314166671,26.79999987,0.657,18.96666654,25.39999962,8.166666667
5270.408,441.9778256,239478.5299,1129.90922,20619.76188,22.13689729,25.87468155,1.129767766,1.446380431,1408.83497,1395.386099,1.320897395,1.378549501,0.254056472,373393.8503,0.697691314,161.9666684,140.2195492,141.6506319,137.8954894,156.0733802,0.817490081,0.804620105,24.2060727,19.37037094,8.452185571,634.3416138,499.9283663,358.4097099,232.2152551,178.0241746,236.3965276,0.810853553,0.670304117,45.03077952,1485.590059,0.02874375,0.231893751,0.06745,0.01905625,0.788199998,0.06020625,0.069868751,4.71999979,10.5114287,39.17142814,0.229999996,0.872428562,7.875714302,0.227999998,0.776285716,0.749142851,38.14428547,0.681714296,8.050000191,88.07499886,3.725000024,12.60000038,25.37500048,1.349999994,3.949999988,25.30000019,44.02500057,1.349999964,0.540000021,84.12000275,32.09999847,50.29999924,55.18461526,10.79564091,0.059882052,5.722083326,11.68302568,2.222358949,1.737307696,0.263076921,2.062038444,0.030038462,0.049320513,0.023366667,0.319820516,27.0,0.653,18.90000025,25.66666667,8.233333588
4767.425,446.5299188,223060.716,1107.38548,18209.92043,18.98610302,25.54651928,1.314065558,1.344147736,1391.26954,1379.063862,1.231713291,1.268905766,0.245848372,338499.8766,1.888665734,162.8254188,153.1233206,145.9317083,138.2117971,155.0383679,0.948704566,0.965410593,26.28285992,19.07077014,5.920575142,669.8746861,464.9513283,409.5516777,286.2391383,207.5657088,282.8370908,1.005347277,0.750102582,48.37413168,1261.350048,0.028492857,0.242907144,0.066457144,0.020835715,0.779464283,0.062521429,0.072164285,4.769999981,10.5333333,38.40999985,0.296666667,0.894666672,8.251666387,0.271833338,0.817000012,0.739000003,38.54499944,0.729999999,8.375,87.375,3.474999964,12.6500001,27.0,1.375,3.724999964,24.4749999,43.42500019,1.299999952,0.540000021,83.80000305,32.70000076,49.0,55.11029437,11.08487399,0.059487396,5.731155421,11.67945369,2.270336132,1.813046208,0.265231091,2.038378172,0.031976891,0.052365546,0.025010505,0.340294121,26.30000019,0.652,19.10000038,25.80000019,8.150000095
5303.567,439.0813683,236835.64,1130.113739,20723.5179,16.64981699,26.45363116,1.536387041,1.466235672,1426.508134,1427.056722,1.324136332,1.381384542,0.2708489,366388.3789,0.447113888,171.3770822,148.9943918,138.9696522,134.6198807,159.9272505,0.796537332,0.81791382,27.20487404,18.54396685,9.730147322,689.2039185,466.8873647,372.9244792,233.6668587,175.5040951,268.0461114,0.816288446,0.61967617,43.99962123,1569.680069,0.029042857,0.242635715,0.062171429,0.018628571,0.766728576,0.064014286,0.080871428,4.71999979,10.75833352,38.96666718,0.253499997,0.777333339,8.241666714,0.229666668,0.763000011,0.750666658,38.06999969,0.682166676,8.399999857,87.95000076,3.925000012,12.79999971,28.80000019,1.324999988,3.650000036,22.9749999,43.25,1.349999964,0.529999971,83.87999725,32.79999924,48.90000153,55.07894699,10.54824554,0.058286967,5.70957389,11.78966172,2.211879707,1.778082696,0.268070176,2.065888472,0.030542607,0.0520401,0.022837093,0.331629078,26.83333333,0.637,18.5,26.0,8.166666985
5428.241,436.5397483,238693.4466,1132.142634,20829.53418,17.45108072,26.75186078,0.616208578,1.448067481,1432.353931,1418.546478,1.314830169,1.384937868,0.250271777,370171.7995,0.350671956,147.1764568,134.3412371,132.7803507,126.0366561,144.31427,0.813248714,0.864378226,26.40119839,19.43849611,8.30723544,662.6966214,358.0463371,325.8144862,210.9553769,166.4529235,207.9297981,0.835259517,0.674931025,45.29746326,1429.530048,0.029999999,0.251214284,0.064357144,0.018,0.830857141,0.067071429,0.075357144,4.78000021,10.85833327,38.05000051,0.233333332,0.846833348,8.391666571,0.240999999,0.863666664,0.752333343,38.13666598,0.744333327,8.324999809,87.94999886,3.699999988,12.9000001,28.625,1.299999952,3.524999976,23.02500057,43.52499962,1.349999964,0.5,83.44999695,32.79999924,48.79999924,55.13153641,11.27467315,0.056248366,5.748235297,11.64968954,2.263464039,1.785571896,0.273251634,2.02782678,0.030638889,0.053599674,0.024746732,0.335816997,27.03333346,0.633,19.26666641,25.73333295,7.966666857
5499.736,440.0137783,237245.4629,1131.249486,20600.76274,19.71005277,26.97323426,1.759764723,1.435413192,1415.174874,1394.393585,1.315774098,1.387241349,0.234819707,370664.9375,0.358647893,146.7439992,132.6930564,131.6837835,130.0980129,142.1892446,1.061911968,1.066751803,26.42661929,19.37037094,8.724746029,620.1987518,312.6064142,299.4657224,194.0512454,156.4495473,191.3857409,1.062236115,0.885829677,44.92599169,1569.680069,0.030499999,0.245928568,0.056428571,0.020142857,0.704142856,0.055428572,0.073857142,4.789999962,10.76166662,38.00166575,0.249166665,0.87500001,8.653333346,0.262833335,0.864333342,0.731666674,38.45999972,0.755666663,8.25,87.95000076,4.400000095,12.80000019,28.25000048,1.349999964,3.49999994,22.8499999,44.05000019,1.349999964,0.529999971,83.51000214,32.70000076,49.09999847,55.21932741,11.02174367,0.056905462,5.770111097,11.60768909,2.267436993,1.74855041,0.271470591,2.049529435,0.03072479,0.053544118,0.024054622,0.342289922,26.0,0.636,19.10000038,25.86666616,8.366666635
5499.52,438.6282716,239919.056,1131.798014,20918.1521,18.53260354,26.90702319,0.620901957,1.4505846,1409.283579,1397.898185,1.31542925,1.392109285,0.24618521,371280.1276,0.408780172,137.3995775,115.5558154,119.3341109,121.2267364,133.5270996,0.91713089,0.865847553,26.70411507,19.60307328,8.111608525,465.32068,234.6836611,277.5211538,194.9309374,153.9713079,154.6456975,0.865773169,0.736326563,45.03077952,1471.575054,0.031428571,0.243428573,0.057,0.021571428,0.653285712,0.049285714,0.074214285,4.849999905,10.54833317,37.72500038,0.277999997,0.918499996,8.564999898,0.283999994,0.854166667,0.720500002,38.41333326,0.771666656,8.274999857,87.95000076,4.049999952,12.79999971,30.57499981,1.349999964,3.375,22.625,42.07499981,1.299999952,0.519999981,83.91999817,32.59999847,49.20000076,55.09687519,11.26484358,0.056859375,5.70957389,11.72374995,2.334375024,1.822656251,0.270468751,2.056843732,0.03196875,0.05078125,0.025546875,0.350781256,27.23333295,0.635,20.06666692,25.60000038,8.399999936
5464.603,436.479921,239261.0371,1130.086456,20733.26994,19.95726871,26.81910658,0.615235883,1.428587993,1416.506667,1403.065636,1.319190815,1.379695743,0.234705883,371373.9036,0.428790547,147.0880191,131.1449273,134.6919686,130.1432994,145.8129584,0.84901617,0.859452568,25.95938849,19.70529254,8.452185571,585.0491397,275.8992933,290.4887352,201.7669245,164.9298647,172.5619678,0.833539292,0.702463061,45.320508,1485.590061,0.032214286,0.25628571,0.057928571,0.0215,0.683428568,0.0535,0.074999999,4.78000021,10.56166665,37.92333285,0.254499999,0.76699999,8.708333174,0.272166664,0.772500008,0.721333345,38.41166687,0.757166674,8.349999905,88.07499886,3.699999988,12.79999971,31.7249999,1.650000006,3.449999928,20.0,43.17500019,1.299999952,0.5,83.43000031,32.79999924,48.90000153,54.97874996,10.73249994,0.057608333,5.75908337,11.78133342,2.331791671,1.803708342,0.265291666,2.045929173,0.0313125,0.0555375,0.025154167,0.352666672,26.80000051,0.623,19.13333321,25.66666667,8.53333346
5404.908,441.3558579,236858.1191,1131.897649,20771.69499,20.54430445,26.73617625,0.441995922,1.455097452,1406.226784,1398.922701,1.316429098,1.393319428,0.250216161,367375.7695,0.444346403,143.2025779,131.0341266,135.9489692,127.4142542,143.6597125,0.823788879,0.865885551,25.32314348,20.08843088,8.416890383,673.9340995,340.2175763,344.8780708,224.7490991,160.6762829,182.9856453,0.816413912,0.685094515,45.59384251,1499.605053,0.029946666,0.241093332,0.05796,0.021513333,0.678733341,0.055640001,0.07344,4.829999924,10.96166658,38.21333377,0.231666669,0.845666647,8.696666876,0.253666667,0.82583334,0.742833316,38.52333323,0.762499998,8.366666476,88.06666565,4.133333365,12.89999962,32.69999949,1.299999952,3.399999936,20.73333295,41.86666743,1.299999952,0.519999981,83.75,32.79999924,48.79999924,54.99944437,10.9583333,0.05755,5.770111097,11.80383333,2.259444429,1.779333325,0.267222222,2.046199977,0.030611111,0.052533333,0.024216667,0.335000004,26.96666654,0.619,18.73333295,25.46666654,8.433333397
4241.876,454.912939,201983.8621,1098.86055,16365.88754,20.14780446,26.17405971,0.644751509,1.170537085,1397.387777,1383.103556,1.05349027,1.132548362,0.190502154,327247.5179,2.112485321,159.8627043,148.8958232,141.8111118,143.2809194,141.1827447,1.773063933,1.787671263,24.2060727,19.42549472,11.08662775,623.2792244,310.364776,285.4499086,191.9760342,161.2114173,184.1098347,1.783821325,1.579333283,44.70437198,1191.27505,0.03,0.235833333,0.061666667,0.022333333,0.754833331,0.057666666,0.07525,4.880000114,10.78599987,38.50800095,0.291600004,0.813399994,8.224000168,0.2486,0.79799999,0.740400004,39.05800018,0.731200016,8.433333079,88.10000102,4.400000095,12.9000001,41.09999975,1.433333317,2.966666619,16.96666718,37.5333341,1.349999964,0.5,83.87999725,33.09999847,48.29999924,54.7819447,10.62361111,0.064127778,5.928833308,12.10263885,2.209777778,1.768249985,0.254249997,2.041713888,0.031230556,0.054613889,0.024266667,0.322333334,26.39999962,0.616,19.19999981,25.80000019,8.199999809
5301.252,434.8528602,233182.7578,1130.932317,20592.31217,19.74332412,27.06718469,0.285066387,1.498850654,1419.684148,1393.041295,1.300909132,1.429081395,0.261565551,361383.1589,0.742041816,155.090414,140.6341324,137.3441874,129.5636142,148.2154935,0.805756375,0.900330089,24.57995367,19.75745765,10.12131143,642.1681925,401.6569583,373.2092018,218.563612,187.8911209,279.3610115,0.873366316,0.701666628,44.95869986,1513.620068,0.027571429,0.217285713,0.068571429,0.017285715,0.911785709,0.067357143,0.06707143,4.71999979,10.87166659,40.25999959,0.199000001,0.720333328,7.766666651,0.195500001,0.779000004,0.786333332,38.70833333,0.648499995,8.275000095,88.04999924,3.649999976,12.6500001,33.57500076,1.37499997,3.474999964,20.0999999,41.47500038,1.299999952,0.50999999,84.05000305,32.59999847,49.29999924,54.60827212,10.78610291,0.062161765,6.04838235,12.3411029,2.13496323,1.686397054,0.257812496,2.040878677,0.030384191,0.060178309,0.022891544,0.302150737,26.86666679,0.617,19.26666641,25.63333384,8.433333397
5468.857,433.7204972,234316.7083,1131.665573,20794.22461,21.56420465,27.12921151,0.477921756,1.44782639,1410.9441,1338.286199,1.301986888,1.365827839,0.265722684,362285.5299,0.912643875,128.5105998,121.4246009,125.7199024,111.7361298,126.0552848,0.746821344,0.879105429,24.71307953,20.77911305,8.317252119,499.9464645,229.1051731,238.8837808,180.7757874,168.2933941,183.4171371,0.833422549,0.673519254,45.60141897,1569.680061,0.029135714,0.225764286,0.062707143,0.022657143,0.788871416,0.052107143,0.063721429,4.860000134,10.29666678,39.05333328,0.221500002,0.940499991,7.669999917,0.227499999,0.877500008,0.738499999,39.32833354,0.665999999,8.200000048,88.25,3.724999905,12.60000038,29.39999962,1.675000012,3.474999964,20.5999999,44.74999905,1.349999964,0.50999999,83.73999786,32.5,49.40000153,54.49055748,10.48289464,0.071871517,6.102291028,12.35105266,2.200510864,1.690944266,0.24826625,2.024501533,0.030617647,0.065343654,0.025947369,0.31150155,27.09999975,0.614,20.13333321,25.83333333,8.333333651
5426.003,453.8131116,238578.1934,1131.063863,20798.51082,21.56047364,26.66869624,0.224029453,1.495534514,1410.221981,1402.792257,1.313338156,1.441352601,0.24858623,369791.1536,1.09287821,132.9163167,118.1812642,122.2396412,121.4423205,133.5812066,0.912432909,0.909523107,24.40661709,20.4589045,8.699750145,370.3379809,179.3460039,210.415453,171.1227042,181.8006293,170.3633299,0.915691338,0.777953574,45.85515467,1429.530045,0.030785714,0.232971429,0.064200001,0.021214286,0.764750004,0.057442857,0.075035715,4.650000095,10.35000006,39.41166687,0.249000003,0.875333339,7.609999895,0.235833332,0.831166655,0.740833332,39.28499985,0.675833344,8.349999905,88.02500153,3.575000048,12.55000019,32.00000048,1.299999952,3.349999964,20.47500038,42.87500095,1.349999964,0.5,84.27999878,32.79999924,48.79999924,54.40888158,10.70690785,0.066751645,6.156299312,12.50547703,2.139654623,1.666940788,0.246710523,2.032162833,0.029932565,0.065401316,0.024616777,0.302894741,26.43333308,0.605,19.69999949,25.26666705,8.200000127
5180.033,466.9961147,235940.1263,1132.02302,20699.58203,21.13134472,26.65821179,0.21432402,1.453251362,1408.276238,1383.236182,1.315973083,1.321403757,0.309191297,369879.8177,0.973632423,152.6503258,131.3696171,134.1202081,138.728521,150.1322568,0.887930892,0.865157048,24.57600045,19.63141505,10.43369595,490.3759804,328.8553359,284.8110027,215.0187753,187.0445728,209.422685,0.852879989,0.753409204,44.79181496,1527.635067,0.028807143,0.202385715,0.061207142,0.022014286,0.70358571,0.046657143,0.064707144,4.829999924,10.02999989,40.39166641,0.233000003,0.728333334,7.268333276,0.224666663,0.761999995,0.76516666,39.39666684,0.658499996,8.299999952,88.125,3.399999976,12.5,32.67499924,1.399999976,3.49999994,20.82500029,41.60000038,1.299999952,0.479999989,84.05000305,32.59999847,49.20000076,54.22467122,10.19391434,0.065251645,6.190016442,12.72481916,2.138223676,1.668371695,0.244967102,2.055874997,0.03078125,0.064424343,0.024741777,0.294934212,26.46666718,0.607,19.53333346,25.56666629,8.399999936
4867.771,492.6225979,233694.6934,1131.033763,20598.5651,18.52719748,26.44259906,0.787134593,1.428447152,1415.825661,1391.038501,1.300802906,1.325503598,0.281350508,356374.9297,1.429823615,163.3471584,145.9175453,144.7760461,142.6437464,159.2036266,0.848474716,0.883274096,25.7453715,19.05351496,9.143912554,660.5250427,521.6829287,337.7054927,234.3815575,188.489092,254.3168716,0.846915362,0.689200973,45.48265425,1457.560051,0.028721428,0.204607143,0.07265,0.018242857,0.969207142,0.0607,0.065771428,4.75,10.12166675,40.84166718,0.221166668,0.688833336,7.171666622,0.185666668,0.716500004,0.759166658,39.26500003,0.597166667,8.349999905,87.85000038,3.625,12.5999999,31.75000048,1.37499997,3.37499994,20.4000001,43.10000038,1.100000024,0.5,83.98999786,32.29999924,49.90000153,54.23049994,10.66774994,0.069885,6.219299986,12.76109997,2.112249998,1.653099997,0.239999998,2.053159985,0.0317,0.066790001,0.0244,0.287699996,26.90000025,0.618,19.0,25.09999975,8.133333206
3666.298,445.3300635,198952.0111,1010.551076,12709.07214,17.55291025,26.10362808,1.512461937,1.179709303,1392.459385,1394.622668,1.337983727,1.134690051,0.196994632,265520.9323,21.12535482,233.9148916,235.9174658,234.4501953,210.2672259,213.1976674,2.076987018,2.286271418,22.19410896,18.36213803,8.06576703,667.7634103,629.5661051,664.1318359,540.2687569,308.9404278,434.1481628,2.314000393,1.875475551,50.79401493,1009.080029,0.031092857,0.226442856,0.085857142,0.017871429,2.005785695,0.087692858,0.071557144,4.75,9.961999893,40.23199997,0.150600001,0.534200007,6.804000092,0.153799999,0.594399995,0.806000006,39.85000038,0.480200005,8.200000048,88.0,4.250000119,12.75,31.87499952,1.675000042,3.574999928,19.75,43.125,1.349999964,0.540000021,83.87999725,32.5,49.40000153,54.70895217,10.59742858,0.057335238,6.231609532,12.19452381,2.052828564,1.645304766,0.239914283,1.957132389,0.030602857,0.062583809,0.02530381,0.301371431,24.64999962,0.633,17.33333333,23.70000013,8.133333365
5294.565,437.9157359,223891.1432,1116.579478,17776.73088,16.77086039,27.20822493,1.810277187,1.43659696,1398.311005,1402.146584,1.370476743,1.232991517,0.370536109,339712.1172,11.70809059,141.9025946,134.2254114,123.7419717,117.073513,142.8393154,1.174062473,1.33291704,24.34937286,20.48381853,8.639787535,490.8462079,296.9743983,304.1784077,237.5140114,178.5289796,193.1877263,1.355801975,1.007503,45.95830901,1485.590061,0.0292,0.209066667,0.067999999,0.018933333,1.055800001,0.061866667,0.069333334,4.619999886,9.86499993,39.51666641,0.196166671,0.823833326,7.124999921,0.188833334,0.821500003,0.749500006,39.90000025,0.589833314,8.100000143,88.02499962,3.774999976,12.5,31.15000057,1.575000018,3.524999917,19.7750001,43.97500038,1.299999952,0.529999971,83.69000244,32.09999847,50.20000076,55.0117789,11.69783647,0.059350962,6.272884602,11.81786049,1.976370193,1.602596157,0.247355766,1.884353361,0.028980769,0.063329327,0.025252404,0.293822114,26.63333384,0.657,18.90000025,25.96666654,7.766666571
5148.895,436.7293458,224946.7806,1129.770966,17799.1993,18.54595157,27.13911875,0.225337823,1.454617893,1407.832929,1391.329301,1.310741459,1.30507571,0.326055502,335964.1198,19.68550265,135.5962677,116.8768959,113.6546151,106.171579,130.227753,0.961326209,1.080162103,24.36375992,21.06190459,6.933058699,425.7940992,190.8349679,214.5620696,178.7081445,204.5371068,178.0007502,1.10427703,0.834702564,47.06426779,1387.485051,0.032600001,0.216933334,0.057266667,0.018533334,0.732399992,0.052666667,0.073733333,4.639999866,10.29999987,40.21833293,0.200666664,0.799666663,7.154999971,0.209333333,0.821333339,0.745333344,39.79500008,0.651333342,8.225000143,88.04999924,3.675000072,12.60000038,31.79999971,1.550000012,3.62499994,20.5250001,42.50000095,1.100000024,0.519999981,83.98999786,32.20000076,50.0,55.09796401,11.2955881,0.053142534,6.192036153,11.75244336,2.011742072,1.600678724,0.242647057,1.899056554,0.028199095,0.06538914,0.025058824,0.298755661,26.76666705,0.662,20.16666667,25.53333346,7.800000032
5278.284,435.8911913,230518.6367,1131.150558,19581.62101,16.15805113,27.03295724,1.810277187,1.457030281,1396.354614,1384.622455,1.311589082,1.309093853,0.32474214,346901.3984,1.09287821,143.394893,131.2922567,127.4138575,112.3542461,139.0483306,0.930245223,1.051224252,24.50355776,20.81855758,7.488165637,437.6058706,205.9593023,238.2123661,185.8253759,174.9850127,170.7022781,1.04418082,0.827871948,46.59868383,1527.635069,0.031621429,0.218499998,0.057757143,0.017335714,0.743428567,0.055107143,0.07275,4.659999847,10.16499996,40.65833346,0.212333329,0.733833333,7.453333298,0.200666666,0.842166662,0.772333334,39.80000051,0.653333336,8.275000095,88.14999962,3.550000012,12.6500001,32.30000019,1.5,3.399999976,19.30000019,43.49999905,1.349999964,0.5,83.26000214,32.70000076,49.09999847,55.00307682,12.02153844,0.056144231,6.27980774,11.74965389,2.070307664,1.595076911,0.243442305,1.87220961,0.028646154,0.063329327,0.025396154,0.303653852,26.5,0.66,19.66666667,24.53333346,7.76666673
5365.361,445.8871636,231267.1829,1129.525869,19882.60547,11.76142591,27.45309027,2.027983233,1.461820732,1401.272644,1378.637317,1.312170446,1.314243426,0.32593437,350931.4128,0.966499984,143.5997159,123.9232868,132.5381314,113.5855036,138.2723389,0.846357691,0.985714823,23.85722566,21.30745856,7.417095502,416.4859098,188.2856166,217.7768669,184.4550705,184.4357268,162.1551181,0.981171601,0.743287288,46.81528155,1457.56004,0.031642858,0.206999998,0.051857143,0.020214285,0.563214296,0.041071429,0.070214285,4.71999979,10.11666663,40.02500025,0.206500001,0.788666666,7.528333267,0.215333333,0.812166671,0.760499984,39.85000038,0.676166664,8.300000191,88.17500114,3.399999976,12.44999981,30.80000019,1.525000006,3.525000036,21.42499971,42.72499943,1.299999952,0.49000001,84.04000092,32.59999847,49.29999924,54.78088289,11.18088233,0.060044118,6.231029468,11.85941186,1.990294095,1.624852962,0.245147056,1.903852934,0.0285,0.063161765,0.02575,0.303235303,26.53333346,0.645,19.19999949,25.33333333,8.066666603
5075.996,454.0487055,227878.8021,1129.865148,19594.64225,10.25904355,27.79354525,1.459639359,1.45952931,1408.571752,1402.146584,1.305834855,1.321224948,0.31688593,343251.6953,6.766732678,162.5833,132.7088642,142.5707359,127.8835942,150.6138055,0.820130661,0.955947677,23.5875953,21.06446759,7.438213766,527.4852829,234.7781213,249.0934658,196.4444046,174.9851373,204.462474,0.936201478,0.743717047,47.29389016,1359.455051,0.030571429,0.227107144,0.059007143,0.0163,0.768350001,0.061071428,0.070592857,4.820000172,10.2750001,40.45666631,0.171166668,0.677333335,7.388333321,0.157500001,0.71783334,0.832000007,38.888333,0.537833333,8.25,88.0,3.300000012,12.5999999,29.80000019,1.274999976,3.399999976,21.82499981,43.70000076,1.25,0.50999999,83.86000061,32.40000153,49.70000076,54.3000003,11.83888902,0.063666667,6.288333337,12.49999995,2.099444442,1.693333328,0.249444441,1.988444448,0.028722223,0.050444444,0.022444444,0.296111112,26.80000051,0.627,19.13333384,25.09999975,8.03333346
5302.008,437.5468979,228592.7936,1130.271266,19467.87533,12.89037112,27.99502222,1.439316571,1.45094566,1395.622314,1378.637317,1.304980849,1.313643614,0.315447277,345169.2474,0.966499984,148.5635805,132.8186887,140.5243495,124.0404704,143.1431853,0.979315837,1.148971081,23.89942098,20.95351815,7.604527056,604.1695811,275.7113832,244.4657218,179.0328058,159.6428395,187.7008858,1.129081627,0.892434217,46.91868019,1569.680054,0.027846667,0.209446666,0.060473333,0.017913333,0.828493329,0.057280001,0.068133334,4.800000191,10.01166677,40.20166715,0.212999997,0.69083334,7.49000001,0.176166669,0.822833339,0.81583334,39.15999985,0.575833331,8.400000095,88.07500076,3.549999952,12.55000019,30.80000019,1.399999976,3.274999976,21.12500048,43.40000057,1.25,0.529999971,83.06999969,33.0,48.40000153,54.28823538,11.84117648,0.065823529,6.274705859,12.64882346,2.164705894,1.708235313,0.246470585,2.016470594,0.028470588,0.051823529,0.023,0.300000003,26.59999975,0.627,19.26666641,25.40000025,8.199999809
3495.892,451.4369134,178712.3174,1117.239708,12847.86563,16.13614982,27.0691754,0.807989741,1.098040503,1370.88501,1402.146584,1.016936146,1.087419886,0.157464077,264871.2037,33.18805673,171.2491369,166.6776832,173.3793631,174.339846,146.3741302,2.536988229,2.566696463,24.90433264,19.66100589,5.86476931,462.0631701,286.7296804,277.8491662,202.4682975,174.4704271,185.3922003,2.593522732,2.371485216,49.18639501,1023.09504,0.028208334,0.216208335,0.059125,0.015533334,0.822308337,0.063016666,0.0701,4.730000019,9.681666692,40.5516669,0.228,0.760999997,7.070000013,0.176833337,0.814500004,0.817499995,39.26999982,0.553333342,8.25,87.90000153,3.400000036,12.80000019,33.82500076,1.349999994,3.25,19.07499981,42.5,1.299999952,0.529999971,83.05999756,32.90000153,48.70000076,54.44666621,11.82000014,0.061266666,6.255333392,12.49600004,2.024000025,1.744666664,0.255333328,1.998933355,0.028,0.049333334,0.0226,0.289333338,27.0,0.633,19.0,26.19999981,8.25
5082.218,446.4659566,225706.9753,1130.958694,19010.67371,20.04650605,27.75811783,0.756857401,1.43577522,1415.720922,1391.329301,1.301059261,1.380876477,0.241423296,344454.7643,17.38074183,144.5904719,127.0608114,126.1455835,127.2241163,135.9096114,1.119552933,1.110187488,25.3903834,20.39409987,6.177620173,492.1574122,285.7862886,277.2838662,206.5324743,165.3738624,206.2328538,1.171075563,0.978729156,47.47144636,1555.665062,0.029415385,0.230476922,0.059638462,0.015784616,0.818430768,0.064384615,0.079284616,4.71999979,9.936666648,41.11833382,0.197833332,0.700166672,7.171666622,0.162999998,0.850499998,0.781166673,39.29333369,0.554833333,8.349999905,87.95000076,4.024999976,12.5999999,35.84999847,1.299999952,3.399999976,18.92499971,40.52500057,1.25,0.540000021,83.54000092,32.90000153,48.59999847,54.53854144,10.35989562,0.06215625,6.267604167,12.28083326,2.108749963,1.688645826,0.247395831,1.960937515,0.0286875,0.05121875,0.024375,0.309583336,27.06666629,0.643,18.53333346,25.29999987,8.400000254
5067.656,433.0439754,219335.0514,1130.056407,19383.38639,17.47440541,27.55478915,2.027983233,1.53511177,1426.947377,1381.975407,1.310916369,1.48951895,0.247578189,342674.8099,6.766732678,140.1163394,113.8773975,119.4666341,118.7382209,130.3980576,0.953526293,0.897077498,24.27775844,21.24988365,7.902522008,364.7052409,193.1412328,241.9131413,207.724158,167.6566947,185.3922003,0.964596835,0.827447956,46.02351411,1723.845072,0.027311765,0.203841178,0.060729412,0.017170588,0.85182353,0.057547059,0.068135294,4.760000229,10.06166649,40.42333285,0.218833337,0.766333332,7.334999959,0.197499998,0.838,0.781166673,38.73833275,0.657000005,8.374999762,87.69999886,4.149999917,12.5999999,33.85000134,1.399999976,3.274999976,18.42499971,43.04999924,1.200000048,0.5,83.13999939,32.90000153,48.70000076,54.28809533,10.18207779,0.066679654,6.247813851,12.610671,2.101580058,1.722229423,0.252034631,2.019625518,0.028675325,0.049935065,0.02208658,0.28835498,26.70000013,0.63,19.36666679,24.76666705,8.866666794
5241.53,434.8408682,224802.1979,1129.297618,19929.91724,15.00053823,27.30847239,0.807989741,1.495518665,1411.640584,1382.599843,1.306481376,1.465254317,0.228505715,350104.1628,0.98786363,137.5725451,118.3825331,119.770957,111.2375908,129.8919954,0.894426423,0.946449635,23.25497762,22.28517469,6.753012578,353.8330421,174.7565695,200.0409279,171.3651301,153.5733932,159.8930847,0.965841435,0.794318696,47.12817113,1625.740082,0.026866667,0.194400001,0.0562,0.021066667,0.75393333,0.049933333,0.0696,4.710000038,9.651666641,40.21166674,0.232333335,0.885166655,7.009999911,0.208000002,0.897666673,0.763833334,39.15666644,0.670666675,8.349999905,87.74999809,3.37500006,12.5,33.94999981,1.274999976,3.649999976,18.875,42.25,1.299999952,0.529999971,83.11000061,33.0,48.40000153,54.43426465,10.47580873,0.060613235,6.207897111,12.37802936,2.142279425,1.719691181,0.249014704,1.995029416,0.028657353,0.050602941,0.022488235,0.296573529,27.0,0.625,19.80000051,24.73333359,8.700000127
5439.522,427.6404087,229263.2715,1128.819483,20118.71826,13.97635957,27.55801996,1.887487689,1.567450414,1405.502454,1385.249268,1.28777129,1.542271242,0.231159947,361821.2253,0.988777786,134.9585835,109.304945,112.5653226,111.9726636,124.6924489,0.930522059,0.907665623,23.39537978,21.52645826,8.321211199,321.2517293,160.6580711,217.5319201,195.5876573,162.9211864,187.7008858,0.945106159,0.81817354,46.16874043,1555.665054,0.025800001,0.185266668,0.056733333,0.025,0.856400005,0.0486,0.067866667,4.78000021,9.728333155,38.70999972,0.240833332,0.915333341,7.241666714,0.224333333,0.914499998,0.723499993,39.75666682,0.695166667,8.550000191,87.47500038,3.275000036,12.44999981,33.34999943,1.449999988,3.524999917,19.70000029,41.97500038,1.299999952,0.529999971,84.23000336,33.5,47.59999847,54.3983173,10.85264421,0.068406251,6.287187489,12.39516819,2.102331735,1.707860592,0.260841344,1.972108167,0.02796875,0.050706731,0.021435096,0.286418271,26.96666654,0.625,19.56666629,25.29999987,8.200000127
5203.844,427.9373642,221324.1838,1123.636312,18674.9478,12.48902043,27.49749192,0.334821808,1.427344535,1389.812134,1388.818732,1.191928695,1.423852377,0.194008567,343995.5785,6.766732678,128.5208368,116.3263359,114.1750062,111.8225072,119.1302888,1.518787252,1.553594326,23.95931498,19.95967468,10.30109848,295.5384922,160.6520898,191.3981101,171.3888528,153.3175797,151.9968262,1.594482705,1.424831823,45.28587214,1513.620079,0.024830769,0.196615386,0.060146154,0.022169231,0.850192318,0.054746154,0.066761538,4.789999962,10.08000008,39.51000023,0.230499998,0.855833332,7.394999981,0.208166669,0.883999983,0.75,38.96499952,0.677999993,8.5,87.69999886,4.00000006,12.8499999,31.99999952,1.37499997,3.474999964,20.60000038,42.55000019,1.25,0.50999999,83.13999939,33.29999924,47.90000153,54.52208365,10.51008322,0.060175,6.367458343,12.21102088,2.094645833,1.696208333,0.260895832,1.918212503,0.028447917,0.049585417,0.024139583,0.293833333,27.00000064,0.624,18.89999962,25.09999975,8.299999873
5352.3,439.8635116,232583.6654,1127.821849,20614.79211,12.51533192,28.11282746,0.385061958,1.404593105,1394.539256,1323.486413,1.295545797,1.342956687,0.242574661,358756.0495,0.988777786,138.1003354,114.4976199,118.1948261,119.5300293,125.4250622,0.941295753,0.915107171,26.53781597,19.85532419,8.2557109,290.074124,185.7347894,229.7322318,183.7679779,162.9211864,157.5021591,0.94241976,0.843649487,44.76002169,1331.425056,0.028642858,0.217071428,0.059,0.019642857,0.738928565,0.059785715,0.07707143,4.840000153,10.16666667,39.44333458,0.251,0.882999996,7.320000013,0.223000002,0.814666659,0.720499992,39.27000046,0.681833337,8.474999905,87.72500038,3.275000036,12.73333327,31.32499981,1.424999982,4.350000024,21.22499943,41.67500019,1.333333294,0.480000004,83.45500183,33.40000153,47.70000076,54.44437525,10.78437498,0.063575,6.404937515,12.20756248,2.110999997,1.774437507,0.266875001,1.906343751,0.03,0.04926875,0.0227125,0.295937499,27.23333359,0.63,19.53333346,24.86666679,8.23333327
5444.613,433.8179375,234871.4225,1129.497381,20900.60311,10.48945888,28.28933263,0.371727719,1.463845104,1417.707511,1360.152911,1.286753709,1.411449581,0.24247849,364559.8854,0.933157426,144.3280837,124.9262905,126.6490917,120.6095146,132.1289078,0.81942758,0.918774645,27.04768793,19.46807122,7.495741288,515.6486791,268.8989779,286.5621026,191.6788368,152.2915471,163.8147326,0.889924156,0.796166725,45.39432081,1471.575062,0.026728572,0.203642858,0.0582,0.013978572,0.790192855,0.066171428,0.072485714,4.949999809,10.32500013,40.66499964,0.231000004,0.727999995,7.498333295,0.183333332,0.828000019,0.776166668,38.15999985,0.661833336,8.23333327,87.96666718,3.149999976,12.75,33.79999987,1.399999976,3.366666635,19.20000013,42.23333359,1.25,0.529999971,83.75,32.79999924,48.90000153,54.57571421,10.98928575,0.065142857,6.366749961,12.19225002,2.06914282,1.725714294,0.258285711,1.91561428,0.028375,0.048782143,0.021642857,0.287285712,27.36666616,0.643,19.36666679,25.26666641,8.133333524
5421.408,436.6951425,234816.5365,1127.590317,20871.7526,13.9828706,28.4949735,0.282092425,1.457152367,1420.223206,1360.152911,1.274783581,1.384713118,0.258536619,360087.3372,0.98786363,145.2874832,120.0961418,119.5232153,119.91594,132.4015398,0.920887721,0.943512363,26.06478985,20.19051329,6.977509558,434.8778852,241.2298005,284.5502478,184.4183877,158.1130333,159.8930847,0.970172279,0.847034208,46.16737286,1639.755081,0.025714286,0.188642857,0.058785714,0.019785715,0.773214285,0.057071428,0.070857142,4.829999924,10.24666675,40.01833344,0.270833326,0.765666684,7.25666666,0.196500001,0.875333319,0.740833322,38.97499975,0.666166683,8.23333327,88.13333384,3.299999952,12.55000019,40.76666641,1.199999968,3.266666571,15.90000025,38.86666743,1.299999952,0.50999999,83.58000183,32.79999924,48.90000153,54.83067213,11.09579835,0.058447479,6.308277297,11.92665967,2.00462182,1.694831932,0.260945376,1.891386556,0.029930672,0.048436975,0.021245798,0.277563029,27.20000013,0.634,19.56666692,25.16666603,8.166666667
5347.832,438.7845557,232221.7428,1124.525182,20592.15951,15.62682599,28.51391681,0.800791082,1.443087846,1398.852086,1381.933156,1.291554804,1.38270996,0.246670683,360729.6615,15.67835111,139.9546734,133.3073282,124.5372327,127.772838,132.4797392,1.54625455,1.591082176,26.8530856,19.7552611,8.135631581,422.3428739,240.5209713,277.268266,189.204457,158.3354526,171.5556278,1.584570927,1.453792346,44.67382781,1387.485054,0.025138462,0.188684618,0.060630769,0.022607692,0.846446161,0.058230769,0.072130769,4.800000191,10.47333336,38.95666695,0.278499998,0.786333323,7.205000003,0.220166666,0.844500005,0.716833323,39.19666672,0.725333333,8.424999952,88.07500076,4.174999952,12.79999971,41.19999886,1.074999988,3.074999988,15.70000005,38.94999981,1.25,0.5,83.19000244,33.09999847,48.40000153,54.89375043,11.21944453,0.058555556,6.310937552,11.81166665,2.037395808,1.636493059,0.25774305,1.872607643,0.032152778,0.047128472,0.021309028,0.283993058,27.33333333,0.627,19.70000013,25.13333321,8.133333524
5543.332,444.0777007,240236.2643,1124.969844,20997.51571,15.08649607,28.24218694,0.384065802,1.382225951,1390.903524,1397.773289,1.325445667,1.358131578,0.206791983,372624.1484,0.93415001,133.3353027,138.1028112,121.0688496,117.7880516,129.4422137,1.514226822,1.618870628,26.8530856,18.47627505,7.140809218,415.1664772,236.48209,297.5188166,181.5635897,158.1130333,178.7328473,1.621155433,1.378398667,43.83215348,1457.560066,0.02392,0.188626665,0.059093334,0.019646666,0.77986,0.05626,0.067960001,4.789999962,10.68166653,39.17999967,0.27616667,0.84283334,7.338333289,0.223333331,0.835833341,0.75333332,38.65333239,0.711000005,8.375,87.95000076,3.774999917,12.94999981,38.27500057,1.299999952,3.224999964,17.3499999,39.85000038,1.299999952,0.479999989,83.44000244,33.20000076,48.20000076,54.77692313,11.19871794,0.055202991,6.262564072,11.96202987,2.03410256,1.733803421,0.259316239,1.910861132,0.029811966,0.048444444,0.020771367,0.283760686,27.06666692,0.62,19.86666679,24.46666654,8.233333588
5374.318,440.7267132,239606.138,1123.807622,20904.45597,23.14412836,27.22903808,1.922800517,1.422895526,1405.460876,1419.89379,1.329894826,1.357938081,0.248296925,372880.1576,0.933157426,149.912171,131.3079189,131.6670758,126.6779629,143.6983083,0.8714386,0.951378783,23.95931498,18.63638369,6.40414861,560.7900441,286.5457509,317.5167796,184.331152,158.3354526,157.6248398,0.909197842,0.785922095,26.93255893,1471.575069,0.023671429,0.203657145,0.059785714,0.018228572,0.801707149,0.063142857,0.067128572,4.699999809,10.72833331,39.42833265,0.251666665,0.83616667,7.328333298,0.197166664,0.828666667,0.743500014,38.35333379,0.699166665,8.5,88.06666819,3.100000064,12.80000019,36.69999949,1.199999968,3.199999968,18.76666641,40.13333384,1.299999952,0.5,83.43000031,32.79999924,48.40000153,54.71111117,11.39027784,0.057805556,6.299166666,12.01472232,2.065555496,1.717499988,0.250277776,1.907694446,0.029444444,0.046777778,0.022166667,0.293611115,26.79999924,0.62,19.56666692,26.03333282,8.26666673
5465.091,429.0956083,238507.3939,1124.750687,20810.7535,23.93965503,25.66878168,1.922800517,1.439414546,1408.102897,1412.371684,1.329346731,1.378305927,0.246762835,369124.2318,0.873852295,150.8849319,137.1654193,133.8328145,128.4885689,144.6170308,1.037853464,1.115623501,23.95931498,21.0126462,7.624414225,583.3510323,361.5031115,365.4055824,240.7332681,161.9224198,170.5168697,1.084674175,0.936836819,43.83215348,1387.485065,0.023942857,0.188935714,0.057207143,0.019271429,0.813335712,0.0597,0.068364286,4.829999924,10.39833339,39.25333341,0.250333334,0.848500003,7.186666648,0.194500002,0.856666674,0.721333335,38.68166669,0.673166662,8.399999857,87.95000076,3.12499994,12.70000029,35.67499924,1.274999976,3.25,18.97499943,40.82499981,1.299999952,0.49000001,83.76999664,33.20000076,48.09999847,54.76302648,11.80131575,0.05448421,6.292026261,12.02865795,2.054065765,1.719973691,0.266394739,1.912089471,0.029896052,0.049769737,0.020610526,0.281289476,26.86666679,0.627,19.66666667,26.10000038,8.200000127
5440.867,442.4059197,237425.0202,1122.176285,20862.10848,20.6122967,25.31552641,1.285118977,1.443866188,1415.436963,1418.739502,1.320850646,1.370647356,0.257606921,367200.1771,0.861610342,140.8575935,122.1227506,121.2514512,116.735474,129.4146729,0.886023646,0.951187342,26.8530856,21.45794125,7.452656317,567.7836151,319.3012339,344.192941,228.7896322,158.1130333,178.7328473,0.945467005,0.812274784,0.0,1555.665066,0.024378572,0.204121427,0.057028572,0.016392857,0.748207143,0.060178572,0.068785714,4.75,10.29333337,40.0833327,0.228333332,0.777833333,7.573333263,0.190833335,0.824500004,0.757166664,38.4083341,0.682166666,8.424999952,88.05000114,2.799999952,12.6500001,32.2249999,1.37499997,3.275000036,21.32499981,41.79999924,1.299999952,0.49000001,84.01000214,33.20000076,48.09999847,54.7846153,11.0499999,0.056615385,6.235769272,11.97576934,2.069999997,1.700384612,0.266538463,1.920461549,0.030538461,0.050192308,0.021115384,0.286153845,27.56666692,0.647,20.0,25.63333321,8.23333327
5380.153,435.9268647,236556.4173,1124.477025,20611.94059,15.28816088,25.3509237,2.07131211,1.438670367,1406.160363,1418.670593,1.319717641,1.379510696,0.245215496,366420.8164,0.914445347,143.6243388,120.372804,121.3048045,127.5723066,131.7060105,0.935788768,0.933227345,26.8530856,21.0126462,7.806539893,519.079998,306.559508,341.5053673,207.9914875,152.2915471,160.0724382,0.947314953,0.846451553,0.0,1541.650066,0.026214286,0.209785714,0.059714285,0.0185,0.801785716,0.059785715,0.068428572,4.840000153,10.46666654,39.23333359,0.248500002,0.841500004,7.613333384,0.198000001,0.902166665,0.727666676,38.62166659,0.675999999,8.424999714,88.09999847,3.525000036,12.45000029,35.94999981,1.299999952,3.349999964,17.90000057,41.49999905,1.25,0.49000001,83.44000244,33.20000076,48.09999847,55.19214258,11.65128572,0.057339285,6.126714255,11.68364282,1.98771428,1.675107144,0.258285713,1.907017844,0.030503571,0.047496428,0.021696428,0.285285712,27.16666667,0.645,19.93333371,25.43333371,8.266666412
5049.719,442.2970825,223882.4647,1122.643641,19105.09361,14.77746809,25.2812074,1.981006995,1.329381486,1402.977894,1367.12325,1.232625359,1.312312801,0.193264328,345578.4396,33.02348135,151.1355314,140.6609942,138.0949437,133.9668131,137.7891741,2.187631557,2.20998236,26.8530856,18.47627505,6.977509558,403.9993935,240.8370377,256.6782837,201.074625,164.5812574,179.7671837,2.225082693,2.056333855,17.17028864,1499.605045,0.025384616,0.189384616,0.059,0.027230769,0.787307689,0.048615385,0.06723077,4.599999905,10.31833331,38.07666651,0.261333334,0.866999984,7.35833327,0.230166666,0.823333343,0.70933334,39.5049998,0.703999986,8.5,88.0,3.200000048,12.4000001,33.97499943,1.474999994,3.574999928,18.0999999,42.875,1.25,0.49000001,83.16000366,33.09999847,48.20000076,55.04913804,11.78793105,0.05575,6.189245655,11.66306024,2.087995645,1.721584048,0.254202582,1.885017229,0.029790948,0.047114224,0.022662715,0.294084054,27.26666641,0.647,19.79999987,25.73333295,8.133333524
