Repository: notKguin/MMK-Informservice

File: final_project/project/ML-intensive_final_project_cleaned.csv (part 27 of 39)
Количество чугуна (т),Удельный расход кокса (кг/т),Расход холодного дутья (м³/ч),t горячего дутья (°С),Расход природного газа (м³/ч),t природного газа (°С),Содержание кислорода в дутье (%),Расход пара на увлажнение (т/ч),Перепад давлений общий (ат),t чугуна на выпуске (лётка 1) (°С),t чугуна на выпуске (лётка 2) (°С),Давление колошникового газа (ат),Перепад давлений нижний (ат),Перепад давлений верхний (ат),Выход колошникового газа (м³/ч),Положение клапана малый снорт (%),t колошникового газа 1 (°С),t колошникового газа 2 (°С),t колошникового газа 3 (°С),t колошникового газа 4 (°С),t колошникового газа в пылеуловителе (°С),Уровень засыпи (запад) (м),Уровень засыпи (восток) (м),CO в колошниковом газе (%),CO₂ в колошниковом газе (%),H₂ в колошниковом газе (%),t периферийных газов 1 (°С),t периферийных газов 2 (°С),t периферийных газов 3 (°С),t периферийных газов 4 (°С),t периферийных газов 5 (°С),t периферийных газов 6 (°С),Уровень засыпи (север) (м),Уровень засыпи (юг) (м),N₂ в колошниковом газе (%),Шлак,Чугун.Cr,Чугун.Mn,Чугун.P,Чугун.S,Чугун.Si,Чугун.Ti,Чугун.V,Чугун.C,Шлак.Al₂O₃,Шлак.CaO,Шлак.FeO,Шлак.Ko,Шлак.MgO,Шлак.MnO,Шлак.NaO,Шлак.S,Шлак.SiO₂,Шлак.TiO₂,Бар М10,Бар М25,Влага,Зола,Кокс +80 мм,Кокс -25 мм,Кокс 40-25 мм,Кокс 60-40 мм,Кокс 80-60 мм,Летучие,Сера К,Углерод,CRI,CSR,Fe,FeO,S,SiO₂,CaO,MgO,Al₂O₃,TiO₂,Osn,P,Zn,Cr,MnO,O₂ в горячем дутье,Доля агломерата,Колошниковый газ (CO₂),Колошниковый газ (CO),Колошниковый газ (H₂)
5447.168,432.5008045,234110.1159,1125.939077,20598.35482,12.25319111,25.92726374,0.90753144,1.453972583,1416.0842,1404.351674,1.311740612,1.408541908,0.234350055,363655.7201,0.873852295,124.421539,107.1255369,118.7923794,115.2898684,119.6737436,0.875422689,0.895938451,25.20277424,20.24753698,6.977509558,463.189621,266.1270364,314.3009898,184.8441226,152.2915471,154.8093536,0.870610617,0.783803465,0.0,1569.680054,0.0254,0.211933332,0.062866666,0.016266667,0.923933323,0.065866667,0.069200001,4.829999924,10.47571441,39.35142899,0.240999999,0.848142854,7.578571456,0.207714285,0.836714293,0.738285712,38.97142792,0.639999994,8.449999809,87.95000076,3.149999976,12.3499999,34.85000038,1.399999976,3.474999964,19.04999971,41.22499943,1.299999952,0.49000001,83.80999756,33.20000076,48.09999847,55.17528713,12.25287358,0.051133005,6.165082042,11.65683911,2.051247937,1.66948276,0.255722494,1.891565682,0.029336618,0.050805419,0.022321018,0.283940888,26.70000013,0.646,19.5,25.66666667,8.066666762
5532.684,427.1743524,234111.1491,1128.432526,20771.33057,12.59429451,26.32055203,1.425624328,1.461015105,1406.934645,1417.20921,1.309657305,1.400896082,0.248747909,366259.6445,0.976000011,124.1986961,108.7685645,117.1505521,112.0291719,117.9682023,0.949364575,1.005685069,25.88535221,18.63638369,7.624414225,400.6339658,203.3824348,282.3429553,172.9386215,161.9224198,153.6475983,0.990519812,0.851452447,0.0,1569.680061,0.025873334,0.221460001,0.06358,0.017193333,0.911846666,0.061766667,0.067006667,4.78000021,10.2766668,38.96999995,0.242666669,0.918500006,7.731666644,0.223500001,0.952000002,0.724999994,38.89166705,0.662499994,8.350000143,88.02500153,3.925000012,12.5999999,31.77500057,1.324999988,3.549999952,21.09999943,42.25,1.299999952,0.49000001,83.91000366,33.0,48.40000153,55.21130965,12.25000004,0.052902778,6.157738085,11.6521626,2.047242057,1.645119061,0.254623011,1.892728174,0.029539683,0.050448412,0.021519841,0.289285716,26.90000025,0.648,19.53333282,25.76666705,8.066666762
5534.403,429.9122948,231864.8919,1128.413864,20775.04354,16.24387703,26.4794023,1.285118977,1.486019621,1402.454555,1410.412374,1.300761123,1.415309568,0.26223096,363320.6211,10.81040716,114.5711352,98.38604259,100.9076379,108.4272718,108.2918663,1.100343481,1.078995248,25.88535221,20.284096,6.501046379,275.5667508,157.0928083,232.6805814,177.5269419,154.1672804,160.0735626,1.089755282,0.990182603,0.0,1527.635071,0.025973334,0.208913332,0.053413333,0.01942,0.66365333,0.04884,0.06726,4.900000095,10.52999989,39.26500003,0.256166664,0.891833335,7.655000051,0.218999999,0.918333342,0.734166672,38.80833308,0.690166672,8.424999952,87.92500114,4.12500006,12.75,37.59999943,1.274999976,3.174999952,17.75,40.20000076,1.299999952,0.49000001,83.23999786,33.29999924,48.0,54.94781608,11.56810342,0.050878161,6.226436767,11.82096553,2.054287349,1.629114947,0.254678156,1.899163223,0.028886207,0.047747126,0.021726437,0.290643678,27.0,0.649,19.86666679,25.46666654,8.100000064
5397.858,428.6160592,227438.8418,1126.999797,20374.0673,14.72411273,26.51663454,2.016825494,1.537776853,1395.475473,1425.543325,1.298899472,1.512180155,0.229975043,360005.0807,11.43842634,130.4728317,110.3002119,125.1671851,119.9123694,123.3863964,0.820393528,0.866236803,25.20277424,21.45794125,7.452656317,298.1411584,177.1126175,275.6184591,218.5723623,158.0141629,168.1213597,0.827311754,0.799612701,17.17028864,1471.575062,0.025264286,0.204671428,0.0564,0.018628571,0.813128578,0.054085715,0.070207143,4.75,10.13333321,39.45499992,0.254666666,0.911999991,7.446666797,0.204000001,0.873499999,0.722166667,38.98166656,0.667499999,8.550000191,87.85000229,4.349999964,12.69999981,34.72500134,1.37499997,3.424999952,17.3499999,43.125,1.349999964,0.5,83.44000244,33.5,47.59999847,54.85678552,11.45285717,0.053764286,6.260714284,11.90851183,2.0763214,1.650928574,0.254869044,1.902594039,0.029313095,0.049347619,0.023265476,0.293642856,27.16666667,0.646,19.66666667,25.59999975,8.200000127
5495.371,433.8399438,232627.9382,1124.756302,20881.89738,14.20773963,26.42448306,1.604689765,1.443335642,1426.152344,1384.360306,1.298645243,1.415456548,0.21868468,359938.5573,0.975719988,119.3058084,110.5865078,117.7651068,115.7200511,118.364308,1.046226117,1.192742345,25.13667202,21.0126462,7.624414225,409.3297958,230.5557919,276.3162899,185.4009946,151.5994415,179.7671837,1.103626616,1.051787429,45.60243384,1611.725067,0.025857143,0.20192857,0.055928572,0.018714285,0.763071426,0.050714286,0.068714287,4.760000229,10.11666679,39.91666667,0.293499999,0.84950001,7.453333298,0.195833335,0.861500005,0.725000004,38.83166631,0.651666661,8.850000143,87.75,3.525000036,12.6500001,37.69999981,1.275000006,3.375,18.02500057,39.625,1.349999964,0.529999971,83.76999664,34.29999924,46.09999847,54.95274754,11.28017406,0.053178113,6.231973436,11.82820507,2.014056757,1.667325999,0.256950546,1.898468402,0.028752289,0.0537674,0.022160714,0.292078754,27.43333308,0.645,19.66666667,25.26666641,8.100000064
5446.701,441.6632883,236200.3646,1129.469096,20492.51066,15.47703799,26.38696361,0.90753144,1.432463268,1402.454555,1407.248723,1.299160043,1.428109045,0.196167046,362061.7552,0.976000011,128.9775718,124.8254048,126.2133624,116.214433,123.8694537,1.31538368,1.477342424,26.060244,20.24753698,7.806539893,377.1970774,201.6296921,225.8599497,171.3969364,158.6772257,166.9244843,1.438576939,1.237991077,45.26814063,1541.650055,0.026071429,0.201257143,0.055892857,0.019942857,0.68458572,0.047842857,0.068692858,4.789999962,10.01499987,39.73333359,0.256333331,0.871999999,7.465000073,0.219833337,0.826833338,0.72633333,38.69333331,0.670666665,8.875,87.77499962,3.425000012,12.55000019,41.90000057,1.299999982,3.199999988,15.30000019,38.30000019,1.349999964,0.479999989,83.63999939,34.40000153,45.79999924,55.02692311,11.8640109,0.053395604,6.190906576,11.8225,2.037115366,1.648653836,0.250027468,1.910137364,0.029112637,0.050148351,0.022898352,0.290934068,27.80000051,0.654,20.06666692,25.96666654,8.166666985
5489.006,439.1534475,233509.8457,1132.067388,20908.65446,14.10619013,26.45421362,1.285118977,1.448997622,1423.37545,1410.530492,1.296151941,1.422549476,0.218679729,359945.0911,0.975719988,128.8850269,125.315395,131.2167149,113.0657698,124.2909203,1.143960046,1.32693738,25.90103046,20.35523645,7.457361639,452.4369837,269.5882746,276.1889617,203.0714423,161.3153983,160.0735626,1.264368718,1.066056741,45.66833274,1723.84507,0.026392858,0.218992857,0.063542857,0.018735714,0.845142858,0.057878572,0.074007143,4.829999924,10.08166663,39.40999985,0.238499999,0.821,7.514999866,0.209166668,0.859166672,0.740333339,39.09666634,0.659333338,8.900000095,87.75,2.925000012,12.5999999,38.59999943,1.299999982,3.399999976,17.72499967,38.97500038,1.399999976,0.50999999,83.44000244,34.5,45.70000076,55.03833316,11.99666658,0.058025,6.225416696,11.84450001,2.025416657,1.657583353,0.253249999,1.902891669,0.0296,0.053333333,0.02095,0.287916667,26.86666679,0.652,20.0,25.76666705,8.433333397
5361.312,441.4664761,236360.5234,1132.731547,20743.07707,14.81067403,26.36637084,1.285118977,1.431680029,1395.475473,1394.132839,1.303284183,1.37614949,0.241162675,362534.526,2.248849037,135.8830887,121.5848153,131.2076886,119.1037426,128.9210803,0.879156652,1.020132673,26.49124328,20.284096,6.805803637,484.2229703,308.4258226,289.8826567,196.3970909,152.1551346,162.0647361,0.922381391,0.888074326,45.79501772,1625.74007,0.026714286,0.197642855,0.059571428,0.026571429,0.864499995,0.048214286,0.069857143,4.710000038,10.13499991,38.58833377,0.25183333,0.954000006,7.166666587,0.240333331,0.867833336,0.704333335,39.67000008,0.691333324,8.725000143,87.79999924,3.299999952,12.6500001,38.42500019,1.274999976,3.274999976,16.0250001,41.0,1.349999964,0.529999971,83.05000305,33.90000153,46.70000076,55.0899147,11.62771306,0.056693182,6.14247163,11.75765631,2.027215879,1.623877847,0.259588063,1.914860793,0.028788353,0.052526988,0.022257102,0.289843751,26.76666641,0.652,19.63333384,25.59999975,8.299999873
5437.91,432.0371382,233700.3151,1133.749034,20812.59131,19.16462417,26.22043832,1.604689765,1.476370484,1423.37545,1412.370687,1.300589055,1.45069246,0.221232327,358443.5951,0.430503047,137.5360463,123.8074942,120.8374182,109.9629237,124.4994481,1.051047921,1.214510615,27.13761059,20.24972129,6.501046379,385.881134,217.4012197,233.451814,181.243845,171.8300621,153.4232356,1.207718387,0.984350363,45.49658918,1583.695068,0.025792858,0.197221432,0.057657143,0.02245,0.733735715,0.0494,0.068614285,4.650000095,10.29666662,39.47833443,0.227666666,0.772333344,7.130000114,0.217666668,0.844500005,0.725500007,38.84666634,0.696166664,8.700000048,87.92500114,3.325000048,12.55000019,35.55000019,1.299999952,3.475000024,18.0250001,41.64999962,1.299999952,0.529999971,84.01000214,33.79999924,46.90000153,55.24061545,11.84544601,0.052469231,6.138461566,11.65581539,1.916892312,1.625938466,0.250415382,1.899010762,0.029612308,0.05317077,0.021547692,0.282800002,26.96666654,0.657,19.06666629,25.86666616,8.166666667
5386.796,433.3732465,235254.9264,1134.887004,20664.02181,16.09150465,25.86616707,1.64105556,1.470709458,1426.152344,1405.006643,1.306246971,1.432449251,0.231231776,361350.918,3.983683922,137.8587961,124.0521482,129.3716513,116.1401262,125.7820813,0.906951971,1.069200628,25.88535221,20.73201927,6.463213424,432.5390244,289.6396777,269.1944853,205.0017033,161.0508412,160.9398918,1.019000307,0.91296158,46.28122028,1625.740063,0.029428571,0.204500001,0.057285714,0.0225,0.748071428,0.048857143,0.0725,4.769999981,10.67000008,38.77499962,0.253000001,0.819333325,7.339999994,0.214666667,0.81766667,0.700500002,39.00666682,0.681833337,8.775000095,88.10000038,3.599999964,12.3499999,37.57500076,1.399999976,3.37499994,16.32499981,41.32500076,1.299999952,0.49000001,83.98999786,33.90000153,46.70000076,55.07555586,11.89722206,0.05937037,6.151777778,11.7233703,2.00566666,1.675407398,0.248592591,1.906511104,0.029874074,0.054822222,0.023718519,0.289518523,27.2249999,0.656,14.7750001,24.53333346,6.299999952
5426.711,433.839474,235540.9551,1134.839015,20660.7325,13.97403244,25.47658642,1.403188487,1.460173632,1420.27595,1397.836035,1.301993961,1.410796642,0.239170287,358626.7057,15.19711113,128.6115255,111.4748554,122.5288458,110.0636447,119.1204611,0.728046161,0.866299691,25.58831962,20.8930215,6.486741602,414.2799403,219.4740365,259.6039867,190.4243317,157.662242,153.3818325,0.798719962,0.783787432,46.3887016,1555.66507,0.028092857,0.203664285,0.056628572,0.019607143,0.725871427,0.049471428,0.069899999,4.760000229,10.58000008,39.19166629,0.256166667,0.857333332,7.570000092,0.237000001,0.884833326,0.688000003,38.85166613,0.7315,8.775000095,88.0,4.200000048,12.44999981,36.97499943,1.274999976,3.425000012,17.875,40.44999981,1.299999952,0.49000001,84.12000275,33.90000153,46.70000076,55.01676166,11.56563916,0.0526875,6.224801148,11.79390622,1.999005672,1.726946037,0.24944602,1.895255685,0.030112216,0.055056818,0.022190341,0.288536932,26.80000051,0.658,19.13333384,25.09999975,8.299999873
5434.953,431.1070587,234678.0931,1136.580302,20673.75391,17.3232886,25.91964531,1.479478286,1.483076001,1428.090332,1391.955176,1.304135342,1.440948109,0.236752651,358445.4036,2.248849037,130.5180057,116.093696,125.374711,111.5008828,122.5247628,0.739555494,0.893178138,25.55174081,20.59831595,7.307811519,484.4356804,272.2000694,269.2808234,186.1761837,153.5917765,155.7092533,0.830009903,0.831314313,45.90622743,1625.740063,0.028733333,0.213333333,0.058266666,0.016733333,0.77033333,0.056266667,0.070666667,4.800000191,10.46499999,39.61333275,0.241999999,0.816666663,7.285000006,0.207999999,0.831999997,0.728333334,38.75333214,0.661666671,8.800000191,87.87500191,4.274999857,12.5999999,37.19999981,1.474999994,3.549999952,17.04999995,40.72500038,1.349999964,0.519999981,83.73000336,34.0,46.59999847,55.15831625,12.14713996,0.047911765,6.172748473,11.60188639,2.042200803,1.720709928,0.250182552,1.880780938,0.03027789,0.054517241,0.022221095,0.294259636,26.16666667,0.657,20.06666692,25.03333282,8.233333429
5393.534,422.9590521,235119.4499,1134.590434,20897.49129,17.84902914,25.49045475,1.582476139,1.47561954,1424.071187,1411.502799,1.301743289,1.427375918,0.241426892,355491.0521,0.946194649,139.5824397,111.0937802,128.0451457,121.3814144,129.2175598,0.780454241,0.842212334,24.53156384,20.92260909,7.757190228,446.2400881,259.4360905,284.2499847,194.1389211,152.1087138,158.6780565,0.787698748,0.806292045,46.15217431,1513.620068,0.029,0.211857142,0.057714286,0.019785714,0.710714289,0.051357143,0.068928572,4.809999943,10.50666666,38.90000025,0.271499999,0.87833333,7.486666679,0.231666664,0.867833336,0.722333332,38.95999972,0.704666664,8.800000191,87.64999962,3.824999988,12.8499999,41.27499962,1.449999988,3.350000024,15.29999995,38.625,1.299999952,0.49000001,83.61000061,34.09999847,46.40000153,54.99563916,11.68615612,0.054552738,6.21838743,11.73749506,2.0474442,1.71475659,0.255283972,1.888228193,0.030404665,0.053717039,0.02159432,0.290628803,26.29999987,0.66,19.13333321,24.89999962,8.333333333
5437.253,431.1832593,234591.8431,1135.015951,21146.50399,14.36012272,25.58572419,0.939877944,1.476281698,1403.38255,1433.891927,1.304478784,1.428382903,0.240535269,357288.6341,0.987999976,138.4419057,112.1714309,119.7971087,120.883803,126.2629318,0.858515456,0.907109238,25.48543771,20.5838356,7.638324241,434.7802162,261.8854707,282.0113665,175.2236818,162.3232137,159.0979207,0.865609181,0.868819321,45.66624991,1667.785088,0.02625,0.206421427,0.057328572,0.020971428,0.696928574,0.051085715,0.0646,4.760000229,10.66333326,38.84833272,0.279499993,0.929833323,7.548333248,0.251499998,0.947333326,0.706833323,38.60666656,0.777333339,8.825000048,87.64999771,3.574999988,12.5999999,41.19999981,1.324999988,3.400000036,16.47500014,37.59999943,1.25,0.460000008,83.54000092,34.0,46.59999847,54.8992473,11.10693549,0.055663594,6.223612896,11.83469884,2.068752677,1.714795695,0.257849458,1.902966673,0.030734408,0.052243011,0.0226,0.292709682,26.36666679,0.657,19.13333257,24.66666667,8.23333327
5270.387,443.7750755,234391.9909,1134.901108,20990.32218,14.67523122,25.54316775,2.382465737,1.482982412,1408.651392,1443.876407,1.305002789,1.448672826,0.229654776,357261.4193,0.987999976,136.2880564,114.5222829,124.90658,113.7676509,124.9520572,0.773763344,0.847850092,26.38922707,19.91817156,7.324800611,333.1815605,201.2868423,232.9844335,193.8633175,162.3232137,163.5358556,0.847993364,0.724003228,45.74941222,1583.695068,0.026946667,0.206566667,0.060633334,0.018966667,0.766406663,0.057673334,0.066260001,4.690000057,10.5850002,39.57833354,0.277,0.819500009,7.35499986,0.209166668,0.819666664,0.710833331,38.47333272,0.710500002,8.825000048,87.32500267,4.300000012,12.5999999,30.00000048,1.375,4.224999964,24.52499962,39.875,1.299999952,0.479999989,83.62000275,34.09999847,46.40000153,54.78722223,11.96833327,0.053561111,6.284388852,11.92033336,2.02333333,1.702888893,0.252722219,1.896911103,0.031627778,0.053233333,0.0223,0.290222225,26.83333333,0.655,19.23333359,24.53333346,8.299999873
5205.703,448.6058187,234534.5,1134.570643,20243.84037,14.13832041,25.48445137,2.382465737,1.452917273,1412.323633,1482.764771,1.291996673,1.414889738,0.229116602,355829.6576,11.10746687,140.9889393,118.1122952,124.8210144,121.2155056,128.6000538,0.975641216,0.975446219,27.08933067,19.44906219,7.074487189,379.48961,287.8570423,306.2242235,204.8232034,157.4397234,157.3207868,0.982254247,0.917412097,45.77850103,1751.875095,0.032328571,0.231564287,0.060671429,0.021685714,0.825421431,0.055192857,0.070685715,4.679999828,10.17166662,39.44833374,0.260333334,0.835333327,7.489999851,0.230666665,0.821999997,0.700999995,39.07166608,0.654500008,8.650000334,87.89999962,3.550000012,12.75,30.0999999,1.375,4.125,25.77499962,38.62499905,1.299999952,0.479999989,83.62999725,33.70000076,47.09999847,54.9655554,11.81796293,0.053881482,6.174814837,11.80562961,2.050222228,1.681037022,0.248814812,1.912333333,0.031237037,0.054640741,0.022396296,0.293000001,26.63333321,0.652,18.86666679,24.73333359,8.26666673
5436.808,437.6546052,237570.4238,1134.836899,21245.77718,16.5052639,25.69196351,1.27165065,1.430623651,1430.712109,1450.902565,1.299707433,1.387386168,0.230716348,358003.6367,0.827048612,135.1806901,111.9497814,121.206961,119.7921438,125.0127967,0.89578712,0.875365791,25.80581403,20.26999505,5.997509142,336.815169,246.9214268,319.0160052,208.5604865,156.0265045,153.9569397,0.883261614,0.840609918,47.16791407,1597.710068,0.02976923,0.219938462,0.058053847,0.022592308,0.7731,0.050030768,0.066530769,4.760000229,10.18166669,39.03499921,0.247166666,0.866000007,7.648333391,0.216833333,0.784666667,0.70933333,39.29000028,0.619333327,8.274999857,88.17499924,3.149999976,12.75,31.0,1.199999988,3.375,24.0,40.42500019,1.299999952,0.5,83.36000061,32.90000153,48.70000076,54.87258067,11.87005137,0.051579179,6.236752206,11.9163049,2.097382691,1.684853387,0.243658356,1.911967737,0.030669355,0.055561583,0.023351906,0.305007333,26.76666641,0.656,18.96666654,25.09999975,8.23333327
5446.481,428.3798304,237691.7161,1133.520844,21285.24984,17.97189967,25.80088282,1.582476139,1.444105734,1432.85564,1472.12498,1.300619498,1.396501268,0.236314844,360063.5482,0.732563881,142.0898199,112.6949825,129.0861616,121.2984695,127.631417,0.743446313,0.758396196,25.41486828,20.55862776,5.000831326,367.9867668,255.188481,303.1874669,195.3411121,150.8812561,167.7011719,0.738379528,0.744308273,48.17394686,1597.710072,0.029653333,0.227893334,0.058293333,0.0192,0.752620002,0.05234,0.066946667,4.840000153,9.918333054,39.16500092,0.193333338,0.87500001,7.501666625,0.195,0.764999996,0.751666655,39.46666718,0.558333327,8.249999762,88.07499886,4.174999893,12.6500001,30.17500019,1.424999982,3.375,23.4749999,41.47499943,1.100000024,0.5,83.09999847,32.40000153,49.70000076,55.02188547,12.46996633,0.054355218,6.242424222,11.79577439,2.107861918,1.717693596,0.24755892,1.890232342,0.029900673,0.053446128,0.022254209,0.303518519,26.43333308,0.659,19.26666705,25.09999975,8.399999936
5373.907,426.9840044,235337.1263,1134.280701,21242.49373,16.27974661,25.76129103,0.89592473,1.462092116,1418.887977,1426.156906,1.296197981,1.417533795,0.236083319,355910.1185,0.81428647,141.2534447,125.0940975,134.7669795,119.2638375,127.9863513,0.646878563,0.775278134,25.85021639,19.90260323,5.569486101,352.8447774,215.580197,263.2648602,192.5501804,168.7087491,164.6639,0.760673121,0.675678735,47.86465422,1527.635059,0.029486667,0.228980001,0.0606,0.01708,0.744886661,0.055840001,0.066733334,4.869999886,9.925000032,39.88166682,0.196666668,0.836666654,7.443333308,0.17666667,0.818333338,0.795000007,39.02833366,0.554999997,8.25,87.95000076,3.725000024,12.80000019,30.7750001,1.299999952,3.475000024,23.80000019,40.65000057,1.349999964,0.5,83.02999878,33.0,48.59999847,54.58769255,11.90269224,0.055996154,6.339846142,12.18703852,2.114653853,1.750153846,0.241346151,1.923030776,0.031834616,0.05615,0.023842308,0.312461539,26.59999975,0.658,19.36666616,24.23333295,8.233333588
5444.576,425.6827547,233956.2643,1136.264832,21228.34725,10.37511512,26.30824812,1.112251019,1.445475797,1414.71099,1419.279982,1.306009054,1.409941261,0.225932298,356142.7839,0.86476246,137.1862383,126.1362203,130.1149019,120.4007498,126.3729928,1.063221162,1.169544801,26.23642516,19.68962415,7.288570484,342.9082069,218.0415427,284.7782485,216.0719948,172.8554948,165.8405863,1.148872202,1.069537808,46.01906633,1611.725082,0.030757143,0.233228571,0.059164286,0.019807143,0.791350003,0.053892857,0.067721429,4.769999981,9.9016668,39.21499952,0.216666664,0.824999998,7.571666797,0.2,0.76,0.711666654,39.47166634,0.558333327,8.333333333,87.80000051,3.266666651,12.69999981,27.93333308,1.366666635,3.866666714,26.86666679,39.9666659,1.25,0.529999971,83.01999664,32.79999924,48.90000153,54.81388901,11.87629619,0.052767196,6.193333289,12.00892852,2.111613776,1.69936508,0.242592591,1.939478833,0.03125,0.055863757,0.02456746,0.317843918,27.06666692,0.654,20.20000076,24.19999949,8.066666762
5480.111,428.5780022,232614.3958,1134.814016,21331.809,9.192703009,26.64492114,1.112251019,1.450739955,1419.815404,1417.663932,1.29211775,1.412113895,0.22899776,355382.7161,0.732563881,130.6582518,118.1741152,117.0688944,114.6871351,119.9955228,0.949112015,0.976367141,26.95986017,19.63243723,6.813598633,295.2755903,185.9952774,262.5196807,188.9514783,163.2851341,157.0190752,1.002294195,0.915887254,45.83170334,1569.680061,0.029414285,0.214021427,0.059907143,0.024028571,0.8077,0.047707143,0.068750001,4.760000229,9.830000083,39.23166656,0.300666668,0.829333345,7.474999984,0.243833333,0.81916667,0.712166657,39.51333364,0.639166673,8.333333333,87.89999898,3.433333317,12.6500001,32.16666794,1.299999952,3.733333429,23.93333308,38.86666743,1.299999952,0.519999981,83.95999908,33.0,48.5,54.81796212,11.42321427,0.056345589,6.144894955,12.07198529,2.080714256,1.681334035,0.24638655,1.964997903,0.031792017,0.055446428,0.02425,0.320000001,27.26666641,0.657,20.13333384,24.29999987,8.399999619
5412.427,427.1187811,231461.5879,1134.101964,21040.84408,8.617140392,26.83607348,0.939877944,1.458229437,1427.31149,1406.886255,1.287330841,1.412945161,0.235912754,357338.418,8.696249962,140.6749999,130.6867269,133.8606275,122.7097397,130.118693,0.803225728,0.944537011,27.77723416,19.39494824,7.098190188,341.5386117,188.7550557,237.6304766,180.01006,167.8928076,169.1680063,0.922748603,0.830452293,44.98114475,1485.590069,0.028157143,0.22792857,0.0576,0.019935714,0.740435715,0.051921428,0.06652143,4.78000021,10.18166669,39.6899999,0.289999997,0.812166661,7.460000038,0.234833335,0.789999992,0.733833323,38.91333326,0.631166667,8.075000048,88.40000153,4.00000006,12.4000001,32.875,1.274999976,3.224999964,21.0999999,41.52500057,1.399999976,0.5,83.80999756,32.59999847,49.20000076,55.0446432,11.64107156,0.062500001,6.079642866,11.87267862,2.054285718,1.662142858,0.243928569,1.953446435,0.031035714,0.051196429,0.02375,0.316250004,27.46666718,0.657,18.76666705,25.16666603,8.066666762
5447.005,428.6001783,230358.903,1132.204809,20433.31576,8.337634067,26.80516942,2.382465737,1.489090756,1404.395701,1401.462948,1.286017979,1.457158014,0.228282861,354031.1068,11.10746687,142.1238429,123.7157564,131.5608784,121.0956383,129.0789928,0.746031468,0.832422333,28.61437845,19.23895772,6.287798941,341.8781687,180.0376708,244.5666618,181.1783498,173.6761405,158.4991122,0.858604707,0.73433199,45.11340316,1485.590065,0.028186666,0.217406667,0.057493333,0.022673333,0.784020007,0.049973333,0.066053334,4.760000229,10.25999991,39.5333341,0.293833335,0.815166662,7.656666597,0.236666664,0.793333332,0.733499994,39.10500018,0.64683334,8.200000048,88.20000076,3.774999976,12.5,32.1500001,1.299999952,3.199999928,22.82499981,40.52500057,1.349999964,0.519999981,83.81999969,32.79999924,48.90000153,55.105,11.62038458,0.058841026,6.068166717,11.88284609,2.035589745,1.674833323,0.244487178,1.958617958,0.03010641,0.053398718,0.023810257,0.309243592,27.09999975,0.658,19.83333333,24.13333321,8.399999936
5277.989,433.4331417,227591.7422,1134.091888,19615.2985,8.185686251,26.39240503,1.821101218,1.493566717,1410.225603,1405.219304,1.278972129,1.458896925,0.231766835,348751.1393,11.8555522,149.7145119,130.3222847,139.3532937,126.3348935,132.9773782,0.638833273,0.760812201,26.15348776,20.32361412,6.514412979,423.9425723,232.9600595,285.0351251,203.4556999,169.5397542,171.2833748,0.756220651,0.67413744,46.33845806,1485.590061,0.02676,0.215573333,0.056613334,0.018893333,0.823453335,0.054826666,0.0655,4.75,10.13166682,39.63166682,0.278333331,0.865333349,7.518333197,0.215333335,0.829333335,0.729999999,39.08999952,0.640833328,8.175000191,88.17499924,3.324999988,12.45000029,30.82499981,1.299999952,3.175000072,21.375,43.32499981,1.349999964,0.50999999,83.47000122,32.70000076,49.0,55.03026557,11.81693547,0.063150854,6.128320612,11.91382358,2.053045536,1.708681222,0.241850094,1.944927909,0.031307401,0.053066414,0.02372296,0.311413663,26.63333321,0.649,19.69999949,25.36666679,8.233333588
5282.326,448.5009183,232361.888,1134.636134,19869.76343,11.23069274,26.6958797,0.929673143,1.449052145,1400.332845,1414.342106,1.29068025,1.399434149,0.238341314,357052.2969,0.732563881,133.5686153,116.7779573,135.3254738,112.5053371,121.4120537,0.692365278,0.844470471,25.22220516,20.81474034,6.706991831,365.1622327,170.1915188,244.7951145,194.9022783,185.9667041,164.7080352,0.829155003,0.73324281,46.61123816,1555.665077,0.028214286,0.208642858,0.058642857,0.0215,0.763928579,0.047214286,0.065571428,4.710000038,10.46499999,38.72999954,0.268833334,0.922500004,7.396666686,0.234999999,0.832333346,0.715833336,39.34166718,0.651333342,8.224999905,88.14999962,3.050000012,12.6500001,29.24999952,1.299999952,3.375,23.87499952,42.19999981,1.299999952,0.529999971,83.13999939,32.79999924,48.90000153,55.09500031,11.62562496,0.060590625,6.087031236,11.77249992,2.035343714,1.683406257,0.23409375,1.934028134,0.03138125,0.050393751,0.02359375,0.308874999,26.73333295,0.644,19.66666667,25.09999975,7.966666857
5398.618,443.6445868,236289.8301,1134.230667,19953.65145,10.82651512,26.81517927,1.370061308,1.4583218,1410.222829,1410.495329,1.302951361,1.406939025,0.241448444,363560.2826,8.696249962,142.3872099,129.8378124,138.7267497,124.4602935,131.8196398,0.847262916,0.969646374,25.99309134,20.3795553,6.262819568,428.2904612,267.3824018,285.9494502,201.8296127,179.9605649,177.8563736,0.934443896,0.882260442,46.72749885,1513.620064,0.028153846,0.212076923,0.066692309,0.021923077,0.910923082,0.053,0.064230771,4.710000038,10.53000005,39.30833371,0.243499997,0.866999994,7.331666629,0.219999996,0.775333315,0.724666665,38.88833364,0.616666675,8.174999952,88.19999886,4.100000024,12.4000001,28.97500038,1.274999976,3.424999952,23.5250001,42.80000019,1.299999952,0.519999981,83.98000336,32.59999847,49.20000076,54.960714,11.37142861,0.057303571,6.100089324,11.95227671,2.050535697,1.661294663,0.238258928,1.959727679,0.031433036,0.052424107,0.023665179,0.303348217,26.96666654,0.653,19.93333371,25.86666679,8.100000064
5438.431,440.1627699,234906.6634,1133.718892,19263.73783,8.528517783,26.4579711,1.370061308,1.487413416,1420.098722,1412.050371,1.295392126,1.445574318,0.237256346,362205.2409,24.17487526,134.3210923,126.6478949,129.5921167,113.4675659,123.0479832,0.881490154,1.022753072,25.61401971,20.6365339,5.81776313,449.05491,391.7371718,310.3561338,206.7867355,164.8709272,175.2190544,0.982848932,0.92143998,47.29027653,1625.740074,0.02802,0.226426667,0.063466667,0.01954,0.901886678,0.05782,0.061513334,4.690000057,10.3499999,39.26000023,0.295333336,0.820166657,7.283333222,0.242166663,0.778166672,0.721333325,38.99166679,0.634166668,8.224999905,87.97499847,3.224999964,12.8499999,30.90000057,1.274999976,3.449999988,22.6500001,41.72500038,1.299999952,0.519999981,83.13999939,32.79999924,48.79999924,54.97711391,11.6621323,0.057009191,6.03638788,12.01053302,1.997931978,1.694678312,0.235367647,1.990203137,0.03283364,0.052820773,0.022974265,0.306397061,26.66666667,0.65,19.40000025,25.03333346,7.933333397
5343.989,445.0054444,229329.3242,1133.891363,19970.62451,2.020380465,26.94197822,0.989100259,1.468100687,1421.94081,1411.422784,1.291886906,1.428932165,0.232039618,354118.724,11.8555522,132.1855323,119.9679794,132.7199008,113.7388242,121.1648467,0.746536153,0.902053865,27.11974192,19.9217058,5.863012254,389.8799922,190.5751343,244.6680209,188.0612551,190.9192816,172.0001653,0.881223887,0.793563721,46.46876796,1513.620071,0.028285715,0.223285713,0.062214286,0.015785715,0.802071435,0.055071428,0.06307143,4.760000229,10.33599987,39.58199997,0.267399999,0.847599995,7.292000008,0.227599993,0.848399997,0.717599988,38.55599976,0.622799993,8.349999905,87.69999886,3.450000048,12.8499999,33.12499952,1.399999976,3.375,22.4000001,39.69999886,1.299999952,0.529999971,83.04000092,33.09999847,48.29999924,54.99722209,11.21510099,0.05734596,6.008232307,11.98381314,2.023636348,1.690454548,0.232575758,1.995709589,0.033252526,0.049391414,0.021977273,0.303434347,27.09999975,0.637,18.96666654,25.0,8.03333346
5430.848,443.1337844,229897.2546,1133.715159,19886.85539,1.964672505,27.40913026,2.111651967,1.471841435,1415.895927,1416.424716,1.295768837,1.430044214,0.234995884,354877.6432,29.4551033,125.4026273,113.4516455,126.2698387,108.5894381,115.3585192,0.692898436,0.857464969,25.49768019,19.00337148,5.115224202,361.2872035,168.6426193,219.5594451,172.3694687,172.4746329,165.5506064,0.829495716,0.725779831,45.74293168,1387.485065,0.0266,0.218584615,0.062846154,0.017792308,0.89981539,0.057576924,0.061015385,4.75,10.34666665,39.50833321,0.300499996,0.828999996,7.406666676,0.235666665,0.870333334,0.71266668,38.986667,0.627833337,8.324999809,87.72500038,3.225000024,12.79999971,34.125,1.274999976,3.300000012,23.02499962,38.27499962,1.349999964,0.529999971,83.05000305,33.09999847,48.20000076,54.81969681,11.6434343,0.062320707,6.128661645,12.15823227,2.013232308,1.717550516,0.22439394,1.985540411,0.034204546,0.053404041,0.023159091,0.302095964,27.06666692,0.64,19.06666692,25.43333371,7.966666698
5328.966,441.9208749,224622.1751,1133.008423,19622.62,2.289017963,27.56721663,0.832324922,1.495219956,1420.121373,1422.735368,1.27974468,1.461035535,0.232468378,347415.9258,24.17487526,127.2300056,117.8024232,131.599568,111.6335773,116.5390358,0.602834146,0.817035901,28.19617073,19.67513609,5.564705769,363.1562297,162.4488678,213.2847385,174.4876143,190.729447,184.3181108,0.782451724,0.692525383,45.95486641,1499.605049,0.026492858,0.220235716,0.061950001,0.015842858,0.919178571,0.058135714,0.061364286,4.809999943,10.33666658,40.20166715,0.228666666,0.857000013,7.14166673,0.205166665,0.868166645,0.744499991,38.74833361,0.577500006,8.374999762,87.69999695,3.550000012,12.55000019,30.3499999,1.349999964,3.674999952,23.9000001,40.72500038,1.399999976,0.469999999,83.08999634,33.29999924,47.90000153,54.64849471,11.68963206,0.069511705,6.227290988,12.40826085,1.978561859,1.712558524,0.227809365,1.99300166,0.033147158,0.055944816,0.023814381,0.301655525,27.4666659,0.632,19.5333341,25.73333359,8.100000064
5191.935,433.1955743,217447.722,1133.159409,19482.88346,0.995328727,27.83138506,0.989100259,1.572950254,1436.765908,1415.41582,1.263334602,1.554305598,0.229376053,338544.6615,24.17487526,117.7170722,110.6273959,119.0280301,107.4252609,109.2820552,0.761320895,0.967218608,26.60743459,20.65653888,5.742313306,349.8703804,173.2342183,193.0376542,158.4549798,233.7282263,211.7610938,0.918790825,0.771812936,46.35545333,1443.545048,0.0275,0.21464375,0.05983125,0.0193125,0.800999999,0.04960625,0.0625875,4.769999981,10.25500011,39.94833374,0.276833333,0.837666661,7.273333311,0.213333334,0.862666667,0.751333326,39.24833361,0.605166674,8.375,87.64999962,3.474999964,13.05000019,31.20000029,1.299999952,3.525000036,22.54999971,41.42499924,1.349999964,0.519999981,83.23999786,33.29999924,47.90000153,54.38236706,11.40271726,0.066419082,6.347439631,12.5469928,2.066944415,1.726956523,0.234202898,1.97724275,0.034015701,0.057635266,0.024219807,0.301859907,27.40000025,0.629,19.63333321,25.40000025,8.23333327
5263.656,430.1227899,224215.1074,1133.167328,19654.08032,1.706112221,27.22810078,0.745922685,1.522154023,1420.652108,1414.39823,1.278494144,1.499405364,0.225580286,343921.9727,14.08700132,129.726765,116.6166175,125.7026606,122.2460601,121.0769002,0.80351676,0.95974541,25.49768019,21.40491645,4.841287673,256.0836124,154.3339584,184.8301455,155.5648844,181.0944843,171.8840835,0.91595086,0.79192146,47.55163908,1499.605061,0.027214286,0.206942856,0.05855,0.019621429,0.727421424,0.045235715,0.062342858,4.679999828,10.00000016,39.61333338,0.281166668,0.977999985,7.176666657,0.232833331,0.851166666,0.741333346,39.23666636,0.605500003,8.475000143,87.77499771,3.925000012,12.9000001,35.0,1.299999952,3.37499994,20.4749999,39.85000038,1.299999952,0.50999999,83.52999878,33.40000153,47.79999924,54.6461397,11.78124998,0.062264707,6.21909923,12.38056989,2.018161758,1.707022064,0.23446691,1.990990815,0.033869485,0.05507353,0.024569853,0.299742648,27.29999987,0.635,19.63333384,25.79999987,8.100000064
5327.062,437.1884057,225926.4284,1133.206136,19527.54256,2.861112152,26.92928894,0.800886641,1.455140159,1396.607021,1414.709705,1.294544503,1.427889054,0.22028967,342848.3776,24.17487526,130.0537818,111.4058024,115.9330435,117.0337175,117.747702,0.953878604,0.992007834,24.9494017,21.72829191,4.537419558,183.2858836,160.0451538,191.5706177,162.5329011,177.7573166,152.5420939,1.02916943,0.826736331,48.06549644,1555.665062,0.027233334,0.215006667,0.06002,0.02016,0.762300003,0.050733333,0.064746667,4.75,9.846666813,39.56333351,0.279000002,1.069000006,7.159999927,0.225000001,0.86983333,0.724166652,39.45666758,0.602833331,8.699999809,87.42500114,3.5,12.95000029,35.67499924,1.324999958,3.299999952,20.2249999,39.47500038,1.399999976,0.529999971,83.04000092,34.09999847,46.40000153,54.40018826,11.54815777,0.062261278,6.29240605,12.57894741,2.01080826,1.707932344,0.235187969,1.999535721,0.032157895,0.055798873,0.023597744,0.296522562,26.80000051,0.635,18.26666641,25.5,8.200000127
4592.264,444.7196093,207727.8716,1127.611455,16867.40333,6.879118651,25.93430662,1.699366035,1.314943586,1412.287988,1407.179734,1.149541754,1.320381254,0.173374747,321853.1865,12.05043848,132.8298225,116.9917831,120.0613365,121.691151,117.6560942,1.547755259,1.565894994,25.44475563,20.65488625,5.995306849,202.4324067,163.3684642,210.9002031,165.7420405,169.8265063,152.4596354,1.619059776,1.370753147,47.46866242,1443.545061,0.028461539,0.202692307,0.059153846,0.017846154,0.775461536,0.046,0.064923076,4.730000019,9.898333232,39.74000104,0.256333331,0.981833329,7.048333406,0.212,0.790999989,0.735333333,39.41833369,0.577333321,8.899999936,87.73333486,4.066666603,13.05000019,37.9666659,1.266666651,3.066666683,20.29999987,37.40000153,1.349999964,0.529999971,83.58000183,34.5,45.70000076,54.51696392,11.83504452,0.06315625,6.249151785,12.43964283,2.076428562,1.694732145,0.22611607,1.991825887,0.032754464,0.053236607,0.024705357,0.30098215,26.96666654,0.642,19.23333359,25.5,8.199999809
5257.998,434.4082858,227253.0996,1133.193532,19484.04435,6.105554124,26.5003132,1.699366035,1.517173772,1405.746114,1418.271153,1.295540134,1.48964261,0.228796367,345643.7279,13.26599979,132.8462079,112.0178363,114.6732871,116.751241,122.3839172,1.00546219,0.966248028,25.4196345,20.38560057,8.162578861,198.6230392,179.7732296,251.7172858,189.566232,173.2386967,155.3887227,1.015540468,0.849992769,45.37419478,1681.800072,0.02792,0.219979998,0.061893333,0.017553333,0.867566673,0.054706667,0.067466667,4.800000191,10.10166677,40.02166684,0.285000004,0.973166664,7.088333368,0.19,0.763166666,0.742999991,39.07500013,0.547999998,8.800000191,87.66666667,4.333333174,13.0,42.30000051,1.299999952,3.133333365,18.23333359,35.0333341,1.399999976,0.519999981,83.30999756,34.29999924,45.90000153,54.47857138,11.11113441,0.063613446,6.176932781,12.54670173,2.044600808,1.672478988,0.22590336,2.031800415,0.030768908,0.050531513,0.021976891,0.292962187,27.09999975,0.648,19.66666667,25.13333321,8.03333346
5229.892,429.1006139,225790.752,1133.389303,19670.66691,5.888544788,26.29571835,2.111651967,1.50003769,1396.776917,1406.955556,1.285369337,1.483209968,0.217370794,341597.5091,0.86476246,132.4522953,116.8992831,116.9684102,121.1402934,125.6399752,1.026420834,0.958706471,25.16218877,20.54013681,8.027990123,182.3839798,176.0064034,280.7292976,213.4270172,162.1684004,171.8840835,1.024861023,0.893347005,45.6112415,1527.635071,0.02705,0.195135714,0.055885714,0.02165,0.739100005,0.041207143,0.062621429,4.639999866,9.651666482,38.99333382,0.267333336,1.083000004,6.956666787,0.230333333,0.872166653,0.708500008,39.51166662,0.594000002,8.666666667,87.83333333,3.966666619,13.0,40.36666616,1.399999976,2.73333327,17.20000013,38.29999924,1.299999952,0.529999971,83.59999847,33.20000076,45.90000153,54.67277788,11.6182777,0.075483334,6.176333258,12.25638874,2.03949998,1.628666658,0.223777775,1.984961114,0.031905555,0.048872222,0.025055556,0.295111111,26.73333295,0.648,18.93333308,25.90000025,8.033333302
5279.662,441.9160461,229527.5085,1132.981873,19855.57902,5.950239718,26.33466705,0.989100259,1.44730102,1392.646322,1404.804592,1.301923866,1.407331382,0.230325418,346790.3385,1.800933766,122.7842944,110.1090612,116.8622195,111.5080544,115.3873097,0.861591429,0.888353623,25.60428953,20.14277299,8.114032785,216.0978813,175.0887566,234.9293207,192.0836318,153.3445257,162.9899573,0.89965117,0.772474741,45.48774227,1611.725082,0.029266666,0.199066666,0.055800001,0.0206,0.717266663,0.041733333,0.063866666,4.590000153,9.940000216,39.36333338,0.2585,1.04550002,7.106666724,0.23483333,0.858499994,0.717666666,39.31833204,0.616666675,8.424999952,87.95000076,4.00000006,13.25,35.07500076,1.274999976,2.87500006,20.625,40.14999962,1.349999964,0.5,83.02999878,33.5,47.59999847,54.63452394,11.94619044,0.073235714,6.135976207,12.34485713,2.073404737,1.684380949,0.236166666,2.012280989,0.032811904,0.051504762,0.024588095,0.299833338,26.76666641,0.648,19.20000013,25.06666692,8.100000064
5245.197,451.4959007,231293.5258,1132.931055,19506.42588,5.734803843,26.32922468,0.759104535,1.488065159,1410.459544,1408.656812,1.325093011,1.465062165,0.221089017,351409.2552,11.8555522,126.6434814,103.3687851,106.9915146,108.8331978,114.0566811,0.904453963,0.812966684,25.68481874,20.02114592,8.127336121,174.3281372,158.0333354,204.193515,190.3007948,202.3323147,155.3887227,0.911010516,0.73700324,45.51578255,1555.665073,0.029933333,0.202599999,0.0558,0.018133333,0.689533329,0.042,0.065733333,4.599999905,9.774999936,39.52833303,0.254833333,1.059666653,7.179999987,0.239833335,0.863499989,0.737500002,39.26166725,0.639999996,8.849999905,87.60000038,4.049999893,13.0,32.37500095,1.299999952,3.300000012,21.09999943,41.92499924,1.349999964,0.49000001,83.30000305,34.29999924,45.90000153,54.43865575,11.72519602,0.077035014,6.269789909,12.4998179,2.069719877,1.686666665,0.237058823,1.994544815,0.031298319,0.053735295,0.024754902,0.303305323,27.0,0.649,19.19999949,26.0,8.133333206
5147.851,439.9818753,225738.3822,1132.509359,19244.94759,2.977887702,26.20636566,1.586596614,1.476758997,1404.848991,1403.187263,1.287888125,1.472695202,0.203411177,341782.7682,29.4551033,127.094717,106.6681544,109.3916861,115.7557402,118.5688508,0.942629543,0.845631344,25.39470331,20.15304224,8.012589554,197.7846591,180.6118491,231.8749332,180.2736333,191.0326046,152.4596354,0.897433969,0.849333813,45.7821784,1443.545059,0.027992857,0.203857143,0.062471429,0.017307143,0.757471425,0.0494,0.063828571,4.639999866,9.819999854,40.55333328,0.27183333,0.915833344,7.173333248,0.207833335,0.792333345,0.73999999,39.16333262,0.597500006,8.299999952,87.92500114,4.099999964,12.95000029,29.8499999,1.299999952,3.25000006,22.2750001,43.40000057,1.299999952,0.50999999,82.98000336,33.0,48.5,54.31666678,11.13452378,0.088,6.187618994,12.62345244,2.074761904,1.702500011,0.231904762,2.039773799,0.032107143,0.0515,0.022678571,0.297380954,27.16666667,0.651,19.76666705,25.76666641,8.200000127
5329.702,446.4683504,226488.2161,1133.069667,19547.43327,-0.875835458,26.7237339,1.586596614,1.447716484,1396.933068,1404.915344,1.306056475,1.405754611,0.231512889,344480.5508,1.800933766,112.8982162,101.1600014,101.4695927,108.3719225,105.5490812,1.13921693,1.079863392,26.36736115,20.06337118,6.811355174,187.4231295,170.9717151,219.8574219,165.513121,172.234904,155.4263382,1.095651771,1.019202138,46.09894625,1681.800087,0.0292,0.210584614,0.061107692,0.017207692,0.772676922,0.049500001,0.065676923,4.670000076,9.901666641,39.86666679,0.263000004,0.977166663,7.063333352,0.216333332,0.856000016,0.720500002,39.22166697,0.606666654,8.349999666,87.87500191,3.675000072,12.9000001,31.02499962,1.399999976,3.49999994,20.9749999,43.10000038,1.349999964,0.50999999,83.59999847,33.09999847,48.40000153,54.43952973,11.80384615,0.07441453,6.259508512,12.49457269,2.06833331,1.699893174,0.235299145,1.996683752,0.031179487,0.052732906,0.024893163,0.30461539,27.30000051,0.65,19.56666629,26.13333384,8.000000159
