Repository: notKguin/MMK-Informservice

File: final_project/project/ML-intensive_final_project_cleaned.csv (part 28 of 39)
Количество чугуна (т),Удельный расход кокса (кг/т),Расход холодного дутья (м³/ч),t горячего дутья (°С),Расход природного газа (м³/ч),t природного газа (°С),Содержание кислорода в дутье (%),Расход пара на увлажнение (т/ч),Перепад давлений общий (ат),t чугуна на выпуске (лётка 1) (°С),t чугуна на выпуске (лётка 2) (°С),Давление колошникового газа (ат),Перепад давлений нижний (ат),Перепад давлений верхний (ат),Выход колошникового газа (м³/ч),Положение клапана малый снорт (%),t колошникового газа 1 (°С),t колошникового газа 2 (°С),t колошникового газа 3 (°С),t колошникового газа 4 (°С),t колошникового газа в пылеуловителе (°С),Уровень засыпи (запад) (м),Уровень засыпи (восток) (м),CO в колошниковом газе (%),CO₂ в колошниковом газе (%),H₂ в колошниковом газе (%),t периферийных газов 1 (°С),t периферийных газов 2 (°С),t периферийных газов 3 (°С),t периферийных газов 4 (°С),t периферийных газов 5 (°С),t периферийных газов 6 (°С),Уровень засыпи (север) (м),Уровень засыпи (юг) (м),N₂ в колошниковом газе (%),Шлак,Чугун.Cr,Чугун.Mn,Чугун.P,Чугун.S,Чугун.Si,Чугун.Ti,Чугун.V,Чугун.C,Шлак.Al₂O₃,Шлак.CaO,Шлак.FeO,Шлак.Ko,Шлак.MgO,Шлак.MnO,Шлак.NaO,Шлак.S,Шлак.SiO₂,Шлак.TiO₂,Бар М10,Бар М25,Влага,Зола,Кокс +80 мм,Кокс -25 мм,Кокс 40-25 мм,Кокс 60-40 мм,Кокс 80-60 мм,Летучие,Сера К,Углерод,CRI,CSR,Fe,FeO,S,SiO₂,CaO,MgO,Al₂O₃,TiO₂,Osn,P,Zn,Cr,MnO,O₂ в горячем дутье,Доля агломерата,Колошниковый газ (CO₂),Колошниковый газ (CO),Колошниковый газ (H₂)
5210.29,441.988773,225488.0521,1132.710093,19695.27938,-1.005533549,26.72033048,0.854328454,1.445230762,1413.006707,1404.166423,1.302578176,1.425072625,0.212481936,341072.9961,14.08700132,132.6903162,121.2489802,119.5469255,116.9234298,121.2116505,0.863001493,0.891781161,26.36888917,20.0435795,6.769379218,214.0234947,178.1130962,264.4510657,190.0944176,158.5040039,153.4903412,0.921568178,0.738665188,46.15265433,1555.665066,0.030542857,0.226042857,0.065014285,0.017392857,0.875764285,0.057150001,0.068092858,4.650000095,9.945000013,39.92666626,0.257833332,0.940499991,7.37833333,0.215666664,0.815500001,0.7415,39.25166639,0.59283332,8.449999809,87.77500153,3.75000006,13.0,31.69999981,1.299999952,3.324999988,21.5999999,42.07499981,1.299999952,0.529999971,83.19999695,33.20000076,48.0,54.56071397,11.52589273,0.074142858,6.208035733,12.49642856,2.042678539,1.657142871,0.22964286,2.013303582,0.030160714,0.052267857,0.023553572,0.299821436,26.93333308,0.648,19.79999987,25.26666641,8.233333588
5356.444,455.5547839,230865.8724,1133.043976,19945.05387,1.060758496,26.87235872,0.759104535,1.401954636,1405.728826,1402.321419,1.309563135,1.36816362,0.217808583,347329.0703,13.26599979,131.5832173,118.1666638,113.078462,115.3167483,120.8768047,1.139177856,1.127605503,24.52474165,20.22483397,10.49851439,204.5178998,157.4753983,234.7663746,180.7271671,164.2548239,155.0443726,1.182876617,0.975807317,44.60876417,1667.785072,0.031057143,0.207807144,0.0606,0.020542857,0.765085701,0.043914286,0.065521428,4.789999962,9.884999911,38.87666639,0.239000003,1.099166662,7.113333384,0.242333338,0.841166665,0.706333329,39.48999977,0.616333336,8.550000191,87.64999962,3.925000072,13.05000019,34.19999981,1.600000024,3.274999976,20.1500001,40.77499962,1.349999964,0.519999981,82.73000336,33.70000076,47.20000076,54.41022734,11.66753786,0.075818182,6.234696963,12.49340911,2.052310586,1.708257579,0.22659091,2.004734844,0.030787879,0.053011364,0.024386364,0.305227277,27.29999987,0.648,19.73333295,25.79999987,8.266666412
5301.761,445.969142,229256.6126,1132.5669,19907.88908,1.030952394,26.83778437,1.784600347,1.451331407,1414.058541,1416.023349,1.302718391,1.430926899,0.213295563,347333.194,13.26599979,123.5579201,111.2771813,114.5604464,114.0190643,114.3213329,0.969254596,0.995916724,23.57012502,19.33599321,10.89234801,246.8685919,174.2306716,255.3771763,187.0076021,166.7265618,162.6262512,0.976027556,0.87997025,45.55299155,1485.590054,0.030307692,0.213538463,0.060846154,0.015153846,0.885769239,0.052307692,0.066384616,4.809999943,9.758333365,39.66499964,0.303500002,1.099666655,7.054999987,0.225333333,0.857499997,0.716833333,39.07833417,0.567833334,8.374999762,87.77500153,3.574999928,12.85000038,36.72499943,1.299999952,3.449999988,18.67499971,39.84999943,1.299999952,0.49000001,83.19999695,33.09999847,48.20000076,54.09999979,12.0494047,0.077035014,6.422559576,12.81422609,2.113095232,1.689107138,0.223869047,1.995607136,0.031375,0.054119048,0.026071429,0.311785713,27.43333308,0.647,19.5,25.33333333,8.333333333
5258.69,444.7265266,229878.1146,1132.54452,19871.73779,2.098408356,26.65793403,1.421484336,1.475149925,1412.568652,1411.040519,1.297507291,1.446626514,0.224242304,348718.0143,11.8555522,128.387579,110.8488792,113.1378826,115.157795,117.8405854,0.899239669,0.884802006,23.97663363,18.60485673,11.76249484,246.0304356,171.9600677,272.7628524,199.5339057,168.6042919,162.9899573,0.901095207,0.811605004,45.02723392,1569.680069,0.033571428,0.224142856,0.059928571,0.014214286,0.828500007,0.049428571,0.06457143,4.75,9.670000235,40.27833366,0.213500003,0.967500001,7.278333346,0.203000002,0.794666668,0.746833324,39.12833277,0.54549999,8.449999809,87.79999924,3.99999994,13.0,31.29999971,1.37499997,3.599999964,20.92499971,42.80000019,1.399999976,0.479999989,83.05999756,33.5,47.5,53.95000008,11.80928561,0.074721568,6.44642852,12.98357133,2.12071429,1.686071426,0.228571429,2.014285718,0.0305,0.055357143,0.028107143,0.322857148,27.30000051,0.643,19.36666679,24.96666654,8.199999809
5402.737,440.446534,233944.9714,1133.43634,19811.36263,2.830350096,26.44946742,1.586596614,1.487452909,1409.763611,1410.309835,1.302841599,1.433799719,0.247264544,355762.6159,11.8555522,130.1543048,116.3277003,117.258412,114.4065777,120.1209332,0.888726202,0.93125549,25.3416512,19.87350305,8.13876313,251.8546289,163.7908852,242.9193153,178.40271,172.234904,170.3142308,0.9475329,0.781749869,45.98648834,1611.725075,0.033873334,0.226633333,0.05754,0.01614,0.755966667,0.046986667,0.064460001,4.739999771,9.390000184,40.27000046,0.285833329,0.915333331,7.305000067,0.230666665,0.776833336,0.709999998,39.17666753,0.58433332,8.424999714,87.72499847,3.875,12.8499999,32.52499962,1.274999976,3.925000012,20.70000029,41.57499981,1.349999964,0.529999971,82.70999908,35.0,45.79999924,54.06078405,12.07568628,0.074721568,6.406215754,12.78662744,2.150588242,1.676882361,0.234509803,1.996268648,0.029780392,0.056292157,0.027362745,0.326941177,26.93333308,0.635,19.23333359,25.36666679,8.200000127
5273.626,442.3834072,229579.7773,1133.048375,20549.23348,2.910963892,26.55848026,1.393107335,1.468375683,1417.562378,1409.214761,1.294388711,1.441454887,0.221438303,349786.0625,1.800933766,127.1218103,109.047924,110.7041302,115.9514869,115.6129621,0.990027895,0.940132536,24.98137204,21.0974981,7.241829534,211.0302251,171.432354,231.6553491,170.8578809,167.9900627,155.4263382,0.964433762,0.862149651,45.98268652,1457.560066,0.032846155,0.221153845,0.058076923,0.015615385,0.794307695,0.049923077,0.065076923,4.690000057,9.693333308,40.0049998,0.244333329,0.935166667,7.423333248,0.204666667,0.790333331,0.728666673,39.0,0.593499998,8.349999905,87.85000038,3.375,12.5999999,32.30000019,1.399999976,3.450000048,20.5250001,42.32499981,1.25,0.50999999,83.22000122,32.90000153,48.70000076,54.30238074,11.93154758,0.088011905,6.342500022,12.6029761,2.135952351,1.665952377,0.235714285,1.987452395,0.030714286,0.058380952,0.025559524,0.321547618,27.83333333,0.633,19.40000025,25.36666616,7.966666698
5293.755,453.0265386,230897.9831,1133.142044,20969.97925,4.202676564,25.76422143,1.490812991,1.434654589,1423.084824,1397.121324,1.295681745,1.378904377,0.242045391,350755.3958,5.59499979,127.8073384,107.4785709,107.9390882,116.6812267,116.1495088,0.970165782,0.88699731,24.66059573,20.82538613,8.221044421,212.9806232,183.4972776,264.0643667,182.4720192,169.03309,159.9082947,0.932465374,0.827202134,45.60852718,1681.800083,0.03058,0.21402,0.0581,0.016333333,0.853799999,0.052340001,0.063446666,4.78000021,9.658333302,39.3799998,0.276166668,0.973499993,7.355000019,0.238833336,0.790500005,0.71633333,39.81333351,0.632999996,8.374999762,87.69999886,3.449999988,13.0,32.20000029,1.299999952,3.62499994,20.82499981,42.05000019,1.349999964,0.479999989,82.98000336,33.29999924,48.0,54.14166693,11.09880953,0.075818182,6.341250002,12.86803571,2.160357157,1.654642857,0.230833334,2.030000002,0.029845238,0.059630953,0.027654762,0.32636905,27.93333371,0.629,19.66666667,26.36666616,8.300000191
5312.02,443.6956079,229728.0169,1132.620956,20878.29907,3.21189301,25.32023136,1.770972729,1.47610496,1432.558688,1410.530057,1.296120067,1.436366235,0.233627482,351813.0768,20.64388371,133.741648,102.3708375,105.825319,120.3250364,115.2103195,0.966964672,0.775969086,23.26039298,20.69099736,9.875971794,248.9441032,245.0514126,309.845225,198.8925838,173.3029342,153.6558092,0.873661752,0.785675349,45.48650583,1513.620056,0.031285715,0.213571426,0.059571429,0.016214286,0.821357148,0.052214286,0.064714286,4.769999981,9.609999816,39.57500013,0.247833334,1.050333311,7.349999984,0.210333335,0.816000005,0.739666661,39.13333321,0.608499994,8.500000238,87.69999886,3.449999928,13.05000019,37.0,1.299999952,3.549999952,17.27499962,40.875,1.349999964,0.50999999,83.31999969,33.70000076,47.20000076,54.60633494,11.90090496,0.078339367,6.316809993,12.31038472,2.099411732,1.659864263,0.240090496,1.948513572,0.029253394,0.056337104,0.027380091,0.326742083,27.19999949,0.651,19.56666692,24.79999987,8.53333346
5209.596,437.2403399,224286.8561,1132.92746,20661.27051,0.344437452,25.40720137,1.362144488,1.529026086,1414.791309,1413.810956,1.284881443,1.500791773,0.231314875,346511.6888,20.64388371,136.0031951,111.8855438,113.6842992,122.5125933,120.3508457,1.011535948,0.886182815,23.95361344,20.62272437,10.15194535,219.6531823,210.9063816,321.4533933,239.2211062,200.9926084,160.5659637,0.96215865,0.841753108,44.60262251,1597.710075,0.03274375,0.22545,0.05963125,0.01836875,0.855387501,0.05401875,0.06883125,4.650000095,10.08666674,38.97666677,0.22383333,0.976166685,7.654999971,0.212666668,0.810833335,0.722000003,39.25166702,0.642,8.550000191,87.64999962,3.75,13.0,35.07499981,1.274999976,3.549999952,17.85000038,42.25,1.299999952,0.5,82.98999786,33.5,47.40000153,54.7098559,12.62375005,0.072540865,6.231490369,12.06656245,2.145865368,1.653173064,0.240961537,1.936973561,0.029747596,0.056370193,0.027338943,0.317067307,27.56666692,0.649,19.40000025,24.86666616,8.46666654
5365.835,441.8035916,222123.4766,1132.948598,20616.26921,-1.14949553,25.89027421,1.296358347,1.540744285,1426.631836,1406.228969,1.280623476,1.533810372,0.214315254,346182.5026,20.64388371,116.1529004,103.8206371,103.9545689,108.623999,107.1843472,1.088472205,1.016780888,24.46213992,20.21509759,9.514123559,204.0669912,169.2203397,244.0811094,200.5033442,204.1255614,167.7270618,1.054777729,0.932887005,45.14537303,1387.485046,0.034500001,0.223642857,0.053357143,0.016071429,0.691571429,0.045571429,0.069357143,4.760000229,9.561666648,39.90166664,0.250166665,1.013499995,7.62166667,0.224333333,0.819499999,0.740666658,39.19333331,0.627333333,9.125,86.82499886,3.324999988,12.5999999,36.40000057,1.5,3.599999905,16.85000014,41.65000057,1.349999964,0.540000021,83.69999695,34.79999924,45.0,54.63725489,11.91021003,0.071435575,6.219145683,12.17806722,2.132212866,1.663557421,0.242114841,1.958645663,0.031382353,0.057277311,0.026362746,0.312535014,27.80000051,0.66,20.69999949,24.63333384,8.200000127
5393.373,448.3629085,224011.8014,1133.139287,20714.98128,-2.695992488,26.4038825,1.362144488,1.4896592,1418.442679,1395.087658,1.283404281,1.469299451,0.220411312,348469.4115,29.4551033,111.4088488,104.0261914,101.240009,108.929581,103.8595918,1.239165922,1.177705623,25.37564643,19.40775299,8.796031555,157.3871292,152.5712585,203.6829834,165.8618708,183.200178,156.241862,1.212556496,1.082656833,45.74026028,1695.815063,0.032826667,0.236460002,0.058066667,0.016773333,0.725573337,0.05332,0.071246667,4.820000172,9.703333537,39.51166598,0.280333338,1.087333322,7.661666632,0.236333335,0.858833333,0.721666664,38.75166639,0.644999991,8.674999952,87.67500114,3.574999988,12.5,33.99999905,1.299999952,3.824999988,18.32499981,42.55000019,1.25,0.5,83.88999939,33.59999847,47.40000153,54.70249987,12.1299999,0.073475,6.279750001,12.12024999,2.138499987,1.62975001,0.241499998,1.930374992,0.030675,0.05755,0.026975,0.311000001,28.0,0.661,19.86666679,24.16666667,7.933333556
5292.99,457.1771885,225262.9512,1133.367304,20734.37541,-0.038113713,26.14949369,1.296358347,1.429785396,1411.973298,1406.228969,1.279496844,1.381905814,0.23481833,346603.0521,29.4551033,115.2923543,100.6259991,101.0452747,111.0382353,104.9612589,1.111235144,0.961532642,25.55065473,19.45833246,8.288948437,154.7660294,150.7301788,199.7662786,169.3091524,182.624911,163.0825043,1.049014948,0.923753661,46.04302677,1779.905083,0.033193334,0.221793333,0.055353333,0.019773333,0.697540001,0.04444,0.067353333,4.769999981,9.458333333,39.32500076,0.267999999,1.004166673,7.640000025,0.249500001,0.824666669,0.716166665,39.64833323,0.664666673,8.775000095,87.57499886,4.024999976,12.80000019,40.35000038,1.449999988,3.525000036,15.4749999,39.19999981,1.299999952,0.529999971,83.81999969,33.90000153,46.70000076,54.64880962,12.17392867,0.074421429,6.283976159,12.2126429,2.110809507,1.641523814,0.24135714,1.944280958,0.031721429,0.057178571,0.02827381,0.319333336,27.66666667,0.66,19.09999975,25.93333308,8.066666603
5323.962,448.9770592,227094.4063,1133.592092,20900.64299,1.114767247,26.24374104,1.151071143,1.442151974,1420.519745,1395.087658,1.290170406,1.414404094,0.21967326,354931.2331,12.05043848,121.934384,106.3550987,108.6832368,114.4077965,111.5719013,0.967826769,0.911246955,25.52761865,21.05354063,6.847761114,189.8188244,169.9796254,219.0743586,179.7609927,180.3316797,156.241862,0.947031652,0.847669827,45.89701112,1457.560043,0.033769232,0.223692309,0.061923076,0.015076923,0.850000001,0.057076923,0.065461539,4.679999828,9.613333384,40.31666692,0.257333328,0.883666674,7.429999987,0.225499998,0.755666673,0.725166678,39.13666662,0.632499993,8.799999952,87.57500076,3.475000024,13.30000019,39.17499924,1.299999952,3.674999952,17.375,38.47499943,1.299999952,0.529999971,83.26999664,34.09999847,46.29999924,54.72187555,12.03437504,0.068125,6.267187551,12.22499999,2.093437493,1.652500007,0.244374998,1.950875007,0.03115625,0.05815625,0.02759375,0.314375006,27.79999987,0.66,19.30000051,24.93333308,8.299999873
5295.276,453.9137671,226108.513,1133.384445,20805.24447,1.175545779,25.99833751,2.035185859,1.522807464,1428.187775,1401.879404,1.291239679,1.501301602,0.225012482,351441.0482,14.71060769,127.8120864,106.1676855,110.2593635,117.8640385,116.6462596,0.968248812,0.861534201,25.41444317,21.32685026,7.141332229,173.5039832,155.9574087,233.4076614,193.8674641,203.5903899,161.4396423,0.940459721,0.823732634,45.42989604,1723.84507,0.035235715,0.238085715,0.062885715,0.016921429,0.768392861,0.053371429,0.068371428,4.650000095,9.446666718,39.69833374,0.27283333,1.005666683,7.284999927,0.228000003,0.792000006,0.710666656,39.06833331,0.631499996,9.0,87.47500038,3.525000036,13.0,42.80000019,1.399999976,3.899999936,15.60000014,36.82500076,1.399999976,0.519999981,83.93000031,34.70000076,45.20000076,54.52467111,11.9782894,0.072514803,6.33393092,12.27675984,2.068766411,1.635723693,0.243092104,1.939560849,0.030942435,0.058725329,0.029404605,0.327697368,28.03333282,0.659,19.56666692,24.36666679,8.26666673
5294.8,444.1482762,229040.7318,1133.548009,20775.03394,1.907477399,25.57025178,1.22411882,1.521893814,1422.90978,1401.879404,1.296059171,1.514876728,0.211520112,354435.7331,13.26599979,131.1513627,115.7371302,116.6438615,124.2490276,121.3557978,1.292573253,1.180713512,23.68477758,21.91398565,7.684723139,186.1025581,163.0009551,257.3572013,213.7717514,206.0497684,163.0825043,1.251416738,1.117925455,46.00482194,1555.66507,0.035583332,0.227750001,0.059,0.016333334,0.693666667,0.045916667,0.06625,4.769999981,9.26333348,39.65833346,0.267833335,1.051666677,7.436666807,0.249499999,0.808999995,0.704999993,39.38833364,0.657833338,8.900000095,87.47500229,3.324999928,12.80000019,42.32499981,1.399999976,3.700000048,14.85000038,37.72500038,1.299999952,0.50999999,83.86000061,34.20000076,46.09999847,54.53529425,12.24411751,0.058125817,6.343823517,12.35647056,2.155588241,1.604999998,0.246470586,1.948176468,0.031058824,0.0615,0.030352941,0.327058825,27.83333333,0.658,19.66666667,25.5,8.333333333
5193.681,448.6901548,229077.2402,1133.414134,20524.6617,0.724271172,25.52508918,1.2660947,1.544942513,1421.796549,1420.310754,1.293720936,1.509985526,0.239029877,355106.6081,14.15236664,137.7108844,118.5635163,129.0093886,127.8191592,127.5831855,0.912393796,0.888159963,23.8209006,21.54869517,7.676912169,248.3364417,210.663404,271.9765898,223.0001278,203.3762156,183.7149176,0.896532233,0.813487127,46.24756559,1569.680048,0.035771429,0.237785714,0.064314286,0.014721429,0.826749997,0.056357143,0.066657143,4.71999979,9.431666692,40.24833361,0.254999998,0.894499997,7.606666724,0.210333335,0.713333338,0.736999998,38.95833333,0.601499995,8.733333588,87.93333181,3.099999984,13.0,42.46666718,1.899999936,3.899999936,15.66666667,36.06666692,1.299999952,0.519999981,83.95999908,33.70000076,45.40000153,54.54374993,11.83124992,0.066843751,6.293124989,12.34843749,2.118749961,1.601562496,0.246249997,1.962281246,0.03253125,0.059,0.030718751,0.325000003,27.90000025,0.657,18.5,24.79999987,8.200000127
5423.342,435.4784461,229533.2005,1134.203832,20283.59847,0.516834543,25.65350588,1.640749931,1.438908945,1396.074672,1373.672363,1.287783315,1.398598502,0.228811733,354358.6185,20.64388371,126.6241411,113.466279,108.2750899,118.0702683,114.2837111,1.333059197,1.23671149,24.8764406,21.1665163,7.804878751,242.5819116,181.8351357,259.3637053,187.3518416,194.2645226,169.5859778,1.321353607,1.140072562,45.46446482,1807.935097,0.034478572,0.230121428,0.062542857,0.018128571,0.797578569,0.053450001,0.064821429,4.760000229,9.594999949,39.59999911,0.294500001,0.998833328,7.466666619,0.219500003,0.796999991,0.739666671,39.46000099,0.631333321,9.075000048,87.60000038,2.449999988,12.79999971,35.69999886,1.299999952,3.449999988,18.875,40.67500019,1.299999952,0.519999981,83.95999908,34.59999847,45.40000153,54.55950184,12.20638008,0.063167421,6.266968354,12.2913574,2.093800887,1.659027146,0.248280541,1.9617059,0.031574661,0.058063349,0.029830317,0.311108598,27.49999936,0.656,19.23333295,24.56666629,8.333333333
5303.984,439.9471245,228584.8249,1133.751419,20982.75846,-0.593181142,25.70520727,1.563807636,1.475471015,1406.209991,1396.668143,1.287157352,1.423310881,0.244056389,350993.3424,14.15236664,133.4157991,110.9762901,115.4666338,131.2886362,120.6112855,1.123950891,0.935599084,25.66022754,20.55361867,7.879540126,188.3914816,238.6579501,337.9073118,231.0657552,186.9006392,157.5490074,0.997019038,0.968709047,45.24229765,1555.665077,0.031373333,0.210933334,0.067733334,0.02246,0.842673337,0.05214,0.066186667,4.639999866,9.714285714,38.52285767,0.252,1.135285727,7.239999975,0.243000001,0.830714285,0.709000008,39.98285675,0.677999999,8.775000095,87.79999924,2.724999964,12.75,26.79999971,1.299999952,3.824999988,24.07499981,44.00000095,1.399999976,0.50999999,83.69000244,34.09999847,46.29999924,54.70117652,12.01588236,0.062503922,6.224176459,12.20323522,2.069588177,1.591019614,0.248588233,1.96090587,0.032268628,0.055933333,0.029686275,0.309352944,27.13333321,0.661,19.56666692,24.83333333,8.466666857
5328.409,438.1984964,229591.3398,1133.343267,20593.35132,-1.91109703,25.8173794,0.956998467,1.434637427,1418.570021,1392.597794,1.285872087,1.380951772,0.239151024,348538.7943,14.71060769,132.1264544,112.0264104,119.4695794,121.8065942,123.5822582,0.923965732,0.885213626,25.44529939,20.85488566,8.191941937,217.6839924,195.1083387,275.2933356,185.7512595,163.6410726,165.0412651,0.893208444,0.827866447,44.83008194,1555.66507,0.031892858,0.200678571,0.0644,0.019271428,0.837057148,0.053292857,0.062821429,4.730000019,9.579999924,39.57666651,0.245166669,0.980166664,7.156666756,0.219333333,0.787166665,0.72116667,39.63333384,0.661999991,8.650000095,87.62499809,2.375,12.6500001,27.7249999,1.299999952,3.75,23.4749999,43.75,1.349999964,0.519999981,83.73000336,33.70000076,47.0,54.76930117,12.05992647,0.064068015,6.281930152,12.17343747,2.055147043,1.616158075,0.250312497,1.938560665,0.031610294,0.054849265,0.028430147,0.305128678,27.43333308,0.658,18.79999987,24.73333359,8.399999936
5276.552,444.9727132,232967.804,1133.503047,20876.42383,-1.626789367,26.01212764,2.035185859,1.408809448,1413.984111,1401.879404,1.29138201,1.37047569,0.222326904,353220.9635,14.08700132,143.5757294,122.7886136,128.0316861,137.5903969,133.8414946,0.987270549,0.939455154,25.71883686,20.54347769,8.737044752,263.3677718,250.5438519,301.5238412,193.2258498,163.6385384,168.5991636,0.929260549,0.907559812,44.3266298,1639.755089,0.031433333,0.198040001,0.065413334,0.021806666,0.817920005,0.051653334,0.066019999,4.690000057,9.675000032,39.34333293,0.242833331,0.95599998,7.001666625,0.221333335,0.796166668,0.71449999,39.81666692,0.664500018,8.449999809,88.10000038,2.724999964,12.6500001,30.17500019,1.299999952,3.49999994,23.1500001,41.875,1.299999952,0.519999981,83.19999695,33.20000076,48.20000076,54.75758547,11.77879254,0.058125817,6.280185752,12.10184206,2.03487613,1.62555728,0.245557273,1.927961311,0.031342106,0.053113003,0.026812694,0.309721363,27.20000013,0.657,19.16666667,23.79999987,8.399999936
5440.218,449.4487013,234070.2402,1133.971446,20868.7841,-2.551395888,25.89484096,0.956998467,1.431681613,1415.41271,1413.651286,1.28236192,1.38743484,0.230719808,356676.0404,20.64388371,127.7325188,113.2543109,117.9264921,122.1642609,119.569718,1.027784715,0.995854837,24.94072421,20.81689413,8.491694808,229.1968327,236.7491792,283.5759544,184.6557916,166.9686921,165.5116671,1.000387693,0.930310247,45.06157223,1555.665062,0.032207143,0.202242859,0.064035715,0.020707143,0.734521427,0.048135715,0.064814287,4.650000095,9.558333238,39.88333257,0.239166667,0.973500003,7.029999892,0.212166669,0.780500005,0.720499992,39.43166669,0.65866667,8.525000095,88.0,3.199999928,12.75,29.5250001,1.299999952,3.599999964,23.4749999,42.10000038,1.349999964,0.50999999,83.69000244,33.5,47.5,54.61249995,12.16805545,0.06116389,6.333555506,12.42358324,2.075333311,1.619611116,0.24533333,1.961863882,0.03175,0.049275,0.027575,0.299166667,27.26666641,0.661,19.36666679,24.96666718,8.26666673
5138.143,453.4772249,231265.9544,1133.617757,20595.41626,-2.928313712,26.20001896,1.984724658,1.448876838,1409.962536,1387.893132,1.280133451,1.406453575,0.231546835,349914.599,11.65023965,148.1653007,122.5034103,126.489934,145.0280151,135.1063178,1.110666052,0.951983303,23.94549084,20.62873864,8.217143635,266.2358176,325.1269684,372.875234,224.4695174,179.9394525,188.9684262,0.996987686,0.984885315,46.50445477,1667.785057,0.033600001,0.209466666,0.062533334,0.0186,0.725666674,0.049,0.068533335,4.880000114,9.474999905,40.27833366,0.255,0.928499977,6.823333263,0.218166669,0.825666646,0.727333327,39.36166636,0.641000003,8.599999905,87.52499962,3.224999964,12.89999962,30.30000019,1.400000036,3.824999988,22.10000038,42.375,1.349999964,0.529999971,83.48999786,33.79999924,47.0,54.79185543,12.45728498,0.056429864,6.383189996,12.10746601,2.018846143,1.583687794,0.237669684,1.897316727,0.033694571,0.048006787,0.030002263,0.294728508,26.96666718,0.67,18.23333295,25.43333371,8.133333524
5246.97,444.6073622,232036.6198,1133.878006,20832.02002,-5.092373828,26.50470463,1.428217226,1.459213456,1415.41271,1391.279441,1.277825663,1.403346916,0.244473652,353415.7018,11.65023965,139.9124368,125.9683425,124.9767478,137.350901,130.2871138,1.098589073,0.988325469,24.92501895,20.61128338,7.128433565,251.5250912,506.7090085,525.3540014,246.5463422,165.8647213,156.1252051,1.002928846,0.994118211,46.62822072,1471.575054,0.033292857,0.218028573,0.065385714,0.018328572,0.801971423,0.054171429,0.068264286,4.769999981,9.581666946,40.44666672,0.271333332,0.898166666,6.951666673,0.202333334,0.737166673,0.723833342,38.88666789,0.612500002,8.474999905,87.77499962,2.824999988,12.70000029,33.125,1.349999964,3.900000036,20.7249999,40.90000057,1.349999964,0.529999971,83.59999847,33.40000153,47.79999924,54.74307719,12.44256403,0.057582052,6.395205186,12.13476919,2.013897414,1.634230765,0.240666665,1.898287185,0.033007693,0.048833333,0.029112821,0.299410256,27.16666667,0.678,19.66666667,24.96666654,8.166666667
5116.556,453.7920427,232463.4922,1134.209778,20946.21541,-5.750526547,26.22542349,1.333114219,1.425633182,1410.012634,1375.931941,1.268059924,1.387066434,0.225596732,349173.4115,14.71060769,152.5244249,136.4270337,134.2927443,144.9644648,139.4730717,1.092590665,1.009217476,24.68197433,20.13541921,7.246510386,294.1769918,438.8298581,656.8759638,256.9274515,182.0009302,167.0979442,1.054137106,0.961093165,47.2423528,1513.620056,0.032846155,0.195461539,0.060846153,0.021538461,0.730999992,0.042076924,0.067846155,4.730000019,9.51000007,39.2650013,0.253166666,1.143999994,6.716666619,0.239500004,0.895499994,0.699999998,39.85333379,0.631833335,8.474999905,87.77499962,2.800000012,12.75,32.25,1.299999952,3.574999988,22.7750001,40.10000038,1.299999952,0.5,83.11000061,33.29999924,48.0,54.7589868,12.52679739,0.058439542,6.406601308,12.09227132,2.039575146,1.593856212,0.233578431,1.888276142,0.033480392,0.049026144,0.029401961,0.305147062,26.93333371,0.672,18.79999987,25.06666629,8.5
5203.645,448.7455651,233253.2168,1133.996643,20949.39437,-6.753221651,26.26404659,2.319619164,1.465762064,1416.338113,1425.408639,1.269328902,1.410785685,0.245536495,350590.5495,14.71060769,155.0728753,146.1415777,140.1781371,143.5486825,144.8660831,0.978128205,1.007164357,24.68082968,19.66897289,7.264326791,423.9306475,481.7511075,600.0082499,286.4483624,177.3649267,200.4657866,0.997846253,0.885635965,47.69646327,1429.530067,0.032942858,0.217892858,0.066621428,0.016771429,0.829885708,0.055807143,0.0671,4.690000057,9.769999981,40.75333277,0.243166663,0.889499992,7.070000013,0.195833333,0.737999996,0.734999994,38.98166656,0.5795,8.399999857,88.0,2.674999952,12.75,28.87499952,1.399999976,3.599999905,22.04999971,44.07500076,1.25,0.50999999,83.83999634,33.0,48.5,54.79499984,12.18333325,0.054055555,6.376444414,12.2417222,2.020666643,1.54638888,0.235499999,1.92038334,0.035655555,0.050366667,0.030255556,0.306111114,26.73333359,0.682,19.03333346,25.09999975,8.53333346
5116.21,440.8123629,232212.3932,1133.878387,20901.6993,-9.47545596,26.55455613,1.636588324,1.490574683,1409.041364,1420.866244,1.269240379,1.41392686,0.267866048,350679.1263,18.50420716,172.7379424,151.3595308,151.1852961,151.6299852,157.6691144,0.851135465,0.852693255,25.40099208,19.32264821,7.015345871,426.0651754,462.5297801,641.147346,324.5124404,197.6748581,215.8497238,0.865703786,0.754672647,47.57641633,1583.695061,0.034107693,0.228076923,0.065161538,0.014284615,0.877569231,0.058915385,0.068346154,4.800000191,9.178333282,40.41000048,0.208666667,0.980500013,6.795000076,0.177333333,0.794333329,0.686666677,39.42500051,0.519166668,8.450000048,87.95000076,3.700000048,12.70000029,31.625,1.299999952,3.649999976,21.67499971,41.77000046,1.25,0.5,83.37999725,33.09999847,48.29999924,54.7187782,12.20882346,0.063830317,6.405723996,12.12683256,2.015203602,1.597579186,0.239004524,1.894000004,0.032624435,0.047081448,0.028088235,0.298687789,26.26666705,0.672,18.60000038,25.13333321,8.46666654
5228.581,429.3340457,227677.8711,1134.706589,20387.22388,-8.986189187,26.78233735,1.563506209,1.498936261,1413.329753,1403.594167,1.247465521,1.431275601,0.261131399,339302.3411,20.64388371,147.8871959,145.3454812,142.3981632,142.7140554,140.5967124,1.239066924,1.178094022,24.77710279,20.41003513,6.868625244,377.6951796,467.5668551,637.0878351,447.0680885,258.7726784,226.0781337,1.233084517,1.065306062,47.25750224,1695.815075,0.034533334,0.220733334,0.062666667,0.0162,0.825799998,0.053133333,0.070466667,4.739999771,9.123333295,40.58499972,0.168333332,0.941666663,6.964999994,0.170000002,0.806666662,0.690000008,40.38333257,0.483333329,8.449999809,87.75,2.925000012,12.80000019,32.55000019,1.37499997,3.599999964,20.59999943,41.875,1.299999952,0.50999999,83.01999664,33.29999924,48.0,54.85098631,12.38702293,0.055340461,6.506101975,11.93218755,2.010180914,1.603519734,0.243404604,1.83508387,0.032069079,0.050172697,0.02884704,0.302746713,26.40000025,0.667,18.46666718,24.73333295,8.333333333
5181.541,426.099786,222567.043,1135.29748,20882.41528,-9.581514676,27.03962278,1.810391009,1.448421672,1401.124991,1406.436646,1.245753258,1.382556458,0.25243548,329199.7773,5.59499979,147.215318,132.5205094,135.1084506,146.4302355,137.4995505,1.024010914,0.873451449,24.42127279,21.14538485,7.661060365,261.7229996,388.4158669,582.8988508,426.4544652,263.0675411,174.1737525,0.93873737,0.848831793,27.3625615,1625.740082,0.034713334,0.244993334,0.05884,0.017953333,0.767213333,0.06466,0.09052,4.724999905,10.01833344,39.28666687,0.215,1.066666663,7.171666622,0.198333333,0.879999995,0.731666674,39.55000051,0.646666666,8.449999809,87.64999962,2.724999964,12.75,30.0999999,1.349999994,3.550000012,21.55000019,43.44999981,1.299999952,0.50999999,83.05000305,33.20000076,48.09999847,55.70726485,12.69224358,0.044963675,6.447863234,10.75594025,1.959871786,1.669914523,0.273247866,1.668412396,0.030844017,0.046440171,0.027662394,0.30175214,26.66666667,0.672,19.33333333,24.29999987,8.500000318
5167.656,434.6405332,226880.2513,1134.567322,20681.9506,-13.41498872,27.56813161,1.810391009,1.466061582,1403.542184,1403.419881,1.248197724,1.402565092,0.253100388,338456.4818,1.611448805,161.407877,151.1944256,148.0756594,161.6511898,153.2845154,1.073058565,1.027381924,23.75405979,20.34531105,8.425455332,331.3781357,348.177166,471.9546331,321.0378774,233.1669807,202.1798261,1.053552352,0.926908446,27.63476024,1373.47007,0.033592857,0.261535715,0.060335714,0.019128572,0.627142864,0.071828571,0.099807143,4.699999809,11.04833333,38.10000038,0.195000003,1.035000016,7.689999898,0.229999994,0.964999994,0.720000009,38.35166677,0.846666664,8.450000048,87.49999809,2.300000012,12.5999999,34.89999962,1.299999952,3.49999994,18.69999981,41.59999943,1.25,0.5,83.86000061,33.09999847,48.29999924,55.363333,13.01899989,0.048733333,6.605999994,11.14366668,2.004333309,1.614666665,0.261333332,1.687233341,0.0307,0.054266667,0.028233333,0.31866667,26.26666641,0.682,19.26666705,25.03333346,8.399999936
5057.081,449.2369262,225036.5911,1133.010778,19676.02791,-15.53218166,28.153591,2.490632623,1.517697046,1416.887524,1422.190094,1.272781,1.454429989,0.260235899,339010.974,5.59499979,161.43536,151.4855722,148.2933178,160.4662593,153.3165458,0.977486687,0.947487791,24.63436206,20.16317105,7.907846669,328.1004893,463.2175204,568.3827133,302.0603142,227.1484623,202.1892789,0.96907936,0.835198301,46.62574498,1583.695057,0.037992307,0.280184615,0.062253847,0.015130769,0.737392306,0.07623077,0.101323077,4.739999771,10.73166656,38.875,0.211666666,0.858333329,7.930000067,0.213333334,0.875,0.715000004,38.32333374,0.811666667,8.474999905,87.5,2.550000012,12.60000038,31.4749999,1.474999994,3.49999994,21.99999952,41.55000019,1.349999964,0.50999999,83.91999817,33.5,47.59999847,55.2685711,12.64904756,0.049057143,6.613309474,11.18083337,2.028166648,1.636690473,0.259571424,1.691057146,0.031516667,0.054890476,0.028969048,0.316357145,26.66666667,0.7,18.53333346,24.79999987,8.366666476
5260.503,442.3716432,224445.6029,1134.048701,18760.01579,-13.75579981,28.48009586,1.63386799,1.503149201,1409.13162,1411.491913,1.257096022,1.395225977,0.296620896,339885.2969,14.33422311,148.4842288,134.9928058,134.5611636,145.9113242,140.1272208,1.100977083,1.004481539,25.18189883,20.59422612,6.738747696,267.145195,273.6164646,479.2518031,276.9600945,233.3604279,170.4536858,1.064293807,0.923311844,46.82027133,1569.680061,0.035364286,0.264007145,0.059428572,0.018814286,0.721492861,0.067707142,0.098371429,4.78000021,10.36666663,37.41166623,0.185000002,1.175000032,7.809999863,0.251666665,1.053333332,0.693333328,39.2033329,0.820000013,8.550000191,87.5,3.399999917,12.8499999,33.34999943,1.299999952,3.625,19.9000001,41.82499981,1.399999976,0.519999981,84.13999939,33.70000076,47.20000076,54.94090897,12.65631302,0.048492424,6.730126246,11.52631316,2.0749242,1.602373727,0.261893937,1.712532832,0.034727273,0.060737373,0.030007576,0.369343434,26.60000038,0.671,18.73333295,24.60000038,8.366666476
5185.15,440.4962225,227929.7188,1133.46051,18504.41097,-6.690281482,28.49752363,1.636588324,1.524097731,1412.317129,1393.676849,1.246156186,1.48371538,0.241073488,339069.1732,11.65023965,130.3917001,125.7489548,129.7604237,133.2727578,130.4374161,1.070588169,1.069791796,25.24081564,20.54980127,6.688051542,233.3701121,251.3402863,382.0164452,257.2915084,203.9704412,164.5169803,1.036214113,0.975637525,46.85364294,1597.710072,0.034578572,0.275149999,0.062764286,0.017257143,0.768285717,0.072492858,0.092764286,4.699999809,10.43833335,38.41833242,0.188333333,0.965000004,7.773333311,0.215000001,0.839999994,0.728333324,39.01999919,0.73999999,8.499999762,87.47500038,2.699999988,12.6500001,31.82500029,1.424999982,3.649999976,21.72499943,41.44999981,1.299999952,0.50999999,83.26999664,33.29999924,47.90000153,54.7674631,11.87150735,0.051836397,6.666084557,11.77694859,2.052389663,1.620735284,0.25573529,1.767512865,0.033961397,0.057900735,0.031005515,0.344944855,26.16666667,0.671,18.83333333,25.03333282,8.100000064
5384.026,445.3772354,234092.5527,1134.324783,18785.73649,3.956959908,27.47703958,1.810391009,1.505726695,1421.691593,1423.296956,1.259630402,1.462233921,0.241911409,346380.9531,11.20984713,128.681826,130.1124268,129.8934011,129.9980164,125.3064349,1.58087792,1.610386081,26.47865669,20.21611889,6.974678556,261.0253169,203.9072666,375.2474658,277.6238143,235.4468835,185.3892377,1.626154361,1.414106843,45.68299135,1793.920097,0.03555625,0.269474999,0.06178125,0.0158,0.642900001,0.06081875,0.09178125,4.849999905,10.31333335,39.10666656,0.136666668,0.929999997,7.821666638,0.201666666,0.87166666,0.763333321,38.93000031,0.696666668,8.450000048,87.30000114,3.049999952,12.70000029,30.0999999,1.375,3.699999928,21.05000067,43.77499962,1.299999952,0.49000001,83.93000031,33.20000076,48.09999847,54.91651775,12.85892853,0.050629464,6.692455377,11.60589294,2.069419618,1.639151796,0.260044639,1.734553565,0.032736607,0.055473215,0.027450893,0.3440625,26.79999987,0.674,18.76666705,24.90000025,8.100000381
5134.35,448.7054087,225095.5658,1133.863764,18712.36312,3.843215615,26.62429802,2.404158257,1.587456614,1430.305202,1429.767049,1.259810984,1.551779697,0.246703648,337538.6432,18.50420716,130.2414567,124.3524971,131.1304433,131.2454942,130.4106207,0.966183876,0.961107761,27.77162186,19.92433198,6.366094053,258.698129,243.281051,357.6095034,281.8600636,225.3417358,194.9421419,0.945441507,0.848135347,45.29468791,1569.680069,0.03412,0.271706665,0.062546667,0.01528,0.69192001,0.069006667,0.093513333,4.840000153,10.35666672,38.80666733,0.19,0.986666679,7.789999962,0.219999996,0.831666678,0.744999995,38.86833318,0.709999998,8.449999809,87.54999924,2.775000036,12.8499999,30.0,1.449999988,3.625,22.4000001,42.52500057,1.349999964,0.519999981,83.91999817,34.29999924,47.59999847,55.05588258,12.43294108,0.048129412,6.606176511,11.48823529,2.064235299,1.630941162,0.258764706,1.739064706,0.033141177,0.057876471,0.027429412,0.335058828,26.76666705,0.67,19.10000038,25.33333333,8.100000064
5126.563,432.9008683,223524.3379,1134.446228,18453.12236,0.718679513,25.95777019,2.453524612,1.533499107,1424.564498,1419.998566,1.265813748,1.489458844,0.245761743,334896.5404,14.71060769,141.1943706,130.2401231,135.6708415,138.385795,138.5865536,0.899296582,0.914983186,25.70087091,21.0780774,6.202291489,341.7352142,310.3535811,396.8358396,275.4178225,235.2536481,227.0989265,0.901928291,0.789222298,46.37905439,1639.755085,0.035576923,0.272961541,0.0692,0.013215385,0.908530781,0.080723078,0.091846154,4.789999962,10.42999999,39.21833356,0.176666666,0.948333353,7.749999921,0.161666666,0.781666666,0.745000005,38.22999954,0.609999985,8.449999809,87.64999962,3.274999917,12.5,29.39999962,1.299999952,3.675000012,25.25,40.375,1.299999952,0.529999971,83.30999756,33.20000076,48.20000076,54.94131604,12.39868418,0.049263158,6.601894761,11.54989468,2.054894721,1.671342118,0.25221052,1.750047367,0.032473684,0.059036842,0.028126316,0.334447366,26.53333346,0.673,18.93333308,24.46666654,8.333333015
5285.111,445.6554967,227194.9447,1134.6524,18881.73006,-0.887155691,26.20730146,1.844075236,1.433687801,1413.649445,1401.647491,1.269389788,1.413389996,0.210798377,337561.9453,11.20984713,122.964852,121.4087302,116.7801282,125.2745024,116.8363647,1.676457117,1.609386725,26.17759697,21.13983083,5.840324422,258.5782674,267.9278406,368.809344,226.7344379,214.2376283,178.9562411,1.662409867,1.481490905,46.21548573,1541.650085,0.034423077,0.254046152,0.064346153,0.0163,0.746507691,0.063800001,0.088538463,4.659999847,10.4000001,38.91499964,0.185,1.061666658,7.669999917,0.201666668,0.87166665,0.708333333,38.9766674,0.674999992,8.424999952,87.67499924,2.699999988,12.55000019,27.375,1.449999988,4.12499994,27.0999999,39.94999981,1.299999952,0.479999989,83.37999725,33.09999847,48.20000076,55.1433328,12.01833334,0.05,6.460333347,11.43000002,2.061333346,1.63833334,0.249999996,1.770066651,0.032466667,0.0583,0.0276,0.323999999,27.70000013,0.662,19.5,24.43333371,8.333333015
5222.898,466.8395132,230628.638,1133.834686,18915.29663,-1.32928894,26.10437242,1.090813438,1.405058498,1407.715129,1408.049176,1.274612933,1.372040207,0.218907948,341774.1458,20.64388371,127.8954175,119.869648,123.7544982,127.4477437,123.5762564,1.150013154,1.139703512,26.48008609,20.57944671,5.92233183,250.5871334,207.502142,312.1728446,215.3471756,211.077212,180.374602,1.132951098,1.018954662,46.4018925,1527.635061,0.031371429,0.246085714,0.0595,0.0187,0.704564286,0.059392858,0.084064285,4.659999847,10.52666664,38.3799998,0.165,1.146666666,7.470000029,0.221666666,0.958333343,0.731666664,39.6433328,0.706666668,8.449999809,87.5,2.724999964,12.44999981,28.17499971,1.37499997,4.024999857,27.25,39.17500019,1.349999964,0.519999981,83.45999908,33.29999924,48.0,55.33187484,12.81479168,0.04840625,6.48895833,11.32343741,2.003916659,1.638979169,0.249708329,1.745327091,0.03193125,0.05844375,0.02816875,0.323166672,27.73333295,0.671,19.59999975,25.1666673,5.53333346
5058.542,467.6280875,229294.6374,1134.800807,19224.85286,-1.751081134,26.08014059,2.421225329,1.414450854,1419.804312,1389.646057,1.2766148,1.359404256,0.237570701,342030.4531,0.565411118,140.1256259,131.0473989,133.289012,139.0063903,135.3804906,0.985383439,0.980744528,27.98792521,19.78474569,5.617058853,323.9812139,421.5085812,483.6669706,258.7225819,207.2037423,193.6290131,0.960537029,0.886296414,46.00555881,1597.710056,0.031557143,0.242021427,0.074014286,0.018914286,0.983157158,0.069914286,0.083692857,4.550000191,10.46166674,38.34333293,0.210000002,1.058333327,7.316666603,0.208333336,0.860000004,0.723333329,39.78166707,0.643333336,8.399999857,87.79999924,3.300000012,12.8499999,28.64999962,1.399999976,3.475000024,27.05000019,39.42499924,1.299999952,0.50999999,83.01000214,33.09999847,48.29999924,55.20901952,12.29196076,0.053511765,6.524627448,11.33099999,2.00760783,1.611607841,0.250764704,1.736999993,0.032992157,0.057160784,0.030364706,0.329529413,27.59999975,0.669,19.13333321,24.66666667,8.366666476
5093.212,478.1266022,231726.0605,1135.823995,19203.66903,0.893114153,26.28797706,1.096561432,1.417775551,1422.919527,1366.615567,1.272683983,1.375549798,0.227724623,340800.7253,11.65023965,135.8378286,131.879378,133.927372,129.528458,128.4351921,1.078041166,1.124728262,28.15956283,19.56411036,5.587684313,369.501461,402.7948799,549.6526765,286.888073,229.530557,212.8978297,1.108710567,0.960574575,46.08924596,1513.620049,0.030621428,0.239821429,0.073135714,0.020164286,1.117307148,0.06915,0.083628572,4.670000076,10.32399998,38.2519989,0.226000002,1.134000003,7.356000042,0.207999998,0.930000007,0.694000006,40.9159996,0.624000001,8.424999714,87.64999962,3.274999917,12.79999971,30.14999962,1.299999952,3.87499994,25.07500029,39.59999943,1.299999952,0.519999981,83.25,33.20000076,48.20000076,55.4212503,12.24312493,0.051575,6.392687467,11.29287513,1.968625015,1.614062501,0.245062498,1.767343764,0.03365625,0.05533125,0.02675,0.316750001,27.59999975,0.676,19.30000051,25.23333359,8.433333079
4370.617,441.2361106,213202.7656,1098.488434,13120.43046,-3.354186674,24.25924015,2.421225329,1.491044556,1399.96228,1406.910667,1.243486568,1.395359039,0.283392843,305191.5794,18.50420716,211.108113,191.6717593,187.4726105,192.7084325,189.6894525,0.976372587,0.993153922,26.82187064,18.45232034,4.792361301,665.2389323,646.8392063,680.9432373,534.134861,354.0371539,476.0185623,0.992490515,0.8546523,49.59737762,1317.410059,0.027438462,0.250261538,0.080115384,0.010923077,1.622230777,0.104630769,0.081261539,4.360000134,10.56833315,41.27500025,0.121666666,0.518333321,7.261666695,0.103333333,0.590000004,0.836666663,39.20166651,0.643333336,8.475000143,87.77500153,3.0,12.44999981,36.25,1.449999988,3.724999964,18.0250001,40.55000019,1.299999952,0.529999971,83.98000336,33.20000076,48.09999847,55.37820534,12.00064098,0.051470085,6.45478634,11.20878197,1.969829058,1.633098292,0.233910254,1.738175215,0.032666667,0.044801282,0.024608975,0.29363248,25.06666629,0.697,17.0,23.83333333,8.066666603
