Repository: notKguin/MMK-Informservice

File: final_project/project/ML-intensive_final_project_cleaned.csv (part 29 of 39)
Количество чугуна (т),Удельный расход кокса (кг/т),Расход холодного дутья (м³/ч),t горячего дутья (°С),Расход природного газа (м³/ч),t природного газа (°С),Содержание кислорода в дутье (%),Расход пара на увлажнение (т/ч),Перепад давлений общий (ат),t чугуна на выпуске (лётка 1) (°С),t чугуна на выпуске (лётка 2) (°С),Давление колошникового газа (ат),Перепад давлений нижний (ат),Перепад давлений верхний (ат),Выход колошникового газа (м³/ч),Положение клапана малый снорт (%),t колошникового газа 1 (°С),t колошникового газа 2 (°С),t колошникового газа 3 (°С),t колошникового газа 4 (°С),t колошникового газа в пылеуловителе (°С),Уровень засыпи (запад) (м),Уровень засыпи (восток) (м),CO в колошниковом газе (%),CO₂ в колошниковом газе (%),H₂ в колошниковом газе (%),t периферийных газов 1 (°С),t периферийных газов 2 (°С),t периферийных газов 3 (°С),t периферийных газов 4 (°С),t периферийных газов 5 (°С),t периферийных газов 6 (°С),Уровень засыпи (север) (м),Уровень засыпи (юг) (м),N₂ в колошниковом газе (%),Шлак,Чугун.Cr,Чугун.Mn,Чугун.P,Чугун.S,Чугун.Si,Чугун.Ti,Чугун.V,Чугун.C,Шлак.Al₂O₃,Шлак.CaO,Шлак.FeO,Шлак.Ko,Шлак.MgO,Шлак.MnO,Шлак.NaO,Шлак.S,Шлак.SiO₂,Шлак.TiO₂,Бар М10,Бар М25,Влага,Зола,Кокс +80 мм,Кокс -25 мм,Кокс 40-25 мм,Кокс 60-40 мм,Кокс 80-60 мм,Летучие,Сера К,Углерод,CRI,CSR,Fe,FeO,S,SiO₂,CaO,MgO,Al₂O₃,TiO₂,Osn,P,Zn,Cr,MnO,O₂ в горячем дутье,Доля агломерата,Колошниковый газ (CO₂),Колошниковый газ (CO),Колошниковый газ (H₂)
4778.977,454.5407883,224698.2194,1121.306412,13907.05208,-1.872536438,25.0340635,0.853701383,1.340970104,1414.490234,1352.499243,1.236660232,1.183324854,0.317089743,316679.5508,14.33422311,151.3269615,140.9507173,139.7710683,144.9278069,139.8887631,0.914399688,0.901768533,25.31250286,19.4510777,4.777022223,383.4571431,356.0299905,444.9626452,320.7375628,334.2075933,242.7100538,0.980947278,0.717905549,49.86059841,1583.695072,0.027535714,0.225228571,0.062578572,0.018928571,0.747735713,0.054792857,0.080621429,4.579999924,10.35833327,39.18333244,0.204999997,0.98666665,7.269999901,0.213333334,0.938333342,0.770000001,40.27833303,0.61833333,8.424999952,87.62499809,2.600000024,12.5999999,34.27499962,1.299999952,3.725000024,18.19999981,42.57499981,1.299999952,0.519999981,83.95999908,33.09999847,48.20000076,55.52441518,12.03157888,0.044609649,6.401169625,11.18035082,1.973026306,1.620058477,0.223684209,1.746735383,0.033016082,0.043817251,0.023444445,0.284122808,24.96666654,0.699,18.13333384,23.66666667,8.033333302
4556.933,459.8393215,222323.3906,1132.611155,12402.56466,-0.35499877,24.35959959,0.853701383,1.342250889,1409.593988,1336.355133,1.224120056,1.194749057,0.308076235,318587.1445,1.611448805,159.2679666,137.954016,141.0685438,161.5371723,146.7459342,1.024539915,0.874103131,23.90429091,20.18793885,3.992113441,344.0439123,328.2296842,383.2943153,286.2655869,315.8427455,210.6294638,0.969638762,0.813528443,51.30874999,1359.455059,0.030138462,0.234676922,0.063776923,0.016169231,0.736853843,0.05713077,0.085415385,4.75,10.37833325,40.14333344,0.16,0.905000011,7.288333337,0.188333338,0.783333341,0.781666656,39.53333346,0.593333324,8.600000143,87.25,2.899999976,12.4000001,33.22500086,1.550000012,3.574999988,18.5,43.14999962,1.299999952,0.519999981,83.12999725,33.5,47.5,55.37368448,11.91398025,0.052233552,6.452861861,11.31088815,1.945805905,1.611973679,0.227203945,1.752907884,0.032819079,0.046324013,0.023764803,0.29251645,24.26666641,0.702,18.76666705,23.26666641,7.566666603
4673.837,451.5779093,225679.8112,1134.268316,15531.31982,-1.992664736,24.3984828,1.342397224,1.404206902,1403.706599,1338.899341,1.238029753,1.290318236,0.287378047,324184.901,0.565411118,173.1343524,161.5404364,164.2704105,174.9561145,160.5351613,0.923921796,0.927567753,23.99483109,19.81317345,4.778929869,482.5851733,575.2666931,578.3545965,283.3151684,240.2676576,278.1921024,0.882937131,0.809790455,50.79063098,1233.320047,0.029775,0.236308331,0.0672,0.013983334,0.893691654,0.069108334,0.084416667,4.71999979,10.49499989,40.05166626,0.298333337,0.953333328,7.054999987,0.178333332,0.813333342,0.719999999,39.08666674,0.565000017,8.924999952,87.04999924,3.175000012,12.75,32.17499924,1.299999952,3.675000012,19.94999981,42.82499981,1.25,0.529999971,83.5,34.09999847,46.29999924,55.56739725,11.70570175,0.049038012,6.358654931,11.18947362,1.900540934,1.582923978,0.222719298,1.760482457,0.033444444,0.041704679,0.023089181,0.284663742,26.06666692,0.698,18.59999975,23.70000013,8.233333588
4172.583,450.58004,218437.1628,1132.777415,13139.21297,-1.388513695,23.87490368,2.421225329,1.370498657,1398.762614,1378.007778,1.215591391,1.304062814,0.241616632,310206.9779,9.352636322,208.5788609,199.355971,192.5120331,193.4534232,191.1511027,1.114791734,1.157806384,23.00254615,18.7564381,4.023954242,601.8939043,587.9071821,636.1446152,319.4923331,309.6570657,416.7098351,1.181852298,0.968518036,53.59715366,1401.500065,0.027645455,0.231236363,0.066736364,0.016063636,0.999436362,0.071418181,0.082100001,4.869999886,10.5266668,40.2683328,0.131666667,0.713333329,7.071666638,0.170000004,0.76333334,0.798333337,39.94833438,0.571666658,8.950000048,87.02499962,2.675000012,12.8499999,35.625,1.37499997,3.549999952,17.99999952,41.44999981,1.299999952,0.529999971,83.02999878,34.29999924,45.90000153,55.53055541,11.92222227,0.051194444,6.338055518,11.20888888,1.959999998,1.57999999,0.228055554,1.769,0.032527778,0.042583334,0.023611111,0.293333333,27.03333282,0.698,17.43333308,22.5,7.666666667
5346.229,448.8751428,229728.3053,1134.146586,19835.4904,0.955029175,25.76956391,1.708355327,1.469734306,1398.762614,1404.929031,1.278147866,1.366444742,0.287440854,341869.3164,9.352636322,149.2240105,139.1291358,141.273043,152.926698,143.5064217,1.064244327,1.073493781,25.66574637,21.01891518,5.807321052,379.1077881,332.2889646,400.1941439,245.626187,286.6714325,239.4218756,1.127827592,0.910567877,46.87248484,1611.725071,0.026578571,0.213892857,0.062285715,0.0191,0.821435711,0.0614,0.085592857,4.610000134,10.57666667,39.47666677,0.138333332,0.848333339,6.969999949,0.183333332,0.866666655,0.755000005,39.6299998,0.62166666,8.725000143,87.39999962,2.275000036,12.70000029,34.77499962,1.299999952,3.699999988,18.89999962,41.32499886,1.199999988,0.5,83.11000061,33.59999847,47.29999924,55.44678373,12.01578937,0.054519006,6.451608214,11.21172509,1.901637424,1.64166667,0.224342105,1.738247074,0.031366959,0.042714913,0.021741228,0.278903507,27.40000025,0.702,19.33333333,23.36666679,8.166666667
5131.52,443.0553699,224236.3275,1133.779012,19810.4235,1.414926126,25.21604705,1.291173072,1.591832916,1399.96228,1382.957194,1.277535339,1.516255046,0.280291256,337482.3516,31.26468382,150.4963716,131.4356979,146.4826482,154.8109118,143.1592407,1.008489969,0.980943839,25.71643432,20.87844149,6.095912099,315.6387355,252.5361099,342.949103,256.3203309,286.7084719,217.6877244,1.010365218,0.8818631,46.67037551,1569.680054,0.025607143,0.205164288,0.059885715,0.017271429,0.741335711,0.05715,0.079121429,4.679999828,10.62166659,40.15833282,0.134999999,0.761666665,7.094999949,0.173333334,0.883333325,0.761666665,39.37833341,0.61166666,8.775000095,86.97499847,2.724999964,12.8499999,34.60000038,1.525000006,3.875,18.17500019,41.82499981,1.25,0.49000001,83.01999664,33.90000153,46.70000076,55.41562486,11.90937495,0.053968751,6.397500023,11.25562507,1.955312494,1.663437489,0.224687499,1.760000005,0.03121875,0.0425,0.02146875,0.274687504,27.03333282,0.698,19.29999987,24.36666616,8.299999873
5415.324,431.2380709,222889.041,1134.719818,19739.60213,-0.739065782,25.16869092,0.880562099,1.575956131,1435.688375,1381.902657,1.26115571,1.52206474,0.258514874,335883.4219,31.26468382,122.6239227,114.2636932,121.4922034,129.5636158,114.6267125,1.464537022,1.393530952,25.14683318,21.74503922,5.556062082,257.9511973,260.2271194,365.79555,267.4249719,247.897473,197.3892822,1.419342399,1.283025163,46.91549222,1541.65007,0.027441667,0.187833333,0.064158333,0.026675,0.737333345,0.047200001,0.075925001,4.829999924,10.6183335,38.12666639,0.203333336,1.093333324,7.001666625,0.193333333,1.061666687,0.691666673,40.24000104,0.646666666,8.799999952,86.32500076,2.25,12.75,32.27500057,1.299999952,3.899999976,19.6500001,42.875,1.299999952,0.519999981,83.16999817,34.0,46.59999847,55.72647061,12.33529411,0.052382353,6.296764668,11.02941193,1.842941175,1.657058817,0.224411764,1.752470588,0.031970588,0.038176471,0.020558823,0.262352941,27.16666667,0.686,19.73333359,24.53333282,8.366666476
5363.77,446.791742,223581.2389,1134.890025,19978.68905,-3.015571624,25.67376677,2.24139781,1.498223707,1422.772705,1407.604365,1.259968897,1.442526301,0.249706414,334093.793,1.611448805,112.1289431,111.5932995,121.1034969,115.6536328,109.4276609,1.369696448,1.447044621,25.40415112,21.27956907,5.463463664,211.8257917,180.9173639,260.8325526,185.4715271,207.9455064,165.9967601,1.398145045,1.248015029,47.21567345,1555.665062,0.028933333,0.211093333,0.063806667,0.02094,0.745453326,0.0561,0.082386668,4.679999828,10.7833333,38.09833399,0.224999999,1.083333353,6.956666708,0.213333331,0.905000011,0.679999997,39.78833326,0.700000008,8.96666654,86.26666514,2.899999976,12.89999962,31.93333308,1.466666619,4.099999984,18.76666641,43.73333359,1.299999952,0.519999981,83.75,34.40000153,45.90000153,55.80000024,12.05260176,0.05391629,6.331108624,10.95115389,1.869751134,1.644705896,0.226923078,1.730185518,0.033809955,0.034040724,0.022628959,0.257556559,27.70000013,0.703,19.16666667,25.23333359,8.199999968
5374.066,443.5181365,228598.0827,1134.875544,19772.28507,0.194215805,26.0928394,0.853701383,1.438106994,1422.772705,1418.567571,1.266281123,1.386621386,0.237361642,339933.1029,11.45134974,108.3173409,116.3297869,126.7570903,118.4608968,111.1951335,1.60648256,1.757193245,24.95051312,21.5824035,5.239275098,179.4642494,180.2229558,215.8150101,162.5708788,189.945598,160.7259144,1.62936189,1.547557903,47.58002981,1471.575073,0.029857142,0.202785712,0.062500001,0.018,0.717428574,0.054142857,0.077571429,4.739999771,10.68666665,39.58666611,0.181666665,0.899999996,7.076666594,0.178333335,0.841666669,0.705000003,39.87166595,0.606666664,8.866666794,87.06666819,2.900000036,12.8499999,32.63333384,1.299999952,3.666666667,19.86666679,42.5333341,1.299999952,0.49000001,83.86000061,34.09999847,46.29999924,55.81746057,11.86865082,0.050428572,6.229999977,10.98908736,1.865912702,1.648531758,0.221071427,1.764757933,0.033654762,0.031956349,0.02234127,0.25551587,27.83333333,0.713,19.40000025,24.56666629,8.199999809
5206.601,442.4530733,222954.043,1134.659317,19612.91992,0.593237507,26.29851691,1.708355327,1.501532813,1423.838974,1399.089104,1.254274855,1.452766404,0.244638701,332435.4141,12.99053543,112.614027,115.8693164,133.2906907,123.2846457,118.8640496,1.025596256,1.135382727,25.34771395,21.37368917,5.322930018,191.12515,231.027715,266.1307767,169.6335665,175.7502193,167.649252,0.982386177,0.981734353,47.31140391,1513.620066,0.030714285,0.224928571,0.066928571,0.013928572,0.848928575,0.066928571,0.078428572,4.730000019,10.75,40.71000072,0.182857142,0.727142853,7.232857091,0.147142856,0.811428555,0.737142852,39.28571429,0.564285717,8.849999905,87.10000038,2.850000024,12.6500001,36.02499962,1.37499997,3.625,16.22499967,42.74999905,1.299999952,0.49000001,83.47000122,34.09999847,46.40000153,55.83666674,12.10333331,0.049966667,6.261666679,10.90699994,1.911333334,1.581999993,0.226666668,1.742333329,0.033233334,0.031266666,0.0246,0.263333334,27.76666705,0.712,19.93333371,25.09999975,8.23333327
5371.394,433.1407702,222953.9414,1133.95107,19526.9458,-2.645240863,26.58737453,1.944287399,1.486799325,1404.785314,1406.302014,1.26785032,1.448652953,0.232633422,332827.8385,12.99053543,113.3503221,111.732481,117.8922291,116.8003356,113.239864,1.261226363,1.249344923,25.41701913,21.23698155,5.282634755,218.3622278,324.1704248,330.7459717,170.8357086,179.8923823,163.0212419,1.216494871,1.125945032,47.42897542,1667.785072,0.03038,0.215226667,0.066693334,0.016726667,0.788986667,0.059679999,0.075540001,4.829999924,10.56800003,39.60400009,0.208000001,0.968000007,6.977999973,0.189999995,0.955999994,0.708000004,40.27199936,0.607999992,8.650000095,87.27500153,2.75000006,12.70000029,34.125,1.299999952,3.625,17.72500038,43.22500038,1.299999952,0.49000001,83.86000061,33.59999847,47.29999924,55.99999995,12.11805557,0.045305556,6.213750025,10.79027771,1.852916681,1.604305542,0.225000001,1.737958324,0.033805556,0.031805556,0.023666667,0.258472222,27.5,0.71,19.46666654,25.36666616,8.133333524
5418.641,455.2968253,225810.8483,1134.643148,19844.2312,-1.753169905,27.94075902,1.342397224,1.366174301,1407.829163,1381.904769,1.260214602,1.347506518,0.198809025,332035.2552,12.99053543,102.9541604,106.8663174,110.8625854,112.314642,101.7256231,2.129635995,2.215601593,26.17142185,20.75567182,5.816691736,163.1547745,173.6420746,178.3510071,156.5331604,155.571043,154.7014465,2.094535328,2.122454077,46.63950078,1639.755096,0.031384616,0.203076923,0.058384615,0.020307692,0.534230766,0.040692309,0.078076923,4.590000153,10.33833313,39.64499982,0.218333331,1.016666651,7.058333397,0.208333333,0.860000004,0.676666667,40.27333387,0.669999997,8.775000095,86.94999886,3.725000024,12.69999981,34.30000019,1.449999988,3.925000012,18.12500048,42.19999981,1.299999952,0.50999999,83.52999878,33.90000153,46.70000076,55.76235275,11.88941176,0.0507,6.287882297,10.98547052,1.905352937,1.651705891,0.222470588,1.747294134,0.033047059,0.033517647,0.021811765,0.258352938,27.46666654,0.708,19.0,26.19999949,8.166666667
5132.226,452.9926001,224920.6497,1133.998174,19719.76164,-1.682058922,27.90272101,2.414058924,1.451193139,1432.67787,1414.57229,1.260533974,1.396442761,0.242259402,329787.5898,18.13733816,115.4872227,106.6393328,121.0221507,123.6670195,114.320562,0.995393356,0.910298243,26.49210183,20.16347631,5.812776744,189.7086388,351.2245,327.1207441,185.8830887,163.9459991,154.7014465,0.842176989,0.938972461,46.90904903,1499.605057,0.02882,0.230213333,0.072206667,0.013793333,0.789466675,0.06926,0.078546667,4.800000191,10.89333344,40.74833425,0.174999998,0.863333335,7.198333343,0.163333333,0.798333337,0.763333331,39.50000064,0.603333344,8.275000095,88.02499962,2.5,12.55000019,27.1500001,1.5,3.899999976,27.02499962,40.42500019,1.299999952,0.519999981,83.52999878,32.79999924,48.90000153,55.47190486,11.82357141,0.046035714,6.390785663,11.20130951,1.889833323,1.687880963,0.230833333,1.753021421,0.033735715,0.032335715,0.022171428,0.2575,27.33333333,0.709,18.93333308,25.83333333,8.23333327
5312.717,440.3167265,224696.0716,1134.454346,19805.42285,-4.64893959,25.81521201,2.24139781,1.448616788,1435.688375,1394.826965,1.266783183,1.385915106,0.248050633,334681.332,11.79320542,123.3543768,119.8979476,121.4941978,124.3240341,118.9233465,1.216805845,1.025676504,25.79649504,20.61887701,5.526296178,233.3544795,458.976663,630.8905775,297.4718863,209.2257748,162.1447411,1.116709364,1.016080072,47.42661031,1611.725063,0.029792308,0.222846153,0.077861538,0.015092308,0.920123082,0.071861538,0.075084616,4.880000114,10.26833328,39.9766674,0.158333335,1.008333335,7.076666752,0.154999999,0.895000011,0.704999993,40.41500028,0.559999997,7.849999905,88.22500038,3.125,12.6500001,24.95000029,1.299999952,4.249999881,29.375,40.125,1.299999952,0.519999981,83.5,31.79999924,50.79999924,55.63055554,11.87395829,0.050024305,6.341736078,11.10364575,1.873229169,1.572916661,0.228784722,1.751225695,0.033920139,0.034954861,0.022809028,0.269895833,27.66666667,0.705,19.30000051,25.26666641,8.399999936
4218.558,446.9348071,185523.709,1116.148501,14419.9875,-5.143205753,25.19418104,1.56687464,1.124846659,1422.772705,1363.745061,1.008207802,1.094546915,0.17651708,301384.2729,31.26468382,111.6513459,115.1982498,116.0324847,127.7350206,107.7135201,2.248712202,2.023835324,24.09233403,19.2276816,4.912665049,160.5380779,289.5461857,363.0835533,294.1137218,203.1012075,150.8679962,2.028533421,2.138756317,51.23832305,1401.500063,0.027454545,0.202499999,0.069818182,0.018154546,0.814681812,0.0611,0.072009091,4.639999866,10.78000011,39.45599976,0.277999996,1.04799999,6.910000038,0.178,0.918000007,0.7,40.28199921,0.605999994,8.0,88.17499924,3.074999988,12.6500001,24.5,1.299999952,4.399999976,29.0250001,40.77499962,1.299999952,0.49000001,83.0,32.20000076,50.09999847,55.74517575,11.53172509,0.048656433,6.239985337,11.0653655,1.841154974,1.655307011,0.231900586,1.774359645,0.033628655,0.032011696,0.022035088,0.26874269,26.80000051,0.686,19.20000013,24.69999949,8.03333346
5051.052,455.4685612,229698.0319,1133.395182,17570.94735,-9.108110209,25.64980197,1.024083614,1.408360188,1418.9749,1369.543447,1.248406609,1.3474867,0.240969998,329368.8685,11.79320542,121.302715,116.0104129,133.2384424,130.8241434,124.7261442,1.026416784,1.050127899,25.05233256,19.88615958,5.411401808,188.0717059,280.834376,317.3993581,201.1811326,179.4820605,153.1957245,0.98504589,0.967143059,49.02817678,1597.710083,0.028833333,0.21266,0.066,0.015193334,0.74581333,0.062213333,0.07734,4.760000229,10.70666679,40.73166656,0.143333334,0.840000004,7.271666765,0.168333334,0.781666666,0.738333325,39.65333366,0.63166666,8.249999762,87.67500114,4.25,12.55000019,29.67500019,1.399999976,3.925000012,26.125,38.87500095,1.299999952,0.519999981,83.94999695,32.70000076,49.09999847,55.22548127,11.49471157,0.053831731,6.342355781,11.55451925,1.884855771,1.68168269,0.235673076,1.822134619,0.033442308,0.033403847,0.023293269,0.273509616,26.66666667,0.682,19.03333346,24.66666667,8.26666673
5249.371,436.3125584,225763.0957,1132.498388,19706.177,-10.02306859,26.2536939,1.538119994,1.556631088,1425.903006,1408.490223,1.256419053,1.487987926,0.268548079,334967.2201,0.043770346,143.3001347,119.0981366,131.9508085,137.0390323,131.9399576,1.050579901,0.853133875,25.92731603,20.23723801,6.449859758,222.1333326,281.2438685,384.504055,271.7232304,260.044302,155.494604,0.951155188,0.857879095,46.76568747,1583.695068,0.0288,0.220307143,0.069871429,0.014135715,0.873321414,0.069407143,0.077999999,4.860000134,10.70500008,40.40333303,0.218333336,0.965000014,7.103333394,0.168333334,0.813333333,0.713333338,40.09833336,0.605000009,8.650000095,87.30000114,2.62500006,12.5999999,29.97500038,1.274999976,3.849999905,25.25,39.65000057,1.299999952,0.469999999,83.51999664,33.59999847,47.29999924,55.46636398,11.53102279,0.047118182,6.279886408,11.32727267,1.866750005,1.63572727,0.237999998,1.804377268,0.034456818,0.034370455,0.022790909,0.287318183,27.03333346,0.674,19.33333333,25.09999975,8.399999619
5326.175,441.1190774,225461.3027,1134.400874,19800.06852,-14.04930373,27.28931872,1.904547751,1.486348326,1418.289201,1407.985884,1.251934499,1.451711227,0.229567765,331259.4831,0.078023323,138.7954451,129.2012914,135.7053407,139.8690637,127.0962696,1.668376056,1.518070114,25.8362879,20.33454053,6.232866148,184.7738406,275.1396294,396.2788658,267.3002326,236.5178954,150.5529938,1.579523951,1.488679628,46.97524198,1667.785088,0.027121428,0.206971427,0.069999999,0.017771428,0.877942852,0.068028571,0.07375,4.75,10.93166669,39.40166601,0.238333337,1.023333321,7.175000032,0.178333335,0.858333329,0.668333342,39.93166606,0.643333336,8.424999952,87.87500191,3.149999976,12.6500001,25.2249999,1.299999952,4.0,28.20000029,41.27499962,1.299999952,0.460000008,83.05999756,33.09999847,48.29999924,55.39181242,11.42646208,0.058995614,6.264663709,11.38121343,1.904853796,1.643801167,0.240760231,1.817057016,0.034475147,0.032703217,0.022542398,0.263947365,27.20000013,0.67,19.56666692,24.93333308,8.333333333
5366.62,449.4511219,226653.5853,1133.369054,19511.89067,-10.17151217,27.21922151,2.451302901,1.481241032,1399.976641,1406.098083,1.249509161,1.409633597,0.260730378,331252.1081,13.26099968,125.3741344,110.4663105,119.1823581,126.6503,116.2192049,1.327703205,1.110066292,26.05389404,20.21464483,6.113164643,164.9375161,255.1239541,391.6214828,289.2802633,226.9915015,153.5229034,1.207614901,1.149898964,46.99322859,1541.650078,0.027292307,0.200938462,0.066676923,0.016953846,0.699023077,0.058769231,0.07893077,4.699999809,11.16000017,39.5416673,0.143333332,1.038333317,7.279999971,0.158333334,0.876666665,0.738333335,40.17333349,0.661666671,8.474999905,87.95000076,3.00000006,12.70000029,25.8499999,1.299999952,3.775000036,27.55000019,41.52500057,1.299999952,0.460000008,83.16999817,33.29999924,48.0,55.50189074,11.6329832,0.052445701,6.223256301,11.297521,1.889663863,1.665840331,0.252142857,1.815615547,0.035430672,0.031262605,0.022760504,0.26510504,27.30000051,0.673,20.23333359,25.23333359,8.200000127
5220.309,452.4702725,227139.735,1134.372375,18696.33244,-4.007676385,26.47933563,1.56687464,1.515525977,1404.452002,1392.722591,1.249002139,1.442405005,0.267670005,331137.7591,31.26468382,125.8537788,110.9846662,125.8484945,132.1896769,123.1677821,1.134856408,0.908483143,26.10621238,19.94851915,6.113975803,174.0311712,321.8146814,408.258831,311.4015656,221.3842882,154.9646556,0.983036593,1.032017929,47.21944682,1471.575077,0.02582,0.202833334,0.065066668,0.01718,0.684313329,0.061526667,0.082860001,4.739999771,11.07833338,39.10833359,0.201833333,1.013833334,7.205000083,0.199666666,0.884499997,0.712333322,38.96333377,0.765333335,8.274999857,87.80000114,3.200000048,12.70000029,30.2750001,1.375,3.449999928,25.9000001,39.0,1.299999952,0.49000001,83.58000183,32.79999924,48.90000153,55.59249998,11.34854174,0.054029167,6.223375016,11.16652086,1.904062499,1.678916665,0.253020832,1.794662499,0.0353,0.029658334,0.024197917,0.277875002,26.76666705,0.67,19.69999949,24.26666641,8.366666794
5179.375,442.0413031,224846.2448,1133.701625,19412.22347,0.717840109,25.52131248,1.56687464,1.515429303,1417.031965,1387.198627,1.252025132,1.429211701,0.278038802,330559.6888,13.44450887,149.1181704,123.0165822,138.3215338,141.2352711,136.2475821,1.012247642,0.835870345,26.01363722,20.21364991,6.867041051,269.6946487,482.5533943,511.5221952,350.5328318,273.6006756,162.9032641,0.916394984,0.892503023,46.28641939,1415.515064,0.027800001,0.191733334,0.065200001,0.017333334,0.748800004,0.061666667,0.082333334,4.679999828,11.2433335,38.8149999,0.234666668,1.006833315,7.464999914,0.198999998,0.868000001,0.702499996,38.66166687,0.765999993,8.149999857,87.27499962,2.824999988,12.6500001,28.82499981,1.449999988,3.75,24.7750001,41.19999981,1.299999952,0.479999989,83.26999664,32.5,49.5,55.76722243,11.75066669,0.047353175,6.116611179,10.99244435,1.87244445,1.693166678,0.250166664,1.798061108,0.033955556,0.02915,0.021383333,0.259,27.23333295,0.67,19.66666667,24.40000025,8.633333524
5247.657,447.0118257,226852.6224,1134.161199,19796.24829,1.103423258,25.15330911,1.951806503,1.47917823,1410.970806,1376.498369,1.265699044,1.397885496,0.268978496,336525.0833,11.17133963,146.4878356,124.4489533,137.8223877,144.7339729,138.8122476,1.063676203,0.883158264,26.49449937,20.04456107,7.116470913,279.7118797,466.9679375,457.5833079,282.9824193,263.8690357,181.1711044,0.980052471,0.943750662,45.72021151,1471.575062,0.028042858,0.193671428,0.060457143,0.02015,0.599792866,0.051314286,0.08065,4.710000038,11.10333331,38.91333262,0.235166666,0.992500017,7.515000025,0.211833335,0.834999998,0.716166655,38.55500094,0.773499995,8.433333397,86.8666687,2.900000016,12.89999962,31.83333397,1.533333341,3.633333365,21.63333321,41.36666743,1.299999952,0.50999999,83.0,33.20000076,48.0,56.42976223,12.22142864,0.04252381,6.204404797,10.10095231,1.847202376,1.65494047,0.256845235,1.628571422,0.034047619,0.032684524,0.023732143,0.266369048,27.36666679,0.723,19.20000013,24.96666718,8.499999682
4672.051,447.8453694,211655.5286,1125.364914,17424.13914,0.556099994,24.26205047,2.183601369,1.357087019,1421.274562,1399.244949,1.170877563,1.269328784,0.258110319,312795.4863,41.17388535,160.5200685,149.1910318,165.4348602,159.9937919,154.2668269,0.964602294,0.987196011,26.32339303,19.6347394,6.80753321,378.5101395,539.8398933,564.777874,290.6458352,280.7219213,243.9133778,0.977070113,0.898440207,46.69275204,1443.545076,0.032292308,0.226284617,0.070492308,0.017523077,0.854469231,0.074084616,0.086638462,4.760000229,11.43166653,38.76666578,0.2255,0.873999993,7.683333317,0.21783333,0.779166669,0.736166656,38.66500028,0.784500003,8.374999762,87.14999962,3.050000012,12.95000029,34.02500057,1.299999952,3.699999988,20.17499971,40.80000019,1.349999964,0.479999989,83.09999847,33.20000076,48.20000076,56.47301586,12.82896831,0.042261905,6.270436505,9.960952301,1.90920635,1.664285724,0.256666662,1.588757945,0.033694445,0.033019842,0.025345238,0.288928572,27.33333333,0.74,19.36666679,24.70000013,8.599999746
5191.205,444.5985757,226809.9128,1132.784658,19851.67806,-3.45447509,24.53190931,2.054773439,1.44240131,1407.260254,1395.759783,1.268967037,1.344685619,0.278661952,329855.2813,41.17388535,153.440958,141.0414588,157.1558304,152.2518717,144.6280231,0.899635678,0.927810013,26.61854966,19.76725896,7.083444138,301.0948995,520.0316849,536.7703527,271.4354534,266.9709454,221.5993907,0.927059308,0.85799396,45.9133323,1569.680069,0.032438462,0.21883077,0.066130769,0.020092308,0.705330766,0.060061539,0.084784615,4.730000019,11.44833358,38.49833298,0.251666668,0.944833318,7.673333406,0.227166668,0.800166676,0.698166668,38.68833288,0.799666663,8.399999857,87.375,2.899999976,13.0,35.0,1.449999988,3.524999917,20.5250001,39.5,1.299999952,0.479999989,83.08000183,33.09999847,48.20000076,56.38809513,13.03809522,0.042095238,6.226428588,10.12214286,1.861428576,1.650476206,0.255714281,1.625619062,0.033380953,0.030857143,0.024619048,0.279047619,27.66666667,0.739,19.43333308,24.59999975,8.433333079
5278.455,430.2525104,227693.2611,1132.814779,19838.84359,-4.340960602,25.07842851,2.451302901,1.477784733,1413.287091,1391.218318,1.265698334,1.363200411,0.297839442,331990.0143,16.84279556,139.0976105,129.8370218,144.9969883,142.6772985,132.3990733,0.959042576,0.922654048,26.55854615,20.15668956,6.942795197,320.5223338,605.0271174,669.331779,304.4587936,274.3318036,228.0649306,0.953650502,0.877340429,45.73089902,1457.560066,0.0304,0.221135714,0.065778572,0.020021428,0.706514286,0.060978572,0.082,4.679999828,11.39499998,38.1983331,0.260333332,1.053166668,7.543333371,0.242166668,0.902499994,0.681333333,39.15833282,0.819833348,8.449999809,87.35000038,2.600000024,12.69999981,31.9749999,1.299999952,3.725000024,21.47500038,41.52499962,1.299999952,0.479999989,83.08999634,33.20000076,48.20000076,56.33333324,13.02261904,0.040452381,6.326666701,10.18190476,1.885476203,1.624404761,0.254999996,1.610690479,0.034773809,0.027964286,0.025833334,0.28214286,27.39999962,0.744,20.13333257,23.93333308,8.23333327
5259.953,435.3856213,228231.6543,1132.918691,19919.16284,-2.772600998,26.40979377,1.951806503,1.463482489,1402.91585,1382.24626,1.264606396,1.362385035,0.284456259,330728.8242,13.26099968,130.9521678,119.5482928,135.8893137,146.5421079,130.3394076,1.064511652,0.847819619,26.78933183,19.95804977,6.939497868,241.6370837,596.2478447,677.5964704,446.8981628,271.9058711,192.595026,0.924620474,0.9550936,45.70488326,1569.680065,0.031971429,0.209221428,0.064885714,0.022092857,0.670157143,0.052171429,0.080335715,4.710000038,11.32666651,38.19666608,0.300000004,1.090833326,7.570000013,0.261666668,0.913333317,0.681666662,38.87666639,0.801500003,8.450000048,87.54999924,2.925000012,12.79999971,33.40000057,1.349999964,3.574999988,19.92499971,41.75,1.25,0.479999989,83.20999908,33.0,48.5,56.14764961,12.61303422,0.043641025,6.473803447,10.29213668,1.890512816,1.680064092,0.249679484,1.591034195,0.035138889,0.028134615,0.025252137,0.280448722,27.33333333,0.745,20.10000038,24.66666667,8.366666476
4785.112,452.0387897,222200.4831,1122.435338,17409.81877,-4.821223994,27.013966,1.505407482,1.430792357,1413.969958,1401.909227,1.241891866,1.350782876,0.261929884,312661.6497,26.27558804,158.8955361,143.8049358,161.4674861,167.7877591,152.765871,1.023342699,0.915358265,26.77751851,18.91945314,6.453445435,279.7822049,589.4907036,677.3759017,385.1335233,231.8150457,207.2790267,0.904120656,0.99298762,47.25868909,2032.17506,0.031438462,0.224038463,0.068907693,0.018138462,0.780276917,0.061538461,0.078507693,4.75,11.46499983,38.58666674,0.25583333,0.908166667,7.730000019,0.227166665,0.774833332,0.70083334,38.30666669,0.743166665,8.549999952,87.40000153,3.37500006,12.80000019,33.19999981,1.299999952,3.549999952,20.20000029,41.75,1.25,0.50999999,82.76999664,33.29999924,47.90000153,56.00750001,12.89333328,0.039416667,6.511250035,10.35733332,1.911833344,1.714083331,0.240749997,1.591199996,0.035225,0.027116667,0.023525,0.273083338,26.76666641,0.74,18.73333359,24.46666654,8.333333333
5105.153,452.9014486,233901.1927,1115.706548,18831.69023,-9.539788365,27.89570951,1.391771674,1.432183991,1410.688531,1385.196826,1.245052939,1.347041517,0.265675555,318462.9232,16.84279556,160.3406531,138.2901665,154.7087536,159.8958651,149.7983386,0.960748429,0.85075139,26.88244216,19.96374297,6.412315289,268.1066074,477.0335579,608.782697,336.825971,248.4878934,191.6076107,0.921554595,0.870048304,46.13221407,1737.860081,0.032335715,0.246035713,0.067585714,0.0165,0.699614286,0.062364286,0.077942858,4.78000021,11.44200001,38.94800034,0.215399995,0.829400003,8.150000191,0.222599998,0.805200005,0.732200003,38.44199982,0.761000013,8.575000048,87.69999886,2.949999988,13.0,36.77500057,1.299999952,3.024999976,18.70000029,40.19999981,1.299999952,0.50999999,83.27999878,33.5,47.5,55.83523415,12.84122805,0.042732456,6.616505908,10.45540938,1.935336244,1.716754392,0.240307014,1.580900587,0.035684211,0.028157895,0.024040936,0.279649124,27.26666641,0.745,19.23333359,25.20000013,8.433333397
4762.403,452.7119622,234493.1302,1073.887583,18771.17985,-13.79181349,28.7263515,1.946237644,1.369160876,1405.711773,1402.963267,1.232835645,1.267493824,0.271112723,317902.9596,13.26099968,180.4045455,161.813029,187.2890326,180.328242,174.4072164,0.804633692,0.834608999,26.17597604,20.19940392,5.798213323,355.5003192,520.1189219,628.6714672,365.5491193,260.0382004,254.8503215,0.830962678,0.777637199,47.2081418,1471.575058,0.031113334,0.227539998,0.068773334,0.017266667,0.833840005,0.062133333,0.077646667,4.860000134,11.33833345,38.8799998,0.266833333,0.935166657,8.166666667,0.221333332,0.780833334,0.710500012,38.12666702,0.692166686,8.412499905,87.47500038,2.5,12.9000001,35.69999981,1.274999976,3.25,19.6500001,40.125,1.299999952,0.50999999,83.66000366,33.09999847,48.29999924,55.62849244,12.56709556,0.041819854,6.615422778,10.55976116,1.990257337,1.77066177,0.242775732,1.596748162,0.034773809,0.028411765,0.023472427,0.286433826,27.43333371,0.743,19.0,23.93333371,8.5
4684.162,447.831603,221086.8678,1049.935382,15993.63798,-18.3037943,29.20794845,2.183601369,1.347902954,1399.877413,1411.678795,1.212316314,1.255586848,0.260376932,311912.8177,26.27558804,175.1937612,154.1931791,178.8830808,188.7195733,169.6573054,0.900236063,0.816294444,24.48669084,20.3562874,4.135367483,375.319788,541.0843417,690.3719864,480.0694186,251.8993899,275.5803426,0.827345707,0.806807488,50.34144131,1429.530064,0.032,0.247384614,0.080076923,0.015769231,0.893615374,0.072307693,0.078461538,4.789999962,11.11666679,38.9350001,0.210833333,0.942833324,8.156666517,0.21866667,0.886166682,0.735666653,38.47666677,0.698500007,8.349999666,87.79999924,2.899999976,12.75,34.94999981,1.299999952,2.974999964,21.625,39.15000057,1.299999952,0.50999999,82.91999817,32.90000153,48.59999847,55.75294155,12.73290431,0.043799633,6.593161754,10.52441188,1.945386024,1.667591911,0.243069851,1.596977943,0.032887868,0.025816177,0.025569853,0.305827209,26.13333321,0.741,18.20000013,24.43333308,8.26666673
3573.045,460.3091912,181894.9295,1039.148844,10465.2669,-16.1731383,28.54217823,1.391771674,1.068523626,1392.724026,1372.340243,0.91523735,0.99727825,0.203278049,291424.7078,16.84279556,156.5232369,143.7229687,166.170749,178.2327232,147.9407841,1.682743219,1.345238941,22.9101123,19.80128431,3.667859038,221.6403701,478.0401128,525.2370802,433.9963977,211.229634,165.851851,1.515200141,1.514810994,52.99416701,1163.245046,0.033200001,0.228899999,0.069199999,0.0233,0.748400003,0.0521,0.079100001,4.75,11.25199986,37.5340004,0.247400001,1.124599993,7.811999989,0.257400006,0.928400016,0.694200003,39.10000076,0.748400021,8.399999619,87.82500076,3.199999988,12.80000019,34.92500019,1.274999976,3.350000024,19.84999943,40.60000038,1.299999952,0.50999999,83.37000275,33.09999847,48.29999924,55.66463832,12.76052623,0.043990131,6.607351994,10.68694083,1.973519712,1.731940789,0.247631576,1.617761513,0.034639803,0.026527961,0.024700658,0.297845397,24.55000019,0.74,18.35000038,25.0,7.949999809
4483.127,472.0940649,227207.2884,1052.738032,13454.92118,-17.20203718,28.58361642,2.373403375,1.335031902,1379.561836,1357.66272,1.147594392,1.224258398,0.275274289,307429.3854,10.02641492,176.2488569,158.2401765,175.7650433,187.515941,168.2905191,1.007850344,0.882722629,23.10967787,19.47084451,3.520507822,312.14711,425.1133855,482.2769381,313.9970061,228.4872901,228.802909,0.945140714,0.881447906,53.21283738,1303.39505,0.031857143,0.214071426,0.062571428,0.0235,0.621499996,0.045,0.076785714,4.760000229,10.99833345,38.22666613,0.274666665,0.942000022,7.50333333,0.273666665,0.802833339,0.715499997,39.17166646,0.763833324,8.275000095,88.45000076,3.324999988,12.8499999,41.09999943,1.299999952,2.549999952,18.29999971,36.75000095,1.299999952,0.5,83.51999664,32.79999924,48.90000153,55.64000003,12.64666669,0.0411,6.677999957,10.62000008,1.945333326,1.720333338,0.246999997,1.591066662,0.032503572,0.027766667,0.025266667,0.324000003,27.26666641,0.746,18.09999975,23.29999987,7.666666667
4358.545,473.4989507,224095.918,1109.233236,13414.5968,-15.94849698,28.48061236,1.505407482,1.380015497,1405.472643,1370.248108,1.129380708,1.27119269,0.279661951,311057.8581,10.17478848,194.9128946,184.818318,197.9942996,191.5449823,185.717706,0.783131217,0.832763039,23.30796432,19.13300705,3.591489633,524.1341515,651.0261735,681.5446396,493.2481524,265.6210651,295.1039461,0.805865638,0.734530191,53.27785667,1457.560062,0.033235715,0.244185714,0.070300001,0.018521429,0.797728568,0.064064286,0.084357142,4.760000229,11.25833321,39.38166618,0.211666661,0.780499995,8.058333317,0.22733333,0.733166665,0.7685,38.45166651,0.709000001,8.374999762,88.52499962,2.524999976,12.75,39.87500095,1.299999952,2.474999964,17.5999999,38.74999905,1.299999952,0.50999999,83.19000244,33.0,48.40000153,55.50047546,12.79809522,0.041795238,6.744904746,10.72255952,1.993154748,1.741571434,0.24210714,1.589854774,0.032503572,0.027390476,0.026214286,0.306190478,26.09999975,0.749,17.53333346,22.56666692,7.699999968
4056.624,457.5384029,207797.3669,1132.312047,13246.84678,-17.97145057,28.89976581,1.946237644,1.330688755,1408.867582,1383.722534,1.03829106,1.226860994,0.268501899,286832.0384,10.02641492,196.1653932,197.8353227,204.4028174,189.9206289,187.0580915,0.836044264,0.953675898,23.62103343,19.08645113,3.979417697,586.7170181,669.8120663,681.0171814,610.7743861,330.6542358,352.6495107,0.922495594,0.756164066,52.88421726,1163.245049,0.0312,0.247227269,0.073690908,0.015127273,0.994572732,0.073581818,0.078754546,4.730000019,10.97999992,39.7340004,0.218199998,0.749799991,8.090000057,0.203400001,0.769400001,0.754199994,38.53800049,0.619000006,8.349999905,88.64999962,2.625,12.6500001,39.99999905,1.274999976,2.574999928,17.8499999,38.30000019,1.299999952,0.50999999,84.33999634,32.90000153,48.59999847,55.55928604,12.6192856,0.044778571,6.679142857,10.74357136,1.964428585,1.700214296,0.239071426,1.609385731,0.034557143,0.028107143,0.024442857,0.294357147,23.63333384,0.753,17.0,24.06666692,7.800000032
4398.793,443.4708408,218348.0612,1132.014765,13877.66785,-15.4463323,28.62582278,2.605362727,1.419575661,1415.964268,1387.37205,1.092242397,1.31593204,0.278828825,302013.3236,93.69478734,182.0628074,186.1839113,199.8656693,177.1011543,179.0859203,1.116372888,1.255319074,23.69064482,19.3147401,3.975016892,546.0010605,569.8945198,644.1837463,579.6846459,449.3062744,374.1367353,1.247166052,0.998151571,52.38942989,1303.39505,0.031428572,0.249071428,0.074428571,0.015142857,1.111000001,0.076214286,0.081857143,4.739999771,10.90666691,39.15833282,0.218833332,0.791833321,7.956666629,0.208333333,0.801500003,0.733333339,38.55499903,0.628000001,8.274999857,88.70000076,2.424999952,12.55000019,38.77499866,1.349999994,2.799999952,18.07500029,39.0,1.299999952,0.50999999,83.58999634,32.70000076,49.0,55.68484836,12.83042919,0.045313131,6.668762631,10.68459594,1.959494946,1.721414145,0.24333333,1.602911609,0.032503572,0.027391414,0.02494697,0.317474747,25.05000019,0.75,17.63333321,22.83333333,7.800000032
4612.954,432.6248517,219151.4004,1133.567591,14892.25785,-17.00097573,29.02040267,2.373403375,1.45213894,1398.030396,1383.349589,1.12919801,1.304415474,0.323262128,310310.5781,17.84196122,194.9877033,186.0991313,203.0659447,187.8338146,187.4985288,0.748692994,0.86776268,24.15225164,19.45135625,4.429583391,514.2620201,442.5587018,582.5254542,458.5614637,547.6925824,385.8984896,0.880483876,0.623576626,51.28355916,1457.560078,0.030353846,0.249584615,0.070153847,0.016992308,0.924399999,0.068861538,0.088346155,4.599999905,11.00166639,38.72999954,0.217499999,0.793166667,8.011666695,0.229833332,0.782999992,0.714166661,38.66833305,0.691500008,8.150000095,88.75,2.449999988,12.6500001,43.67500019,1.299999952,2.524999976,16.10000014,36.39999962,1.299999952,0.519999981,83.23000336,34.40000153,49.5,55.96516307,12.35288222,0.047206767,6.510451084,10.44909782,1.946102762,1.688145363,0.240325814,1.605307008,0.033112782,0.027644111,0.025274436,0.311591481,23.63333384,0.753,18.09999975,23.73333359,7.73333327
4232.599,451.3441077,199506.5975,1134.613678,13139.17604,-14.76328488,29.49579414,1.742558002,1.274583687,1379.20793,1360.565125,0.998641718,1.10982949,0.314093445,290979.2568,93.69478734,162.1961219,154.0749893,163.8026466,159.6685568,152.6810726,1.281363023,1.38376449,24.4490099,20.20881073,4.302497333,315.3120219,256.437233,387.848971,291.3134925,389.8286298,244.232172,1.409565826,1.148859724,50.89750942,1331.42506,0.028408333,0.212408333,0.064041667,0.018521429,0.706999997,0.044991667,0.081716666,4.690000057,10.9920002,37.63600082,0.299800003,0.9222,7.806000137,0.291800004,0.921599996,0.685400009,39.73600006,0.746400011,8.274999857,88.39999962,2.550000012,12.6500001,42.55000114,1.37499997,2.774999976,16.70000029,36.59999943,1.299999952,0.519999981,83.70999908,32.79999924,48.90000153,55.96764699,12.46470592,0.041941177,6.502058829,10.38676475,1.917647046,1.693529403,0.239999999,1.597823532,0.034911764,0.02682353,0.024235294,0.308235296,25.05000019,0.751,18.75,24.09999943,7.900000095
5133.255,445.5120311,222290.849,1133.495895,18678.94165,-12.37202875,28.13637575,1.870543621,1.456252848,1415.533382,1376.302479,1.272628019,1.286690156,0.343581622,321800.8294,12.90045834,147.2950255,142.8201059,159.0822061,142.4538984,145.2399991,0.758007847,0.94341546,25.85300549,20.89009285,5.00566421,284.2717603,215.958587,328.5978902,237.1114114,355.3721161,241.8033733,0.880281098,0.723225483,47.57330052,1429.530052,0.030542857,0.215521427,0.058985715,0.0219,0.714378566,0.049478572,0.078935714,4.639999866,10.83999999,38.73333295,0.269000001,0.824833343,7.686666727,0.263999999,0.780999998,0.706999997,39.25166702,0.723833323,8.449999809,88.22499847,2.725000024,12.6500001,44.75000095,1.299999952,2.724999964,15.67499995,35.60000038,1.299999952,0.519999981,83.65000153,33.09999847,48.20000076,55.77352948,12.22892154,0.042771242,6.57102942,10.53707519,1.908202603,1.666813719,0.239754902,1.603550662,0.032509804,0.029601307,0.024366013,0.301258174,26.09999975,0.747,19.33333333,24.53333282,7.900000095
5125.879,443.6912859,222360.9264,1133.419205,18616.59928,-10.26434513,29.63746683,2.23950773,1.51223507,1406.527557,1383.793477,1.293313776,1.344164446,0.34921248,327285.8242,16.84279556,151.9238408,140.2537696,154.0848459,145.6000684,146.9385955,0.756300218,0.854599451,25.78388222,21.12209757,5.249229431,347.8423856,206.4754918,338.3770866,244.8397401,326.1461423,252.1191298,0.845465151,0.658496154,47.17880551,1583.695068,0.031266666,0.225133334,0.054866668,0.019466667,0.698533336,0.054066667,0.080066667,4.739999771,10.91666651,39.70666695,0.220166666,0.803166668,7.703333298,0.221166665,0.798000008,0.728666673,38.58500036,0.681833327,8.324999809,88.35000229,2.450000018,12.6500001,39.60000038,1.299999952,3.474999964,17.04999995,38.57500076,1.299999952,0.50999999,83.56999969,32.90000153,48.70000076,55.8744359,12.2741855,0.039829574,6.569586477,10.52056385,1.938095241,1.701491223,0.233834585,1.602216795,0.031379699,0.028035088,0.023181704,0.281716795,26.96666718,0.741,19.30000051,25.59999975,7.666666667
5283.466,444.7405597,225665.2311,1134.023305,18914.89901,-6.766088565,28.13637575,1.870543621,1.511247064,1407.956828,1398.684367,1.272809312,1.364425669,0.330625396,335957.5716,17.58919144,159.6511707,157.2688745,160.5024179,159.5684636,156.1024049,1.096993302,1.208372764,26.81816244,20.38391646,6.004986862,308.4781195,312.4546528,343.8120473,253.2852459,281.4087257,228.7583981,1.176297707,1.033029954,46.16533184,1569.680061,0.029635715,0.225835714,0.060785715,0.019807143,0.706514288,0.054957143,0.081642858,4.860000134,10.99333334,39.14833323,0.242666672,0.911666652,7.636666695,0.241833334,0.837000002,0.705499997,38.75666682,0.716666669,8.374999762,88.27499962,3.299999952,12.55000019,39.87499905,1.299999952,3.199999988,17.27499986,38.35000038,1.299999952,0.50999999,83.83999634,33.0,48.59999847,55.86488117,12.39761904,0.043785715,6.562500009,10.45922614,1.905654766,1.691071426,0.236607141,1.594702386,0.032333333,0.028452381,0.025220238,0.288214283,27.90000025,0.735,18.93333308,25.9666659,8.366666476
