Repository: notKguin/MMK-Informservice

File: final_project/project/ML-intensive_final_project_cleaned.csv (part 30 of 39)
Количество чугуна (т),Удельный расход кокса (кг/т),Расход холодного дутья (м³/ч),t горячего дутья (°С),Расход природного газа (м³/ч),t природного газа (°С),Содержание кислорода в дутье (%),Расход пара на увлажнение (т/ч),Перепад давлений общий (ат),t чугуна на выпуске (лётка 1) (°С),t чугуна на выпуске (лётка 2) (°С),Давление колошникового газа (ат),Перепад давлений нижний (ат),Перепад давлений верхний (ат),Выход колошникового газа (м³/ч),Положение клапана малый снорт (%),t колошникового газа 1 (°С),t колошникового газа 2 (°С),t колошникового газа 3 (°С),t колошникового газа 4 (°С),t колошникового газа в пылеуловителе (°С),Уровень засыпи (запад) (м),Уровень засыпи (восток) (м),CO в колошниковом газе (%),CO₂ в колошниковом газе (%),H₂ в колошниковом газе (%),t периферийных газов 1 (°С),t периферийных газов 2 (°С),t периферийных газов 3 (°С),t периферийных газов 4 (°С),t периферийных газов 5 (°С),t периферийных газов 6 (°С),Уровень засыпи (север) (м),Уровень засыпи (юг) (м),N₂ в колошниковом газе (%),Шлак,Чугун.Cr,Чугун.Mn,Чугун.P,Чугун.S,Чугун.Si,Чугун.Ti,Чугун.V,Чугун.C,Шлак.Al₂O₃,Шлак.CaO,Шлак.FeO,Шлак.Ko,Шлак.MgO,Шлак.MnO,Шлак.NaO,Шлак.S,Шлак.SiO₂,Шлак.TiO₂,Бар М10,Бар М25,Влага,Зола,Кокс +80 мм,Кокс -25 мм,Кокс 40-25 мм,Кокс 60-40 мм,Кокс 80-60 мм,Летучие,Сера К,Углерод,CRI,CSR,Fe,FeO,S,SiO₂,CaO,MgO,Al₂O₃,TiO₂,Osn,P,Zn,Cr,MnO,O₂ в горячем дутье,Доля агломерата,Колошниковый газ (CO₂),Колошниковый газ (CO),Колошниковый газ (H₂)
5228.46,451.4341269,226474.8548,1143.010483,18860.58488,-7.859024932,27.28711836,1.513779664,1.488904769,1421.50296,1383.793477,1.274249658,1.357139364,0.324372961,336227.3685,15.41619253,158.6207161,152.5695782,161.923474,147.2403272,152.0442168,0.781749574,0.964205014,26.89189569,20.07880767,6.508064648,536.4276034,376.5501328,403.9934896,263.1857726,316.9170545,273.0066001,0.909168777,0.740294868,45.89863666,1639.755066,0.0298,0.223399997,0.061464285,0.01975,0.842985715,0.061914286,0.079235714,4.710000038,11.17999999,38.76166662,0.259000001,0.901000003,7.351666609,0.228499999,0.806999991,0.710666666,38.94999949,0.737333328,8.399999857,88.25,3.024999976,12.79999971,42.52499962,1.299999952,2.799999952,16.0,37.375,1.299999952,0.479999989,83.44999695,33.09999847,48.40000153,55.97995,12.41015033,0.040434837,6.580087687,10.34735588,1.909987478,1.678533844,0.232318295,1.572941095,0.031488722,0.026449875,0.023258145,0.279398498,27.86666679,0.726,19.29999987,25.16666667,8.200000127
5180.332,444.0051906,223111.681,1150.351679,18021.97457,-10.76549905,27.52133552,2.115387199,1.51017871,1421.041173,1394.387817,1.263743197,1.440818811,0.26368665,333389.3268,21.2552166,151.1361898,156.8943389,165.3292185,151.3694226,148.1599201,1.589553364,1.861818952,26.62852558,20.08511964,6.38700066,434.4754524,221.6865959,312.7526544,242.0484994,274.9202239,267.1510855,1.760831945,1.578088216,46.27956454,1597.71006,0.032178571,0.244364288,0.059007143,0.016528572,0.76760714,0.069250001,0.084750001,4.800000191,11.12000004,39.56499926,0.252000002,0.832499991,7.578333378,0.227166665,0.821500003,0.720999996,38.52666664,0.691666663,8.424999714,88.29999924,2.574999988,12.8499999,42.12500095,1.299999952,2.949999928,15.45000005,38.17500019,1.299999952,0.460000008,83.40000153,33.09999847,48.20000076,55.81109037,12.58740596,0.042445489,6.636447395,10.56663533,1.90338345,1.683101497,0.229454888,1.593250002,0.029919173,0.027483083,0.022150376,0.27610902,27.20000013,0.726,20.40000025,25.3333327,8.366666476
5234.165,436.4850655,220205.2591,1153.180934,18730.70907,-14.71952657,28.83087834,1.874825577,1.538512945,1420.040975,1376.302479,1.258692846,1.438843429,0.293575063,327930.0273,19.12800026,140.4683034,131.4844122,151.3262873,129.3315277,132.7265326,0.759248664,0.95600719,26.80937235,20.42371337,6.154082457,507.5521876,227.6788292,334.27425,253.5584265,335.4395866,269.3204352,0.895317502,0.740596374,46.00612418,1401.500057,0.029899999,0.227735715,0.061992857,0.014378572,0.823321415,0.065571428,0.075578572,4.769999981,10.88000011,39.78166707,0.265833336,0.877833337,7.459999959,0.204333333,0.857166668,0.718499988,38.486667,0.669166664,8.525000095,88.14999771,3.075000048,12.75,40.77499962,1.299999952,3.125,15.47499967,39.32499981,1.299999952,0.50999999,83.41999817,33.29999924,47.79999924,55.70750005,11.97562498,0.03924375,6.597499993,10.65468741,1.927937491,1.693250003,0.234625,1.615181253,0.033025,0.0271875,0.02343125,0.281937498,27.26666641,0.727,18.86666679,25.76666641,8.26666673
5011.514,435.802154,213179.8945,1152.96225,17171.29793,-11.15219756,27.19099625,1.824952135,1.488665258,1403.945196,1398.531346,1.207446535,1.422257304,0.258311672,313278.2161,20.61199399,137.2882617,127.9228401,146.7199163,130.0463463,130.1339035,0.867282425,1.006555972,25.90274183,20.90785329,5.528256377,467.9753487,270.7162768,386.7088432,287.2037315,315.6123695,259.2714685,0.971409477,0.811690102,47.04733864,1779.905094,0.027206667,0.223146669,0.068433334,0.016506667,1.058493336,0.07388,0.073286667,4.75,11.09666665,39.15666644,0.247666664,0.888999999,7.483333349,0.222333334,0.88016666,0.71783333,38.90000025,0.667833358,8.450000048,88.35000038,3.074999988,12.75,38.15000057,1.274999976,3.025000036,17.04999971,40.5,1.349999964,0.479999989,83.02999878,33.40000153,47.79999924,55.97316168,12.51102946,0.038985294,6.499613964,10.50544119,1.885018398,1.666084552,0.239099263,1.616750008,0.032023897,0.027084559,0.023613971,0.28391544,27.4666659,0.723,19.40000025,25.5,8.633333524
5222.052,455.9345344,222681.2448,1153.281306,18852.10465,-11.15928334,26.18333515,1.300595291,1.462357899,1391.640191,1397.229719,1.25260297,1.391846309,0.257271991,327807.9831,17.58919144,143.14639,142.5572551,155.0901585,138.2818079,137.6017145,1.011867178,1.202846363,24.79712907,21.83179418,4.959547639,323.0778205,272.7341188,322.8832893,238.7704506,256.8914941,201.0509154,1.155708075,0.991893927,47.76561944,1625.740082,0.027606667,0.2033,0.058906666,0.02436,0.774373341,0.0517,0.070286668,4.489999771,11.06333335,38.33499972,0.268833327,1.032833328,7.309999943,0.241333331,0.85466667,0.694833328,39.20833333,0.723666678,8.299999714,88.27499962,2.675000012,12.55000019,35.875,1.274999976,3.274999976,18.44999981,41.125,1.349999964,0.49000001,83.66000366,33.20000076,48.09999847,56.01176457,12.96490196,0.036654902,6.562039231,10.46460785,1.93303922,1.656490207,0.238294114,1.594864711,0.030545098,0.025198039,0.021678431,0.301235297,27.36666679,0.732,19.23333295,24.96666654,7.966666857
5198.389,461.5028181,224395.9492,1154.7317,19110.5284,-11.87719723,26.11597157,1.178880235,1.46593151,1414.65448,1394.387817,1.268209333,1.380366082,0.271343187,329146.7917,11.12013042,157.1378835,153.4761632,173.7136714,144.4814879,150.1231753,0.679885246,0.860623983,24.83631929,21.44542098,5.330186367,455.1655528,257.3363921,360.9738248,289.6636645,333.4119682,256.5747515,0.840016817,0.639776933,47.74284331,1527.635063,0.028653846,0.204515385,0.057623077,0.026107693,0.670184612,0.049146154,0.068469232,4.630000114,11.11833366,38.64000003,0.2535,0.854000002,7.511666616,0.271833333,0.813500007,0.69933333,39.13666725,0.775833338,8.349999666,88.25,3.0,12.55000019,39.64999962,1.299999952,2.699999988,17.95000029,38.39999962,1.299999952,0.50999999,84.37999725,32.90000153,48.70000076,56.26555574,13.47444445,0.035938889,6.407333337,10.32705548,1.970444443,1.661222219,0.245388886,1.612155548,0.033827778,0.0264,0.024872222,0.302555558,27.33333333,0.741,19.4666659,25.46666654,8.233333588
5235.759,437.1245325,222670.8379,1153.458567,19000.73112,-12.10555383,26.37503084,1.342526415,1.502582068,1406.366464,1383.252873,1.272378787,1.415309072,0.27810777,328887.2813,6.71097188,163.6371816,160.1618392,183.5215066,143.6365121,154.3731912,0.593968661,0.848916903,24.59155838,21.58046945,5.332574685,647.1869332,277.6187522,398.2472432,311.5813115,362.8218422,306.8937314,0.791806512,0.599040816,47.85336463,1583.695057,0.031453334,0.235846666,0.062806666,0.020353333,0.756446668,0.059360001,0.073413334,4.690000057,11.12000004,38.14666684,0.243333337,0.90533333,8.051666657,0.263666665,0.869166662,0.714333316,38.60166677,0.768833329,8.374999762,88.22499847,2.975000024,12.5,36.52500057,1.299999952,3.199999988,18.49999952,40.47499943,1.299999952,0.5,83.51000214,33.0,48.59999847,56.40588241,12.9102574,0.038452206,6.412647067,10.0846691,1.963088228,1.679577209,0.243290438,1.572875003,0.030696691,0.025897059,0.025976103,0.296286767,27.23333359,0.741,19.63333321,25.20000013,8.433333079
5283.22,438.7723441,225975.5397,1153.727356,18964.61556,-12.43829143,26.60167964,1.300595291,1.489746541,1410.49476,1398.531346,1.276327287,1.43639272,0.246612831,332539.651,10.57776213,163.2560361,162.1595847,170.9312871,153.9908676,155.8996601,1.446158879,1.612936415,24.63593944,21.43905997,5.219559471,467.3549752,243.7963219,351.6945992,298.8928229,309.674139,257.1569901,1.589929524,1.391441492,48.0729084,1513.62006,0.032,0.240928569,0.063721429,0.021985714,0.750307143,0.0581,0.072885714,4.619999886,11.20500008,37.9399999,0.259833333,0.88350001,8.113333464,0.268333333,0.860833337,0.70933333,38.93833288,0.778666675,8.349999666,88.17499924,2.475000024,12.75,38.625,1.37499997,3.024999976,17.8499999,39.125,1.299999952,0.49000001,83.37000275,33.0,48.59999847,56.22421048,13.00596488,0.042364912,6.503263121,10.33000006,2.010070162,1.726017541,0.239982454,1.589643866,0.032617544,0.024292983,0.024291228,0.291491228,27.63333321,0.738,19.10000038,25.40000025,8.366666794
5280.815,435.7488526,223985.1862,1154.135518,18945.85278,-8.058708628,26.10485093,1.165657197,1.516522283,1425.791786,1396.04356,1.271436269,1.421956206,0.286174852,330916.5326,6.830028713,148.3428815,140.1955198,164.0892601,130.4837395,141.3551763,0.66427916,0.841949267,24.58858411,21.59665529,5.174575945,512.0943095,241.5702985,369.5443179,310.8035062,345.2399953,263.5529194,0.824108325,0.626951389,48.00014639,1583.695068,0.032014286,0.24842857,0.067485715,0.01605,0.777135717,0.064664286,0.071542859,4.699999809,11.33166647,39.48333359,0.213166669,0.848833323,8.203333298,0.226833334,0.829666664,0.749166667,38.09499995,0.688166668,8.374999762,88.24999809,2.600000024,12.79999971,38.92500019,1.299999952,2.824999988,17.82500029,39.125,1.349999964,0.50999999,82.94999695,33.09999847,48.20000076,56.36638657,13.31330536,0.041946778,6.348991582,10.20733888,1.953291313,1.675742292,0.245574227,1.608018222,0.033985995,0.02535014,0.025647059,0.299761907,26.73333359,0.738,19.13333321,24.93333308,8.366666476
5260.808,433.6213616,224976.4681,1154.626587,18931.61735,-3.612107096,25.86691594,1.165657197,1.521138032,1419.449533,1380.368663,1.27700071,1.43217352,0.282019077,333330.7018,8.520568252,152.8392944,148.1748063,169.8456135,136.4731658,147.2480183,0.640432241,0.837792695,25.05595009,21.25367785,5.165035824,512.8365072,289.1290716,380.571387,314.8113607,330.6428744,264.762317,0.80527741,0.623009297,47.89166991,1653.770058,0.031085715,0.243400002,0.063457142,0.018585714,0.793021432,0.062064286,0.077078571,4.710000038,11.33000008,38.63499959,0.254999995,0.853500009,8.291666508,0.243166668,0.823166658,0.725333343,38.39666684,0.738333325,8.399999857,88.19999886,2.824999988,12.75,36.60000038,1.299999952,2.75,18.5,40.77500057,1.299999952,0.49000001,82.56999969,33.09999847,48.40000153,56.30348502,13.15863644,0.040336363,6.390651537,10.19178784,1.927272726,1.664606052,0.245393936,1.595115148,0.033042425,0.024010606,0.025440909,0.294060606,27.40000025,0.735,19.56666629,25.26666705,8.333333333
5342.041,429.48443,226123.1882,1153.124756,18655.75537,-6.464995152,26.19909906,1.561775497,1.500984778,1410.921255,1383.891207,1.278415551,1.42536813,0.268224806,335331.1016,16.46589041,141.2607371,138.5589778,157.4746253,129.6025734,135.131642,0.785225662,1.038902176,24.85844127,21.56756949,4.964450399,588.9143597,295.9717738,360.2876968,283.4898129,372.4507993,289.7078718,0.964462553,0.794881699,47.98104254,1513.620071,0.031991667,0.250141668,0.06215,0.020158333,0.832933332,0.063008333,0.075125,4.71999979,11.14833339,38.18666649,0.240500001,0.906166673,8.231666565,0.248499999,0.845500002,0.713500003,38.58666674,0.738833338,8.424999952,88.04999924,2.674999952,12.8499999,38.60000134,1.299999952,3.074999988,19.25,37.77500057,1.349999964,0.5,83.27999878,33.20000076,48.0,56.21039485,12.93292104,0.044013158,6.484315792,10.25742106,1.994263154,1.695315796,0.241486839,1.582071057,0.032046053,0.025125,0.023577632,0.293986844,27.13333321,0.738,19.66666667,25.06666692,7.800000191
5317.484,435.8637256,223450.888,1154.031698,18722.76172,-10.57576648,26.20636654,2.014542401,1.479122202,1395.034058,1387.406038,1.271427775,1.385524094,0.280721055,330265.7786,11.12013042,135.9781408,127.0693747,149.0660375,131.4890216,132.251379,0.779653197,0.928837866,24.85638253,21.40313228,4.988227824,360.7438596,203.1349099,326.0024859,255.6604881,347.3017807,268.9206053,0.884970595,0.748554039,48.12561719,1597.710064,0.03016,0.260426665,0.062506667,0.017786667,0.708253332,0.06412,0.07578,4.760000229,11.08999999,39.00166702,0.251499996,0.828500003,8.268333435,0.263999996,0.842666676,0.720166683,38.5,0.821333329,8.424999952,88.12499809,2.599999964,12.8499999,38.40000057,1.324999958,3.00000006,17.17499971,40.09999943,1.399999976,0.50999999,83.48999786,33.40000153,47.79999924,56.10592124,13.37450659,0.041703008,6.495098661,10.43985189,1.981842095,1.625361852,0.252384865,1.607787827,0.033166119,0.024965461,0.025133224,0.297680924,27.16666667,0.742,19.83333333,25.13333321,7.699999968
5312.344,446.0760324,227132.9167,1155.436066,18929.29883,-13.17773751,26.04943864,2.014542401,1.517245164,1416.260425,1385.522111,1.284456566,1.420130447,0.28845255,336588.776,12.97821379,146.5783666,138.2211892,153.8216534,140.2756875,140.8078,0.871339331,1.00434869,25.04048157,21.07368843,5.072107474,427.4767787,288.8922354,396.3295174,298.5036558,322.6443583,261.8371169,0.972598607,0.835858025,48.19018428,1597.710075,0.030886667,0.236293334,0.056066667,0.02036,0.665826662,0.056466668,0.073286666,4.75,10.88999987,38.513333,0.276666669,0.912666659,8.23999993,0.278833332,0.862666667,0.69266667,38.71666718,0.828833332,8.450000048,87.87500191,2.425000012,12.6500001,35.75,1.299999952,3.100000024,18.0250001,41.82499981,1.299999952,0.479999989,83.98999786,33.20000076,48.20000076,56.10762034,12.94866312,0.043050802,6.437967924,10.41245982,1.999371645,1.656457227,0.25312834,1.618637703,0.030601604,0.025161765,0.024792781,0.295842247,26.70000013,0.741,19.09999975,24.83333333,8.100000064
5408.143,431.1436121,226620.2871,1154.302389,18764.92708,-12.40191277,25.78951367,1.744581621,1.534969017,1400.6966,1383.10696,1.289960091,1.463909313,0.26866647,339458.0273,13.89476089,148.4762681,147.7656358,161.5967566,143.4825967,143.8592962,1.011539767,1.199201254,25.85424797,20.68804908,5.548939665,588.8649015,368.0459633,433.298514,321.5720342,326.3185959,271.5000954,1.155076772,0.960243682,47.28771146,1681.800072,0.0314,0.243466667,0.056666666,0.017933334,0.769066668,0.062733334,0.077866667,4.909999847,10.95999977,38.02571433,0.294857142,0.906571414,8.202857018,0.267142858,0.880714289,0.685857134,38.69000026,0.791714285,8.475000143,87.69999886,2.950000048,12.6500001,34.97500038,1.299999952,3.099999964,18.32500029,42.30000019,1.299999952,0.49000001,83.59999847,33.20000076,48.09999847,56.2658335,13.09583339,0.037060606,6.426749992,10.21841665,1.963333331,1.648333342,0.250499996,1.590591676,0.0309,0.025783334,0.024508334,0.302083336,26.93333371,0.737,19.16666667,25.09999975,7.866666794
5088.736,440.8871747,226500.0645,1153.975861,18770.0188,-9.799450239,25.25496419,1.739988883,1.453528111,1406.232107,1378.10233,1.272345483,1.418070758,0.226572281,334967.0326,24.11634827,157.6945229,155.9613247,160.6427625,160.5360819,150.6130377,2.057937798,2.184563835,26.3467408,19.98614287,6.110989769,441.8568515,261.7482423,351.1029396,235.8664786,300.2222443,242.8113867,2.16410515,2.019105591,46.91199938,1709.830082,0.030971428,0.241321425,0.059007143,0.018992857,0.820992861,0.0639,0.077914285,4.710000038,11.28500001,38.0183328,0.241999999,0.962333322,8.32833306,0.256499998,0.914333344,0.696666658,38.89333407,0.792999993,8.449999809,87.75,2.800000012,12.79999971,36.34999943,1.324999958,3.12499994,18.25,40.94999981,1.349999964,0.479999989,82.76000214,33.29999924,47.90000153,56.20769237,13.0538461,0.042346154,6.419615415,10.26192306,1.982692306,1.681153848,0.253076921,1.598961541,0.031230769,0.0265,0.024153846,0.304230771,27.16666667,0.74,19.06666692,25.36666679,7.466666698
5304.022,438.5753694,222146.3424,1155.785533,18798.37191,-9.306408604,25.03365827,1.389263945,1.455898171,1405.587943,1355.460657,1.250752638,1.420243765,0.227040873,327288.4557,15.547146,135.5408033,139.1245159,148.7603547,136.9381237,131.5492802,1.485676855,1.666374331,26.01132353,20.57386732,6.293618162,313.2482637,216.4948349,303.3500938,251.4901004,254.3117981,221.9976597,1.643156941,1.444294204,46.47535181,1611.725079,0.032228572,0.260499994,0.061400001,0.018292857,0.810142853,0.070428571,0.084628572,4.829999924,11.53666671,37.93666585,0.232333337,0.9275,8.348333518,0.294666668,0.905166676,0.711666663,38.40999985,0.816333334,8.575000286,87.67499924,2.625,12.8499999,37.02499962,1.474999994,3.149999976,17.70000029,40.65000057,1.399999976,0.519999981,83.37999725,33.70000076,47.20000076,56.23437536,13.04843751,0.03853125,6.441875026,10.2106249,1.991562501,1.691562492,0.258437498,1.585562505,0.0304375,0.0280625,0.02378125,0.2934375,27.0,0.737,19.0333341,24.39999962,7.933333397
5329.975,437.3139347,221941.8952,1154.071386,18802.82194,-9.7608126,25.12442374,1.958383733,1.517256275,1401.615957,1351.28125,1.298390314,1.465784813,0.248987821,331749.0286,16.46589041,138.5736322,139.1836513,156.3958677,136.2438593,134.5707814,1.058591361,1.28104951,26.44567966,20.57311503,6.436906636,512.4802793,302.8607438,353.7126325,307.5875193,328.7253075,295.3351879,1.226125292,1.056919016,45.89602725,1625.740078,0.031792309,0.259946149,0.062907692,0.017053846,0.835646148,0.072969231,0.083184615,4.650000095,11.2483333,37.99833361,0.256000002,0.983333319,8.343333244,0.268666665,0.941000005,0.692166656,38.53333346,0.807166666,8.399999857,87.75,2.925000012,12.8499999,36.42500019,1.375,2.974999964,19.4000001,39.82499981,1.299999952,0.469999999,83.56999969,33.09999847,48.29999924,56.16816284,13.3837607,0.039168803,6.448717912,10.25130339,2.01040597,1.672970088,0.247777775,1.59041453,0.030072649,0.026895299,0.024008547,0.299529916,27.20000013,0.746,18.93333308,25.29999924,7.900000254
5293.451,424.4960435,219618.8796,1153.798009,18831.1027,-11.85147967,25.73418641,1.568403304,1.566360727,1405.765773,1380.515071,1.270607049,1.495187407,0.273020969,329056.8789,14.79775579,137.1278175,131.5969238,154.0899531,136.290693,133.9729443,0.849727966,1.033480187,26.0316724,20.95668451,6.258437137,541.0975609,342.4198119,391.5643984,293.6890634,349.9035924,291.3427525,0.981810076,0.853144862,46.10134284,1597.710075,0.032942858,0.25369286,0.056385714,0.017628571,0.815864291,0.06532143,0.079757142,4.739999771,10.91999992,37.9216671,0.25,1.042333335,8.199999889,0.275166668,0.888166676,0.681833327,38.92333349,0.778500001,8.600000064,87.26666514,3.175000012,12.79999971,36.50000127,1.366666635,3.000000079,17.56666692,41.56666692,1.349999964,0.50999999,83.06999969,33.70000076,47.09999847,56.16798223,13.03837723,0.040708333,6.478157915,10.33820182,1.996578928,1.638355252,0.244407893,1.595967114,0.030041667,0.02596272,0.026649123,0.303706141,27.23333359,0.734,20.0,24.5,7.799999873
5164.349,432.6126199,217430.112,1154.432638,18652.6731,-12.65063216,26.06107577,1.401900567,1.500681226,1398.360896,1358.51339,1.269070422,1.474475056,0.224917114,325354.8372,13.52190449,139.5110324,136.0058508,148.3275983,140.2041241,132.1871208,1.545716114,1.719402477,26.14903148,20.51949946,6.163327118,441.1057625,244.7852859,312.5582733,227.0111313,270.146794,225.1212603,1.64612706,1.527407803,46.51312749,1667.78508,0.0333,0.26209286,0.057064286,0.017771429,0.800428569,0.063328572,0.078600001,4.739999771,10.82666667,38.22333336,0.259833336,0.964833339,8.236666679,0.268000002,0.858333329,0.680500011,38.88833364,0.766000003,8.424999952,87.12499809,2.824999988,12.79999971,39.14999962,1.324999958,3.049999952,19.5,36.97499943,1.349999964,0.5,83.22000122,33.29999924,43.90000153,56.16470561,13.3837607,0.044588235,6.505882347,10.48235287,1.9917647,1.614705892,0.251176468,1.611411775,0.028882353,0.025764706,0.026705883,0.301764707,27.26666641,0.718,19.63333384,25.06666629,7.966666698
5256.025,439.4738381,219421.0599,1153.769877,18765.2793,-10.1421317,25.95251989,1.408849239,1.471560712,1380.207104,1384.211116,1.272258396,1.39104712,0.267457527,325742.0495,15.547146,137.525507,133.7770898,158.0864735,131.2414347,134.1662683,0.710293786,0.931947907,26.38454588,20.93043486,6.241370142,464.8201561,308.8527896,369.5423406,259.7614803,315.6135966,247.640185,0.880310056,0.756243187,45.79645983,1597.710068,0.031728572,0.237264286,0.050121429,0.02145,0.609371432,0.048007143,0.076271429,4.789999962,10.81500006,38.08999952,0.275000001,1.024500002,8.091666778,0.273333328,0.871166656,0.69933333,39.00666682,0.801833322,8.725000143,87.07500076,3.850000083,12.94999981,35.07499981,1.550000012,3.100000024,18.0250001,42.25,1.299999952,0.5,83.20999908,33.79999924,46.90000153,56.17499995,14.72941191,0.0409375,6.496875048,10.34562492,2.001874991,1.631874986,0.247499998,1.593000002,0.0269375,0.023625,0.025375,0.307500003,27.03333282,0.725,19.56666629,25.23333295,7.800000032
4798.572,447.1184311,218337.1016,1153.111684,16466.14626,-7.62748311,25.49620374,2.138624296,1.46394,1384.523212,1373.519999,1.189940996,1.414208695,0.240101162,318023.7669,25.85192366,148.7768695,144.3919913,160.7106228,150.6100117,145.2461103,1.738395361,1.851664836,26.20672798,19.79669015,5.740125418,463.8353977,284.3559653,385.2385661,278.2029915,312.4911079,255.3858395,1.822809532,1.72461009,47.6735851,1521.159962,0.030778572,0.252985715,0.05905,0.017292857,0.856421424,0.072235714,0.083521429,4.710000038,11.21166658,38.95666695,0.207166667,0.800833325,8.36499993,0.238833336,0.800166657,0.742666662,38.30333392,0.76183335,8.775000095,87.27500153,3.224999964,12.5999999,36.55000019,1.474999994,2.899999976,18.5250001,40.55000019,1.349999964,0.49000001,82.98000336,33.90000153,46.70000076,56.04117719,13.03837723,0.042823529,6.540000018,10.55764709,1.994705859,1.66705884,0.245882351,1.614411761,0.027705883,0.022117647,0.021647059,0.292941181,27.1666673,0.726,18.86666679,25.06666629,7.633333365
5272.038,441.9592926,225972.1992,1154.280782,18998.04907,-2.005275854,25.75493646,1.800204352,1.535718019,1419.828217,1377.035864,1.272562906,1.456493591,0.275533274,335320.151,14.23099995,144.2040011,143.0402476,165.1925138,141.6545089,144.888272,0.726946014,0.896608934,26.6528511,20.2561667,6.501315594,461.0851262,269.9733817,385.4804077,307.5019557,336.0670929,273.8898525,0.895268291,0.717678075,45.94875638,1507.36245,0.030685715,0.241107142,0.057642857,0.020185714,0.687978574,0.054864286,0.078714286,4.739999771,11.04333337,38.64499982,0.216833333,0.830666671,8.105000019,0.26166667,0.802833339,0.727833341,38.67833392,0.768333326,9.075000048,87.40000153,2.600000024,12.8499999,36.57499981,1.400000006,2.774999976,18.15000057,41.10000038,1.349999964,0.5,83.05000305,33.09999847,45.09999847,56.22886384,13.26045458,0.037643182,6.436886411,10.20472727,2.035249973,1.673499994,0.247590906,1.585986374,0.028868182,0.025595455,0.023438636,0.292250001,27.0,0.716,19.33333333,24.76666641,7.300000032
5239.805,454.9905365,228086.584,1154.326467,18996.16748,-3.643468842,26.22759207,1.951564081,1.515412673,1407.197416,1384.556466,1.272013391,1.415121262,0.291113254,337427.5521,11.43651311,145.4873168,145.9220002,173.2867597,142.1761862,147.5745907,0.72711582,0.952696554,26.21807241,20.55465174,6.404065768,564.1044376,289.1928469,389.5774307,326.4989344,350.6815872,317.2738902,0.92157342,0.782486469,46.1853199,1634.149925,0.0316,0.25,0.0548,0.022,0.682866665,0.058333333,0.0902,4.75,11.91000017,37.388333,0.219166664,0.937666684,8.175000032,0.278500003,0.862166663,0.711333334,38.33666674,0.880833338,8.600000143,87.60000038,2.600000024,12.8499999,36.125,1.575000018,3.349999964,18.17499971,40.77499962,1.299999952,0.50999999,83.75,33.5,47.5,56.3050703,13.24702804,0.037395105,6.358688865,10.17749995,1.973776208,1.676905594,0.247779718,1.600895104,0.027947553,0.023307692,0.02220979,0.290594409,26.76666705,0.707,19.73333295,24.76666705,7.233333429
4189.909,443.1175448,201134.8234,1144.40653,15859.5771,-0.861542364,26.32030614,1.951564081,1.385618921,1411.184097,1384.475762,1.132502139,1.300619906,0.259852306,295908.276,22.5479337,188.5169627,180.5431271,209.9661573,181.5251223,177.0251547,0.770832251,0.94547227,26.65134605,19.40767097,7.239787738,624.9444444,383.6704674,491.7597084,402.060758,397.242068,405.9400838,0.903673609,0.832591541,46.09199683,1155.174955,0.028807692,0.251246153,0.060146154,0.015869231,0.888053848,0.078715385,0.086307692,4.829999924,12.13833316,38.50500043,0.230666667,0.800000012,8.321666559,0.22283333,0.864666661,0.739166677,37.73666763,0.772499998,8.600000143,87.55000114,2.300000012,12.94999981,36.44999981,1.399999976,3.0,17.1500001,42.0,1.299999952,0.5,83.87000275,33.5,47.5,56.29358959,13.1200001,0.036864102,6.352307716,10.1796923,1.971692286,1.684076917,0.245897433,1.603187183,0.02858718,0.026525641,0.022841026,0.296076926,27.16666603,0.709,18.23333359,24.0,7.433333238
5198.383,425.2450131,218346.666,1141.593898,19044.45524,0.398718767,26.57808733,1.408849239,1.51207833,1401.384965,1403.356293,1.248511429,1.416122486,0.286474111,323648.6016,15.87622452,156.918026,146.7236404,174.1495457,155.5751406,154.2614956,0.745477647,0.93144583,26.57934133,19.99593139,7.08612893,551.1679727,390.6105048,460.8080228,348.094972,446.2966067,397.8723094,0.927834782,0.786264725,45.73480209,1718.674934,0.026253333,0.25,0.062293333,0.017313333,0.924093322,0.081006667,0.085533334,4.78000021,12.01666657,37.89166641,0.2255,0.946666668,8.346666495,0.263000002,0.997333318,0.749833335,37.85999997,0.820166657,8.650000095,87.55000114,2.37499994,12.9000001,35.875,1.299999952,3.050000012,17.47499943,42.22499943,1.299999952,0.519999981,83.83999634,33.59999847,47.29999924,56.35833343,13.57500005,0.03775,6.402395844,10.0824999,1.948437491,1.6721875,0.245104164,1.575062501,0.029677083,0.024833334,0.021385416,0.289062503,26.59999975,0.712,18.59999975,24.76666705,7.866666794
5151.872,435.2002464,218035.0736,1154.029465,18943.0127,1.276514284,24.80519946,1.513332633,1.561399544,1408.955401,1410.469859,1.261884362,1.421456804,0.332582283,329548.7591,15.35080624,145.5155729,144.609897,164.8688596,138.2606796,141.6691844,0.714660086,0.92474251,25.15562789,21.83226816,6.411573648,405.7049891,314.9822273,349.6623789,308.707358,385.7902501,281.236215,0.918659906,0.781060206,45.99348783,1577.79995,0.028742857,0.233714287,0.054521429,0.024207143,0.61853571,0.050685714,0.081885714,4.880000114,11.95166667,37.2549998,0.238499999,0.940500001,8.106666644,0.345499997,0.886333317,0.711666663,38.26500003,0.874833326,8.875,86.82500076,2.700000048,12.8499999,38.27499962,1.449999988,3.150000036,15.7750001,41.34999943,1.299999952,0.49000001,83.30000305,34.09999847,46.29999924,56.37964272,13.00857145,0.037264286,6.288107196,10.14342863,1.958142852,1.638071422,0.242321425,1.613496427,0.027585715,0.025103572,0.024142857,0.293000001,26.83333333,0.713,18.83333333,24.26666705,7.699999968
5309.944,430.28691,224414.6868,1153.5737,18938.02686,-3.186876301,24.0270493,1.513332633,1.548675502,1424.223467,1426.1871,1.272531728,1.430468723,0.31135049,337727.069,15.57519925,150.7322992,150.5802085,161.0041587,140.1208064,145.3997517,0.77979177,0.976176225,23.83870252,22.49952936,5.227635284,492.1124382,323.4091034,369.1498108,321.4371605,344.0691185,254.6371021,0.980160472,0.776606373,47.78876766,1451.012459,0.02705,0.239978572,0.058871428,0.019614286,0.744728569,0.063357143,0.077564286,4.71999979,11.89500014,37.98666636,0.238000001,0.896500011,8.029999971,0.254166663,0.870666673,0.723666658,38.18333308,0.810333341,8.700000048,87.125,2.425000012,12.94999981,36.0,1.299999952,3.199999988,17.14999962,42.34999943,1.299999952,0.50999999,84.18000031,33.70000076,47.09999847,56.4002406,13.19855775,0.039889423,6.384903853,10.08286056,1.935624999,1.634927892,0.243389421,1.579341342,0.026182693,0.023814904,0.0231875,0.297307691,27.50000064,0.713,19.0,24.83333333,7.633333365
4656.005,447.7113182,219588.4036,1153.262568,15156.58964,-3.947028766,23.33708803,1.206462751,1.441103299,1394.1008,1386.442317,1.245600313,1.343662351,0.278257982,318239.6198,18.24819609,172.8714148,174.5279465,187.0436147,162.7216479,166.807052,0.765978369,0.997655846,22.93003758,21.05796218,4.165151676,653.6007538,364.7167943,410.6170667,353.3364932,442.9775429,353.1789347,0.986053298,0.792818184,51.21093194,1366.487473,0.028608333,0.243799999,0.056133333,0.019858333,0.730066662,0.066783334,0.082691667,4.900000095,12.19333331,37.60999997,0.218666665,0.876333336,8.121666749,0.255333334,0.919166664,0.745166669,37.9533329,0.856666664,8.550000191,87.45000076,2.300000012,12.75,37.45000076,1.299999952,3.024999976,16.27500033,41.94999981,1.299999952,0.519999981,83.01999664,33.40000153,47.79999924,56.39215723,13.20514726,0.038394608,6.361495106,10.00549017,1.942843142,1.680024519,0.246936272,1.573235299,0.027875,0.026022059,0.023014706,0.287573532,24.40000025,0.707,18.29999987,23.20000013,6.76666673
5068.212,439.8568014,222345.7656,1153.783076,18997.021,-5.060226981,24.29698078,0.787444969,1.522381867,1418.677772,1407.042521,1.27525802,1.405656392,0.305972792,330925.513,13.3098737,168.6735554,169.2025566,183.7719828,162.3832321,161.2931868,0.746041847,0.99946967,23.548594,21.88951612,5.229458988,686.6411947,334.0005035,398.2667745,350.9311066,462.8092422,416.2946548,1.001558453,0.781039971,48.69211706,1436.924965,0.027784615,0.251115383,0.061392308,0.017746154,0.829523073,0.07656923,0.082630768,4.78000021,12.09333324,37.70833333,0.2355,0.83616666,7.886666775,0.26016667,0.882333338,0.726999998,37.7733326,0.844999999,8.650000095,87.17499924,2.5,12.79999971,35.92500019,1.299999952,3.025000036,16.64999962,43.10000038,1.299999952,0.50999999,83.48000336,33.59999847,47.29999924,56.40166683,13.13333343,0.0388,6.232666643,10.06916663,1.902166671,1.678666671,0.240666664,1.616116665,0.0274,0.025833334,0.02145,0.28766667,26.03333282,0.704,19.29999924,23.86666616,7.0
5111.509,425.3575594,223123.8014,1153.891205,18729.78231,-2.02438186,24.67414633,1.702928912,1.527513608,1412.101528,1404.939801,1.274093856,1.42253008,0.296772708,332019.9544,15.68237343,162.8342253,162.2605254,179.3130951,159.8962822,158.8177547,0.738959119,0.990136405,23.59313615,21.85938692,5.264166792,682.390035,310.8370387,393.0649643,341.5044823,437.3658257,387.0314267,0.983272945,0.774841666,48.65306441,1521.449966,0.030153846,0.269123077,0.062653847,0.017730769,0.779338465,0.076215384,0.084292307,4.760000229,11.94666672,37.48166656,0.246333336,1.063333323,7.939999898,0.294333336,1.060499996,0.719333331,37.9666659,0.890500009,8.675000191,87.0,2.975000024,12.70000029,36.94999981,1.37499997,3.125,16.52500057,42.02500057,1.299999952,0.5,83.02999878,33.59999847,47.29999924,56.18437499,13.17043276,0.039415152,6.363485599,10.26389425,1.929471154,1.701802893,0.250937497,1.613197113,0.029088942,0.027810096,0.024088942,0.301105771,26.06666692,0.685,18.63333384,23.83333333,7.199999968
5189.782,424.9204666,218544.7604,1154.380005,18741.31771,0.208780826,24.37303122,1.206462751,1.536192745,1400.024414,1399.294515,1.26018698,1.414503033,0.312468455,325662.5495,14.86527495,146.9679511,153.4208221,169.1581777,142.5188656,148.1943881,0.775060147,1.069031514,23.27179249,22.31628378,5.286204656,595.1528422,301.0166066,366.837602,310.0176837,411.8455493,306.5869662,1.031577103,0.788773246,48.49258852,1493.274956,0.032808334,0.270074998,0.055433333,0.020158333,0.625308342,0.060683334,0.085500001,4.699999809,11.80500015,37.53499985,0.218999997,0.996166676,7.973333279,0.305000002,0.986666669,0.717666666,37.80333265,0.936999997,8.600000143,87.27499962,2.25000006,12.8499999,36.29999924,1.324999958,3.050000012,16.55000043,42.85000038,1.299999952,0.519999981,83.55000305,33.5,47.5,56.14647073,13.04764698,0.040458824,6.350588286,10.34256862,1.937529415,1.676784315,0.252156861,1.62882352,0.029205882,0.027360784,0.024819608,0.294333336,26.30000051,0.681,19.23333359,24.3333327,7.300000032
5154.191,438.3080687,222231.9271,1153.796946,18776.83285,1.817593937,23.98987063,1.320842882,1.532299295,1381.11792,1415.231844,1.26878576,1.421499908,0.302514061,331415.2891,14.78716302,147.4442317,153.151474,173.5709216,135.2274348,146.7087708,0.610545645,0.926407365,25.28699255,20.95652986,6.103121201,597.1022525,289.1747767,341.9184621,311.2732277,397.9964269,288.4202054,0.897716055,0.677706942,47.03678465,1493.274963,0.03323077,0.263792311,0.0537,0.023376923,0.583415384,0.053223077,0.087169231,4.659999847,11.68499994,37.95833333,0.256499998,0.933666646,7.938333352,0.311500008,0.88016666,0.72116666,38.26666641,0.919166664,8.599999905,87.32499886,2.449999928,12.94999981,33.02500057,1.37499997,3.125,18.17499971,44.30000019,1.349999964,0.5,83.15000153,33.59999847,47.29999924,56.04791641,12.84479172,0.038760417,6.351666629,10.46625003,1.962395826,1.690729166,0.252187496,1.648354169,0.028177084,0.02684375,0.024583333,0.30041667,27.0,0.683,19.29999987,24.39999962,7.399999936
5053.267,445.6248575,226960.9935,1153.705688,18934.67554,-3.590357623,23.70181537,1.917704165,1.512143602,1392.538161,1390.172241,1.27738522,1.400266652,0.300946952,335857.4583,17.44948044,164.0460135,162.4995384,181.5769863,154.5493088,158.5291023,0.634805438,0.929878625,24.49159741,20.66851942,5.810340067,687.1140224,307.059803,359.5904516,326.8121211,429.9392484,385.1308581,0.909044313,0.717119381,48.38974094,1493.274956,0.033371429,0.254349996,0.055864286,0.020571429,0.661421427,0.061178571,0.086278572,4.71999979,11.9466664,38.19500033,0.236666669,0.865999997,8.066666683,0.287166667,0.862666676,0.726166666,37.94666672,0.894166678,8.675000191,87.19999886,2.424999952,12.75,33.92499924,1.37499997,2.975000024,17.82500029,43.89999962,1.299999952,0.479999989,83.31999969,33.59999847,47.20000076,56.05296062,13.03519738,0.042225329,6.317664459,10.49751644,1.946875002,1.6378125,0.253733552,1.663060837,0.028353619,0.025541119,0.02675329,0.304325662,26.29999987,0.679,18.86666679,23.20000013,7.300000032
5214.725,432.8987759,226597.875,1153.728073,18963.97477,-5.176076127,23.80902171,1.845250378,1.563516319,1407.351674,1391.576001,1.284345398,1.468782321,0.293396195,338034.7292,15.13314234,160.2317886,156.4570497,177.4786542,165.0464071,158.2081477,0.696573474,0.92933212,23.10263292,21.76072478,5.25113076,693.1812592,300.2879753,389.4192022,326.4475149,622.8375524,596.7438024,0.929596993,0.712675323,49.21014611,1535.537453,0.033035715,0.275850004,0.060985715,0.016078571,0.787785713,0.079628572,0.090392857,4.690000057,11.82333326,38.32666651,0.254500002,0.878499995,8.273333232,0.293500004,0.933000008,0.738000015,37.60833295,0.834666659,8.675000191,87.20000076,3.149999976,12.8499999,30.07500029,1.449999988,3.225000024,21.80000019,43.44999981,1.299999952,0.50999999,83.09999847,33.70000076,47.20000076,56.08665137,12.44683255,0.042409502,6.167692291,10.51126693,1.944592771,1.642760184,0.255542982,1.704653846,0.027947964,0.02450905,0.027800905,0.305339373,26.16666667,0.669,18.79999987,23.70000013,7.433333397
5216.359,423.8179702,221890.9701,1149.795258,18708.95508,-10.48314824,24.62903047,1.689867841,1.542621305,1414.616427,1396.778636,1.269762968,1.486593232,0.257578916,328846.6576,22.03857946,160.3509115,164.3328457,176.8989862,172.9742813,158.6121489,1.035761409,1.290557176,24.38196993,21.1421059,5.945230583,629.6539179,255.4725933,355.790226,320.957943,576.5141805,501.0680402,1.267702644,0.992637801,47.87729549,1267.874962,0.033181819,0.269272726,0.058363636,0.015,0.840818183,0.082,0.088818182,4.710000038,11.60333331,38.2316672,0.232499999,0.955166678,8.113333225,0.245333331,0.956333329,0.727999995,38.09666634,0.837333332,8.475000143,87.27499962,2.625,12.75,28.97500038,1.399999976,3.349999964,25.9000001,40.375,1.349999964,0.479999989,83.54000092,33.29999924,47.90000153,56.07117642,12.92313723,0.037239216,6.243078414,10.48249014,1.963862739,1.660941182,0.256784312,1.679629427,0.028354902,0.025547059,0.02617451,0.303784314,26.16666667,0.668,18.76666705,24.13333384,7.433333397
5389.928,421.761605,224504.6628,1153.50619,18900.59351,-9.527517756,25.55348452,1.626786147,1.489817346,1406.11972,1388.138664,1.27208138,1.397005568,0.281521543,329031.3646,15.11950043,143.9233259,148.1106625,159.1588497,144.1587747,140.4836047,0.835916845,1.111606161,25.31496994,21.02975488,6.462721924,602.2961985,250.0489953,332.8587367,298.3337326,421.6888784,271.8254312,1.089553677,0.837106951,46.5664916,1789.112465,0.030966667,0.258446669,0.059673334,0.021673334,0.686259997,0.069240001,0.089853334,4.760000229,11.875,37.40666644,0.2645,1.055000007,7.945000092,0.28716667,1.035000006,0.715500007,38.42666753,0.972000013,8.549999952,87.52499962,2.925000012,13.0,25.05000019,1.299999952,3.825000048,28.45000029,41.375,1.299999952,0.519999981,83.04000092,33.40000153,47.70000076,55.94007955,12.97698424,0.042496031,6.259246047,10.68365084,1.982063489,1.667499992,0.261865077,1.707420632,0.029829365,0.026238095,0.025174603,0.301071432,26.5,0.665,19.56666629,23.29999987,7.199999968
5407.897,431.2390724,223313.6204,1153.852097,18727.27588,-7.792494078,26.07933108,1.130625442,1.486436193,1387.779272,1394.278931,1.269069006,1.414858952,0.263130616,329898.5664,15.06974468,127.0347198,131.4704876,144.0982641,121.9919275,124.4861027,0.781186715,1.105006394,25.55583485,21.36439419,5.99476854,515.2959277,240.6133811,287.5090764,256.1326701,377.7573153,259.5254415,1.053979894,0.804083327,46.46434832,1465.09996,0.033230769,0.267623076,0.057753846,0.019692308,0.705561537,0.069761538,0.0905,4.730000019,11.61499993,38.15166664,0.23316667,0.942833334,8.011666775,0.261999995,0.964333345,0.730833332,38.26666705,0.914500008,8.524999857,87.39999962,3.25,12.80000019,22.92499971,1.399999976,3.949999988,29.47499943,41.42500019,1.25,0.50999999,83.66999817,33.20000076,48.09999847,55.76722211,12.58972216,0.039141666,6.240861139,10.76700009,1.991694446,1.689777779,0.268111113,1.72581388,0.028733333,0.025619445,0.025569445,0.309805558,27.03333346,0.669,20.36666679,24.06666692,7.366666635
5349.327,435.4111549,223968.1947,1153.65036,18278.71305,-5.47549051,25.80751268,1.206462751,1.523115238,1406.828817,1391.664001,1.272133057,1.464476948,0.256333231,331676.4206,23.66720804,129.6989206,132.7589448,142.665795,131.0405763,128.3828341,1.04814512,1.238414067,25.04166245,21.80083632,5.492072046,431.5664851,258.9024118,292.6690725,258.6628354,310.4481277,208.2707494,1.215724876,0.989997039,47.03630114,1634.149956,0.034415384,0.265015388,0.056369231,0.019730769,0.720692295,0.071384616,0.088715385,4.599999905,11.75000016,37.60499891,0.255666666,1.015666664,8.106666803,0.298500001,0.975500017,0.720833331,38.15833346,0.924833337,8.449999809,87.54999924,3.75,12.6500001,25.3499999,1.625,3.75,25.9000001,43.30000019,1.299999952,0.50999999,82.80999756,33.09999847,48.20000076,56.04313747,12.93839866,0.037965686,6.211094735,10.50815363,2.034395412,1.658366009,0.264836602,1.692589856,0.028400327,0.027575164,0.026679739,0.32019608,27.23333295,0.667,19.60000038,23.16666667,7.033333302
5267.561,437.1044755,226878.3594,1153.032918,17302.08809,-3.34918272,25.96435674,1.206462751,1.496409064,1407.115255,1403.801579,1.265494381,1.446874802,0.245024784,330243.9818,14.52454162,135.0059284,141.3952789,158.2795696,138.3140125,136.4628197,0.92377717,1.191523125,24.39980094,21.39289053,5.417475998,478.7542534,318.5952988,320.9899343,285.2024962,286.2173017,216.0612723,1.133493535,0.933913581,48.16157754,1634.149933,0.033269231,0.27273077,0.057453846,0.017153846,0.771953844,0.077946155,0.087307693,4.619999886,11.89166641,38.01833344,0.212499996,0.922833343,8.416666667,0.229500003,0.907000005,0.73816667,37.9533329,0.867000014,8.424999714,87.42499924,3.574999988,12.75,25.69999981,1.449999988,4.025000095,26.12500048,42.70000076,1.299999952,0.529999971,83.15000153,33.29999924,48.09999847,56.26466192,12.87725556,0.035734962,6.107161659,10.31798875,1.978270671,1.65742482,0.26520677,1.690109019,0.027635339,0.032639098,0.026197369,0.309360907,27.03333282,0.669,19.33333333,24.23333295,6.866666635
4754.445,446.2353307,224565.9766,1152.542369,14312.11816,-6.074964718,25.76325425,1.663588487,1.479462713,1387.923889,1400.172966,1.252699986,1.424923549,0.247566027,321966.2461,15.34775421,170.9498997,177.38012,192.9641285,167.3642743,168.6610591,0.711995711,0.971182667,24.01544682,19.9073832,4.981737455,556.6913376,425.6442083,405.891201,336.8708763,360.0822169,312.1951211,0.945888574,0.733798608,50.46771542,1366.487465,0.031908333,0.261683332,0.057866667,0.019225,0.741674994,0.075766666,0.086733333,4.679999828,11.77166669,37.93833351,0.211166665,0.851666679,8.331666629,0.240666665,0.906499992,0.739666671,38.11833445,0.890833338,8.650000095,87.32500076,2.425000012,12.8499999,28.82499981,1.5,3.550000012,23.07499981,43.04999924,1.349999964,0.519999981,83.15000153,33.70000076,47.09999847,56.0482142,13.16294647,0.0393125,6.207098214,10.51732139,1.934598213,1.6130357,0.262053572,1.694924105,0.028348215,0.027897322,0.029375,0.299910718,24.70000013,0.668,19.09999975,23.29999987,7.0
