Repository: notKguin/MMK-Informservice

File: final_project/project/ML-intensive_final_project_cleaned.csv (part 31 of 39)
Количество чугуна (т),Удельный расход кокса (кг/т),Расход холодного дутья (м³/ч),t горячего дутья (°С),Расход природного газа (м³/ч),t природного газа (°С),Содержание кислорода в дутье (%),Расход пара на увлажнение (т/ч),Перепад давлений общий (ат),t чугуна на выпуске (лётка 1) (°С),t чугуна на выпуске (лётка 2) (°С),Давление колошникового газа (ат),Перепад давлений нижний (ат),Перепад давлений верхний (ат),Выход колошникового газа (м³/ч),Положение клапана малый снорт (%),t колошникового газа 1 (°С),t колошникового газа 2 (°С),t колошникового газа 3 (°С),t колошникового газа 4 (°С),t колошникового газа в пылеуловителе (°С),Уровень засыпи (запад) (м),Уровень засыпи (восток) (м),CO в колошниковом газе (%),CO₂ в колошниковом газе (%),H₂ в колошниковом газе (%),t периферийных газов 1 (°С),t периферийных газов 2 (°С),t периферийных газов 3 (°С),t периферийных газов 4 (°С),t периферийных газов 5 (°С),t периферийных газов 6 (°С),Уровень засыпи (север) (м),Уровень засыпи (юг) (м),N₂ в колошниковом газе (%),Шлак,Чугун.Cr,Чугун.Mn,Чугун.P,Чугун.S,Чугун.Si,Чугун.Ti,Чугун.V,Чугун.C,Шлак.Al₂O₃,Шлак.CaO,Шлак.FeO,Шлак.Ko,Шлак.MgO,Шлак.MnO,Шлак.NaO,Шлак.S,Шлак.SiO₂,Шлак.TiO₂,Бар М10,Бар М25,Влага,Зола,Кокс +80 мм,Кокс -25 мм,Кокс 40-25 мм,Кокс 60-40 мм,Кокс 80-60 мм,Летучие,Сера К,Углерод,CRI,CSR,Fe,FeO,S,SiO₂,CaO,MgO,Al₂O₃,TiO₂,Osn,P,Zn,Cr,MnO,O₂ в горячем дутье,Доля агломерата,Колошниковый газ (CO₂),Колошниковый газ (CO),Колошниковый газ (H₂)
5195.435,442.4552893,224047.0273,1154.237274,17948.11283,-7.385099712,26.74057198,1.197776687,1.484347294,1413.598833,1394.025248,1.268760964,1.406055818,0.268892757,330821.4779,14.51941514,159.4126517,159.9406363,183.1823667,157.6300735,158.1196105,0.640888557,0.925872234,25.65282981,20.54468266,6.238724252,673.1723824,347.9658127,354.5101204,308.4654452,461.6288274,375.8063329,0.907615582,0.707925769,46.93483226,1563.712463,0.031714286,0.247499998,0.054928572,0.020357143,0.751714285,0.071214286,0.085428572,4.519999981,11.83833313,37.31166712,0.244500001,1.023000012,8.059999943,0.288333334,1.020166675,0.730333348,38.16499964,0.946166684,8.575000048,87.22499847,3.099999964,12.60000038,26.3499999,1.474999994,3.725000024,27.27500057,41.17500019,1.299999952,0.50999999,83.77999878,33.40000153,47.70000076,56.21238115,12.91095237,0.035571429,6.073857155,10.37359519,1.950142856,1.656976186,0.273595241,1.70799286,0.026585715,0.027495238,0.027042857,0.320238095,26.23333359,0.668,19.29999987,22.96666654,7.099999905
5279.069,433.9133112,221218.1289,1154.471029,18932.55778,-5.563642983,27.2205503,2.052063187,1.493402923,1405.837158,1398.847002,1.266279002,1.405054202,0.278012325,330049.0638,14.04189596,149.3053392,146.3485483,167.9549535,144.124232,143.0497074,0.635416478,0.927031942,25.51285632,21.06924788,6.605037193,675.5361491,250.4179389,305.5294444,276.6698392,505.6737684,362.3785845,0.925492816,0.671560019,46.18438609,1436.924927,0.0297,0.243500001,0.058646154,0.023069231,0.714700007,0.068407693,0.084530769,4.659999847,11.91666667,37.30000051,0.240666665,0.950166663,8.086666584,0.310833335,1.004666686,0.695333332,38.63833364,0.943000009,9.075000048,86.45000076,3.474999964,12.75,25.57499981,1.575000018,3.87500006,25.67500019,43.30000019,1.299999952,0.49000001,83.23000336,34.5,45.59999847,56.24062506,13.14791675,0.04328125,6.095312491,10.4627083,1.962812506,1.639791655,0.268541669,1.71669792,0.027625,0.02690625,0.027291667,0.314583337,26.93333308,0.666,19.20000013,23.83333333,7.133333365
5274.998,428.4385751,219443.0059,1153.906865,18883.21541,-2.890420213,27.10532427,1.663588487,1.587432067,1401.543213,1401.863452,1.260048191,1.469984308,0.315974597,331212.6341,15.76799965,136.9650205,136.5500065,156.0553996,139.2857542,137.680289,0.744058264,0.99525555,25.34383051,21.47167007,6.590365012,482.6973826,226.9635887,270.6104889,244.9329904,373.022419,280.6073716,0.978625784,0.744066238,45.96556028,1577.799942,0.0294,0.247662499,0.063662501,0.02300625,0.802412499,0.07049375,0.08356875,4.449999809,11.76666657,37.30333328,0.242833329,0.976000011,7.919999997,0.269333328,0.95449999,0.727333327,38.27166621,0.895833323,8.525000095,86.62499809,3.175000012,12.75,21.9749999,1.449999988,4.074999988,28.57499981,43.92500019,1.299999952,0.5,83.30999756,33.29999924,47.90000153,56.18175444,12.79736846,0.037496491,6.057894719,10.42587724,1.939999988,1.709649129,0.267596495,1.721564904,0.029324561,0.02761579,0.025408772,0.304508773,27.16666667,0.669,19.26666641,23.70000013,7.166666667
5336.631,423.9653813,220759.9329,1153.224701,18743.04647,1.435627367,26.61755824,1.197776687,1.529060677,1392.553805,1407.345508,1.262750402,1.417582497,0.303266751,331009.7917,16.38249289,132.7837591,135.8924958,154.2008038,128.0968854,132.8214506,0.710601384,0.965103028,25.4015909,21.73821696,6.415936371,525.2550329,250.5300643,290.4502029,250.9504814,348.2225914,252.9958324,0.961522594,0.705366917,45.82986371,1436.924953,0.030285714,0.258692856,0.061735714,0.018842857,0.799971431,0.077792857,0.083928571,4.730000019,11.8683335,37.87166659,0.241499998,1.015666654,7.98999993,0.259000003,0.98816666,0.731833319,38.10833422,0.886499991,8.924999952,87.02499962,2.600000024,12.55000019,25.20000029,1.449999988,3.62499994,26.1500001,43.57499981,1.299999952,0.5,83.29000092,34.09999847,46.29999924,56.1520834,12.86354175,0.047083333,6.10156253,10.48250003,1.982187482,1.696249995,0.2678125,1.718697914,0.02796875,0.026416667,0.02615625,0.31322917,27.46666654,0.658,20.40000025,23.66666667,7.199999968
5285.89,427.9694791,223206.9635,1153.778122,18561.80546,1.064299522,25.95596035,1.130625442,1.542451352,1394.159734,1414.261922,1.266861066,1.446874186,0.291467929,331911.3724,9.803703666,133.464618,135.9390189,151.884402,127.2279456,130.8702145,0.818562677,1.060860383,25.86775724,21.45201278,6.243799865,518.6879679,231.9116389,266.6781851,224.9248339,314.8862203,241.4569486,1.042632841,0.804869868,45.83567778,1394.662468,0.027923077,0.232176925,0.060292307,0.027076923,0.75674615,0.064976922,0.0843,4.769999981,12.0066665,37.11166636,0.229833332,1.079666664,7.888333321,0.283500001,1.025166651,0.733499994,38.36166636,0.905833334,8.600000143,87.17499733,2.5,12.5999999,25.8499999,1.37499997,3.74999994,28.5250001,40.5,1.299999952,0.5,83.34999847,33.40000153,47.70000076,55.72777769,10.46111112,0.042222222,6.098333253,10.96333334,1.936111112,1.706666662,0.270555555,1.798166672,0.028,0.026666667,0.025611111,0.296111112,27.53333282,0.633,20.06666692,23.79999987,7.23333327
4996.146,435.7089693,216954.5215,1153.158274,17694.40601,0.648798491,25.42210905,1.842235386,1.553562139,1402.494164,1409.265625,1.24810424,1.470475703,0.282357134,322314.9128,22.47178542,143.2300545,141.9537086,160.8657182,130.1533883,136.4644057,0.629772888,0.913176805,25.81792498,21.14327963,6.22513024,656.1837017,288.6533229,302.3603598,242.0811501,313.8454742,284.0665747,0.902911353,0.65849112,46.21632512,1366.487457,0.029661539,0.250815386,0.063076924,0.019284615,0.849738465,0.083576924,0.088007692,4.46999979,12.13666662,38.08499972,0.226333335,0.853833328,8.061666648,0.220833336,0.922166655,0.75849999,37.63833364,0.868833343,8.699999809,86.72500038,2.849999964,12.55000019,27.75,1.424999982,3.899999976,25.17500019,41.75000095,1.299999952,0.519999981,83.09999847,33.59999847,47.29999924,56.02179447,12.30192311,0.044051282,6.040000029,10.74846136,1.915448711,1.71807692,0.266025645,1.779749986,0.028865385,0.027794872,0.024865385,0.294358971,26.76666705,0.637,18.96666654,23.10000038,6.899999936
5177.509,449.4708175,221341.4694,1154.086451,18360.81165,1.649251839,25.57534099,1.197776687,1.452488696,1382.031718,1393.115845,1.225201358,1.387238373,0.253684845,327143.5716,23.58494525,134.8324699,139.8588196,161.4737123,128.7672081,133.752868,0.629717567,0.955567444,26.11431297,21.2577126,6.405592899,554.8292831,240.8954055,265.895469,234.2566306,333.6338272,247.9578883,1.002678437,0.687445107,45.6204532,1521.449936,0.028128571,0.237357141,0.058214286,0.023635714,0.686400005,0.066442857,0.088207142,4.75,12.1516668,36.94999949,0.224333331,1.075833331,8.016666651,0.287500001,1.079166671,0.737333337,38.22499975,0.958166679,8.774999857,86.32500076,3.524999976,12.70000029,29.125,1.399999976,3.399999976,24.75000048,41.32499981,1.299999952,0.50999999,83.58999634,33.79999924,46.90000153,55.74650338,12.08912592,0.046531469,6.02779719,11.18388118,1.944825169,1.744790211,0.265104893,1.855734266,0.02865035,0.027534966,0.023181818,0.291433566,27.20000029,0.603,18.8499999,24.17499971,7.0
5207.685,456.5953962,228129.2923,1154.333878,18879.34684,-1.479517191,26.02871895,1.350852251,1.468507215,1386.84361,1396.490405,1.254847015,1.425495322,0.23594437,338077.6315,11.98957081,132.0825831,133.6149311,156.8710327,126.7930085,129.5510623,0.682343586,1.007305115,26.69467553,20.81474964,6.319978336,644.8077969,258.8035901,285.6724637,246.6536732,310.0879587,236.5695642,1.030056333,0.742347469,45.57134088,1422.837456,0.025992308,0.23022308,0.060538462,0.024107692,0.73565385,0.069276923,0.084300001,4.659999847,12.08833345,37.74666595,0.243166665,0.951999992,7.918333292,0.263000002,0.977166653,0.758833329,37.88333321,0.868999988,8.775000095,86.375,3.700000048,12.5999999,25.92499971,1.5,3.800000012,26.5,42.27499962,1.299999952,0.519999981,82.91000366,33.79999924,46.90000153,54.80357154,10.61904766,0.061621429,5.960190449,12.44876189,1.99290474,1.664000009,0.254952379,2.089473811,0.028052381,0.036961905,0.023095238,0.303500005,27.36666679,0.57,19.0,24.06666692,7.099999905
5181.783,448.7582874,224788.498,1153.350306,18581.41024,-1.520353884,26.17746957,2.007071694,1.533301135,1382.031718,1387.120621,1.244583453,1.489127065,0.246152859,334832.9336,14.218623,141.196811,142.8070145,164.2114588,140.2233702,143.1037369,0.701562737,0.996117147,26.60427864,20.62654503,6.640534918,643.2613559,253.0722841,292.2558047,250.3807373,346.181076,297.9696655,1.035387315,0.748645835,45.53153435,1479.187447,0.024823077,0.235130767,0.065546154,0.015792308,0.866376941,0.085346153,0.082315384,4.699999809,11.67666674,39.7316672,0.2145,0.846000006,7.51000007,0.188666669,0.908999999,0.824000001,37.39000066,0.744333327,8.849999905,86.22500038,3.424999952,12.6500001,23.5,1.474999994,3.800000072,28.42499971,42.80000019,1.299999952,0.50999999,83.47000122,34.0,46.59999847,54.62220617,10.59529415,0.064892647,5.859794105,12.48707346,1.967205882,1.747352937,0.267352944,1.798166672,0.028067647,0.030861765,0.020252941,0.272382355,27.59999975,0.571,18.59999975,24.03333282,7.199999968
5296.198,436.8860858,227669.1517,1154.197418,18821.07503,-2.909319387,27.08215857,1.406687731,1.523368304,1402.494164,1408.37532,1.237747222,1.489566113,0.235321622,339829.7461,14.59465585,137.6284513,136.838275,156.6152356,130.3136123,133.4099639,0.655309233,0.985846313,26.51516112,20.84792829,6.330697536,686.306783,242.0383981,296.6185983,250.4961109,458.6655134,372.0307503,1.031782843,0.739965091,45.69896603,1662.324951,0.025192308,0.219907692,0.060000001,0.019638462,0.932284617,0.073984616,0.078084616,4.630000114,11.27999989,38.27166684,0.220166663,1.040833324,7.143333276,0.215166666,0.999666681,0.773166647,38.66000048,0.777333329,8.700000048,86.80000114,3.975000024,12.55000019,25.79999971,1.425000012,3.850000024,26.625,42.30000019,1.299999952,0.5,83.80000305,33.70000076,47.20000076,54.95784338,10.34196075,0.067060785,6.039313782,11.91129405,1.96464707,1.764333327,0.272333335,1.97406471,0.029401961,0.0324,0.021349019,0.277705885,26.90000025,0.616,19.59999975,23.73333295,7.400000095
5398.129,429.7469497,227078.9629,1153.953344,18689.94019,-3.268907336,27.43765036,1.842235386,1.504115318,1416.259568,1398.448003,1.230894675,1.466428911,0.236423221,334997.2331,14.42377234,134.8173596,142.0394274,153.4583426,136.5717074,132.9272448,1.313594252,1.578051269,25.72904038,21.35497562,6.281013409,530.0849888,223.0855459,295.3575497,272.4630547,386.783788,265.5629158,1.573935029,1.292119329,46.00931056,1605.97496,0.026476923,0.233253846,0.061976924,0.019207692,0.856292307,0.074907692,0.078815385,4.659999847,11.34666665,38.71499952,0.237666667,0.966833333,6.980000099,0.224333333,0.942333331,0.731166671,38.16166687,0.818999986,8.725000143,87.125,4.374999881,12.6500001,26.39999962,1.550000012,3.425000012,28.875,39.75,1.299999952,0.519999981,83.25,33.70000076,47.09999847,55.96749966,12.59653849,0.048811539,6.032211487,10.7731154,1.916326916,1.721134619,0.275461541,1.786959606,0.028955769,0.026613462,0.021673077,0.28498077,26.93333308,0.64,19.93333308,23.03333346,7.300000032
5179.018,427.4443369,222342.9473,1154.049093,16616.86479,-3.599909039,27.4627312,1.509576672,1.514806141,1378.611816,1391.015508,1.20660316,1.415535038,0.291583693,326106.8737,21.22954265,140.5326033,144.7528995,158.4775257,127.2220478,134.3312012,0.628936651,0.883430973,25.1313649,21.1486601,5.876081864,604.9178321,287.557113,334.0061633,287.0396798,333.9180756,247.5178102,0.975943593,0.633989247,47.22823048,1436.924965,0.025281818,0.227100001,0.061063637,0.019045455,0.777899991,0.074354546,0.07539091,4.769999981,11.83166647,38.68000031,0.235166664,0.86133335,7.419999997,0.224833332,0.925499996,0.745666673,38.11333338,0.866166681,8.550000191,87.69999886,4.300000072,12.8499999,26.05000019,1.37499997,3.449999988,26.47499943,42.64999962,1.299999952,0.5,83.20999908,33.40000153,47.79999924,55.83973229,12.72723218,0.055366071,6.062366051,10.85026785,1.941919634,1.776741065,0.272544645,1.790062501,0.028973214,0.02709375,0.022254464,0.285758927,26.30000051,0.652,19.73333359,23.46666654,7.100000064
5171.915,432.6726887,223054.7272,1153.056315,18121.06026,-0.792003625,27.50367204,1.75499173,1.516241486,1413.926668,1377.243978,1.235003933,1.469514494,0.246195342,328386.8594,16.11595985,135.7781614,142.7780285,159.0245406,126.0737848,133.2137187,0.604995648,0.921063403,25.21627617,21.51797374,6.437607368,630.9673218,328.7597752,328.1179771,275.2385941,304.7638054,228.5473925,0.940664858,0.678749571,46.21872679,1422.837479,0.029250001,0.229999999,0.053,0.0225,0.612749999,0.05675,0.08025,4.679999828,11.39666684,38.15333366,0.247833336,0.983166655,7.641666571,0.255333334,0.977166682,0.723,38.01999919,0.892999997,8.625000238,87.0,3.725000024,12.6500001,26.5250001,1.375,3.399999976,27.17500019,41.52500057,1.299999952,0.519999981,82.90000153,33.5,47.5,55.75015471,12.28467489,0.049820434,6.049783329,10.94560374,1.946950474,1.758374608,0.269767806,1.809727558,0.028547988,0.026588236,0.022287926,0.286037153,26.66666667,0.655,19.86666679,23.73333359,6.966666698
5307.231,437.6202161,226345.8887,1153.466522,18359.34351,-2.420988406,27.00532985,1.010686994,1.498799453,1402.571871,1401.641856,1.231835072,1.438301573,0.255492102,333720.9049,12.61073303,141.7340838,147.6817598,159.6222375,126.6120456,137.6554518,0.598565696,0.898875599,25.25569216,21.53143581,6.41938746,680.7624337,313.392718,353.5655772,294.0852763,316.1268628,235.8001296,0.965596378,0.62955531,46.1773831,1577.799927,0.026578572,0.218228572,0.057342858,0.022228571,0.660299999,0.060021429,0.075721429,4.730000019,11.35833327,38.22000058,0.212666668,1.015666664,7.630000114,0.243333337,0.953166664,0.718500008,38.30833308,0.852666666,8.599999905,87.42499924,3.899999976,12.55000019,26.7750001,1.37499997,3.549999952,25.07499981,43.22500038,1.299999952,0.49000001,83.63999939,33.40000153,47.70000076,56.02352973,12.00294108,0.051852941,5.950000034,10.70911761,1.91647058,1.737941174,0.269117649,1.800147046,0.029941176,0.026617647,0.021558823,0.288235295,27.16666667,0.656,20.20000076,23.63333321,7.366666794
5154.365,448.8035277,225624.0911,1154.094426,18846.30794,-3.570444261,27.14772169,1.75499173,1.491794338,1400.293396,1406.313121,1.233943159,1.440978507,0.246107566,334126.7005,16.18440289,149.9415366,155.7880192,170.1456731,136.9113318,144.7879492,0.659757279,0.98433881,25.73808297,21.21796838,6.680856566,411.4035505,330.1351293,370.9988111,321.6793137,359.4067777,288.4359411,1.014141145,0.703149455,45.7434783,1451.012444,0.02792,0.224733331,0.058026667,0.021573333,0.752293332,0.067953334,0.081093334,4.619999886,11.41833337,37.94166629,0.315500001,0.89533334,7.721666654,0.246666665,0.871499995,0.72966667,38.20666695,0.873333335,8.625,86.64999771,3.375,12.6500001,28.02500057,1.424999982,3.199999988,26.70000029,40.65000057,1.349999964,0.49000001,83.91999817,34.09999847,46.29999924,56.1408092,12.64944853,0.04619853,5.925386065,10.63009194,1.917316184,1.684871321,0.266066181,1.794268379,0.026965074,0.024931986,0.024514706,0.304136032,27.16666667,0.655,19.96666654,24.19999949,7.033333302
5262.509,441.469036,226335.2253,1154.127172,18876.06763,-4.652151585,27.28540508,1.509576672,1.501877636,1411.345744,1428.153815,1.23648108,1.44110328,0.256877566,335165.4141,13.14359617,151.0315742,151.4937763,175.4029357,142.5369635,146.0940526,0.513945414,0.821925839,25.95528507,20.79313644,6.571749945,630.9673218,293.552412,365.9833972,317.0208867,513.272157,430.6919416,0.887951622,0.611322042,46.05514097,1521.449936,0.028928571,0.227764286,0.0586,0.018021429,0.828778573,0.077378572,0.083378571,4.659999847,11.44666656,37.70499992,0.242666669,1.010166685,7.856666644,0.240166669,1.021333327,0.726833334,38.21166738,0.868499994,8.674999952,87.5,3.949999988,12.6500001,27.32500029,1.299999952,3.574999928,25.9000001,41.89999962,1.299999952,0.519999981,83.58999634,33.5,47.5,56.22142846,12.31071435,0.049892857,5.932142837,10.53214288,1.918214291,1.671785716,0.267500002,1.776714278,0.026785715,0.025642857,0.023857143,0.287857145,26.76666705,0.654,18.63333321,24.86666616,7.26666673
5323.527,437.1856861,225986.3444,1154.642746,18912.4707,-4.909493461,27.66223637,1.53003273,1.495898594,1416.259568,1416.82314,1.234936665,1.4533594,0.239938599,335156.5456,13.25912635,152.5133616,151.019523,166.0757313,139.615503,144.7932367,0.686691901,1.009747518,26.31761503,20.8298641,6.75651898,694.4867554,285.5999654,356.8764966,307.7096952,467.7318242,445.7866376,1.038987982,0.760046137,45.47781086,1620.062469,0.029492857,0.231349999,0.061821429,0.018378571,0.854750003,0.080192857,0.083185714,4.789999962,11.57999976,38.3566672,0.223666663,0.865166674,8.004999955,0.226166663,0.904000004,0.753499995,38.1299998,0.838666668,8.650000095,87.45000076,3.475000024,12.6500001,27.64999962,1.299999952,3.274999976,25.02499962,42.75,1.299999952,0.5,83.52999878,33.40000153,47.59999847,56.15119014,12.56825402,0.046646825,5.937499989,10.72603168,1.907976173,1.662380948,0.269603177,1.806849212,0.026392857,0.027111111,0.024297619,0.285555558,27.23333295,0.654,19.13333384,24.29999987,7.23333327
4497.691,437.0128639,198588.2557,1152.20783,15859.34688,-2.961829027,27.0807608,0.824169406,1.284773283,1401.932869,1400.681288,1.05409358,1.257703227,0.197837799,316855.8906,20.84411049,135.0499051,133.2843374,142.9804583,127.3191614,125.1453311,1.063261908,1.330883391,25.20856325,20.92084424,5.715908607,621.7956034,245.8689295,314.1172403,275.1822173,392.289168,319.3838037,1.34732765,1.077980439,47.56270695,1126.999958,0.029181818,0.223545455,0.060636364,0.018,0.798818187,0.076454545,0.082,4.769999981,11.2025001,38.25250053,0.222499996,0.984250009,7.920000076,0.226,1.032749981,0.729999989,37.98499966,0.833250016,8.424999952,87.50000191,3.924999952,12.55000019,26.82500029,1.299999952,3.700000048,25.92500019,42.25000095,1.299999952,0.5,84.44999695,32.90000153,48.59999847,56.06434201,12.66552616,0.046492105,5.963855242,10.73280261,1.947868416,1.713078949,0.26896053,1.79998157,0.026803948,0.027086842,0.023834211,0.284473684,26.94999981,0.655,19.80000019,24.0,7.049999952
4834.451,440.4620194,210980.4626,1151.469248,16685.7888,-4.129539947,27.28355106,1.489161029,1.35775512,1409.101487,1368.674683,1.134732718,1.293994317,0.239504486,309677.1335,45.23432173,133.7463849,143.4160039,156.1737003,135.1324291,136.2820883,1.280778378,1.502505357,25.24329456,20.72391359,6.430742906,411.4035505,223.868604,321.726216,276.7662271,320.2582868,216.9006678,1.470398299,1.223252726,47.43198299,1479.187431,0.02902,0.231639998,0.059426667,0.018613334,0.726599995,0.071206668,0.082693334,4.699999809,11.34714276,38.25714275,0.276142859,0.930142871,7.775714193,0.254571427,0.980857151,0.70842857,38.15571431,0.866142852,8.75,87.10000038,3.37500006,12.6500001,28.55000019,1.5,3.62499994,25.17500019,41.14999962,1.299999952,0.469999999,82.97000122,33.70000076,47.20000076,56.00347196,13.22916681,0.046236111,6.018541641,10.76583342,1.956875013,1.701180545,0.270833336,1.788868044,0.026375,0.026965278,0.023368056,0.280208335,27.09999975,0.654,18.46666654,23.83333333,6.933333397
5397.095,439.4141761,227999.4941,1153.766342,18460.27096,-4.218796233,27.7482686,1.71510306,1.508036872,1422.151161,1389.226593,1.211754779,1.430867175,0.270519365,333728.6315,13.91804165,127.2998432,134.0981509,151.36391,122.0017729,131.5032934,0.744491458,0.995834207,25.83227118,21.33225727,6.382841011,484.0347926,222.5769494,308.0273348,306.2645976,359.0483004,218.0237878,0.965612138,0.756441586,45.83444341,1718.67495,0.0294,0.230761538,0.060546154,0.017538462,0.765630768,0.074653847,0.086023077,4.739999771,11.25,38.65166728,0.269833334,0.906000008,7.528333346,0.230000002,0.925500005,0.710166663,38.22333272,0.840166668,8.849999905,86.77500153,3.550000012,12.75,28.3499999,1.575000018,3.675000072,24.3499999,42.05000019,1.349999964,0.49000001,82.84999847,34.09999847,46.40000153,55.89274511,12.80313721,0.049160784,6.071549035,10.90670586,1.940078428,1.705215695,0.274901965,1.796550978,0.028907843,0.027168628,0.026596079,0.27564706,27.59999975,0.655,20.39999962,24.76666705,7.5
5281.597,442.703139,229007.2689,1154.716171,18621.03963,-2.712240256,27.28158005,1.71510306,1.526030605,1417.393363,1386.065409,1.214420145,1.459837109,0.26442641,336945.6966,20.84411049,140.0944201,150.8506991,167.9377314,131.7769883,141.6159363,0.610125029,0.921128658,25.64987421,21.11056447,6.557160417,543.2368279,209.1067193,320.8786189,366.5930367,399.1544151,234.7799276,0.877110357,0.71332446,46.06292756,1380.574944,0.029335714,0.233449999,0.060492857,0.0166,0.778221424,0.07615,0.084278572,4.699999809,11.17666674,38.82666715,0.245999997,0.945833335,7.303333362,0.258166666,0.967666676,0.740999997,38.611667,0.87166666,8.724999905,86.94999886,3.225000024,12.6500001,26.5999999,1.550000012,3.675000012,25.52499962,42.64999962,1.299999952,0.469999999,83.80000305,33.59999847,47.29999924,55.85987401,13.18193279,0.048107143,6.109558828,10.87569331,1.912773111,1.667247896,0.275966392,1.780762599,0.027363446,0.025531513,0.026107143,0.310882359,27.26666641,0.654,19.76666705,23.79999987,7.300000032
5394.827,444.022527,231252.0677,1153.936762,18747.88135,0.614062931,26.72940977,1.359956765,1.506372839,1413.655477,1382.162992,1.213217055,1.453105082,0.250530642,337995.0313,15.37428665,131.513765,137.5065835,148.0226618,124.8021164,131.3555854,0.725347442,1.006628849,25.6397783,21.25518187,6.615675827,596.7601293,246.0048027,336.0420036,304.4079475,365.2702166,236.1234945,0.96353746,0.806187411,45.8711737,1648.237457,0.031533334,0.2296,0.059133333,0.017533333,0.773866665,0.0726,0.084133333,4.800000191,11.04999987,38.54000092,0.276000006,0.960666666,7.469999949,0.266166665,0.934500009,0.719333331,38.46499952,0.889833331,8.650000334,87.39999962,3.675000012,12.6500001,28.95000029,1.449999988,3.49999994,24.3499999,41.75,1.299999952,0.479999989,82.76000214,33.40000153,47.59999847,55.79281015,13.10588232,0.051442811,6.11887253,11.01825165,1.923758175,1.745359475,0.279771243,1.80120099,0.029111111,0.027102942,0.028341503,0.276633991,27.19999949,0.658,19.76666705,23.10000038,7.166666667
5443.007,443.3076412,231483.9089,1153.679281,18710.382,-2.824401166,26.84366091,1.079951664,1.486394917,1412.788227,1385.507878,1.212300738,1.420210908,0.259260496,337359.4518,18.7491641,124.4426654,131.1409537,147.8729521,121.5427885,126.5147057,0.611688174,0.916374912,25.84972914,21.29450591,6.561747452,511.2087911,234.3270976,317.6001511,278.1002979,339.3727353,229.3154488,0.86396276,0.740474875,45.68182453,1662.324951,0.031226667,0.223586667,0.05736,0.021653333,0.648546668,0.0593,0.082586666,4.730000019,11.23166672,38.51500003,0.280000001,0.967166662,7.198333343,0.280666669,0.944000006,0.719833334,38.72666677,0.927333335,8.650000095,87.44999886,3.25,12.5999999,32.05000019,1.37499997,3.375,23.69999981,39.50000095,1.349999964,0.50999999,82.63999939,33.5,47.5,55.69078413,13.39941193,0.047005883,6.183392138,11.1183922,1.909156848,1.703254901,0.278000001,1.798950975,0.029296078,0.02639804,0.028964706,0.289843139,27.06666692,0.655,19.16666667,23.5,7.23333327
5198.121,453.6406494,229664.5117,1153.582672,17523.41447,-6.695880413,27.13171434,0.959293728,1.47869209,1413.591597,1378.507368,1.201278071,1.422016069,0.250313027,332502.7357,21.59983039,132.1880544,134.8106318,152.9096692,126.3572474,130.1901353,0.728624843,0.973199613,25.88258608,20.75774932,6.324605445,553.142362,248.6347466,341.6642939,306.6801275,314.3548279,230.0914307,0.940376495,0.789683213,46.43402592,1479.187469,0.031214286,0.237414286,0.060142857,0.021578571,0.696564291,0.066685714,0.0868,4.820000172,11.53666671,38.39000003,0.250500001,0.898333331,7.753333251,0.255166665,0.87833334,0.727833321,38.61500041,0.883666664,8.700000048,87.39999771,3.525000036,12.6500001,31.19999933,1.474999994,3.62499994,23.05000019,40.65000057,1.299999952,0.50999999,83.72000122,33.5,47.40000153,55.78134979,13.47380955,0.05552381,6.127063511,11.0569047,1.920357146,1.720873017,0.277063496,1.804674592,0.027027778,0.027488096,0.028071429,0.299920635,26.90000025,0.633,20.06666629,23.73333359,7.366666794
4714.294,452.4737549,224193.5163,1153.943598,15384.78524,-4.599418029,26.10465868,1.079951664,1.512652809,1413.191449,1402.361694,1.168984023,1.460317925,0.250652031,320031.2214,25.11044362,148.9384247,151.0247787,168.3754152,146.7748547,146.5870425,0.804707556,1.070416023,24.76291498,19.68920223,5.641213795,634.6235123,238.7445113,380.7125867,326.9756635,476.2466189,374.636275,1.042514195,0.893556299,49.30493657,1366.487457,0.031666667,0.24,0.063166667,0.01725,0.859750003,0.081333334,0.086833333,4.670000076,11.70499992,39.36166636,0.221166665,0.736000011,7.668333292,0.197999996,0.791333328,0.791666667,37.80166626,0.788000007,8.699999809,87.19999949,3.766666651,12.5999999,31.86666679,1.366666635,3.733333349,23.43333308,39.40000025,1.299999952,0.519999981,84.09999847,31.29999924,51.79999924,55.8185418,13.30416683,0.047495834,6.096750022,11.02243745,1.914229168,1.721687507,0.276416669,1.809139592,0.028533333,0.026427084,0.028377083,0.286145835,26.19999949,0.665,19.79999987,23.43333308,7.300000032
5297.548,435.6286488,226976.3835,1153.95403,18339.1394,-0.698644627,26.73372507,1.729960449,1.531246881,1406.75942,1384.240499,1.224354436,1.45479392,0.274197811,335941.0391,16.93609111,128.3992964,135.5932325,146.2864367,132.490935,132.5190687,0.83171846,1.052805431,26.42785756,20.62422999,6.838439663,549.3157832,235.2383722,346.6489258,322.9042104,447.3793195,362.5894591,1.034360431,0.825916608,45.50431045,1718.674965,0.030378572,0.230335715,0.060707142,0.0195,0.706971432,0.065757143,0.079171429,4.679999828,11.37333314,38.47499975,0.261499998,0.868666659,7.709999959,0.251833332,0.877833337,0.695666671,38.29666646,0.874166658,8.73333327,87.5,3.825000048,12.55000019,35.56666692,1.5,3.300000032,21.5,38.13333257,1.349999964,0.50999999,83.83999634,31.5,51.29999924,55.75163412,13.069281,0.050006536,6.16230391,11.19740192,1.910637269,1.690506535,0.269395428,1.818184635,0.028692811,0.026594771,0.026120915,0.272565361,27.13333321,0.674,18.83333333,24.16666667,7.0
5331.285,454.7925238,231071.7448,1153.935877,18454.73055,-0.498158583,26.94187307,1.31041271,1.524475947,1403.793102,1383.028304,1.202836638,1.423832869,0.293646599,338389.1953,19.4503994,118.8300753,125.60431,139.1953494,116.7285875,122.302275,0.688756031,0.95164301,26.37796044,20.55500523,6.510501802,510.1057434,209.2518317,320.8117714,300.8560079,370.1272723,223.6664785,0.969446776,0.773175322,45.94825045,1563.712433,0.027485715,0.220014286,0.061728572,0.020135714,0.609692861,0.057435715,0.074928571,4.650000095,11.28166676,38.62166659,0.254666666,0.990499993,7.305000067,0.262000002,0.887499998,0.701499999,38.47333336,0.909500003,8.600000143,87.45000076,3.625,12.55000019,33.07500029,1.525000006,3.199999988,23.32500029,38.875,1.349999964,0.550000012,84.26999664,31.20000076,52.09999847,55.32628704,12.80441176,0.050823529,6.232775687,11.47374997,1.941856605,1.76985294,0.275772062,1.841261028,0.028371324,0.026240809,0.023845588,0.276801469,26.43333371,0.67,19.70000013,23.0,6.933333397
5373.713,449.7160327,230618.3333,1154.208354,18894.52555,1.403392432,27.39757768,0.753461927,1.533789411,1414.869516,1402.361694,1.195139319,1.464931116,0.268065078,340018.819,14.03750935,119.7691545,125.4319636,135.047047,117.6250766,119.4955781,0.775891908,1.035824733,27.07464822,20.5905993,6.659562091,596.203022,210.0637328,335.9575907,301.252903,346.764033,232.7004592,1.063072572,0.812752093,45.09034141,1549.624939,0.026546154,0.230369229,0.065246154,0.014553846,0.739330769,0.077576923,0.07923077,4.809999943,11.29499992,39.13333384,0.263999996,0.920833349,7.941666762,0.252666662,0.864166667,0.722666671,37.95666631,0.845500002,8.550000191,87.77500153,3.725000083,12.44999981,31.69999981,1.600000024,3.600000024,22.875,40.22499943,1.299999952,0.529999971,83.62000275,30.89999962,52.5,55.20336539,12.78629793,0.059620192,6.218677893,11.58769239,1.960769227,1.72447116,0.276322115,1.863843745,0.027473558,0.02788702,0.023822116,0.278533653,27.26666641,0.665,19.76666641,24.56666629,7.100000064
5383.452,439.800325,227472.9857,1153.504725,18587.27303,-3.45602303,27.56570649,1.859964171,1.56758894,1400.182503,1385.88671,1.192760711,1.521952599,0.25281767,336669.849,15.02062492,111.4169591,118.1508392,132.4374695,116.578124,115.3227784,0.889551329,1.098245564,27.01997487,20.46419001,6.606439908,493.8171018,205.6309656,294.7062492,300.4816202,305.5967026,220.1318296,1.108012969,0.880505855,45.32869514,1662.324936,0.0256,0.22577143,0.063607143,0.0132,0.782364288,0.078771428,0.07805,4.769999981,11.3149999,39.39000066,0.232166663,0.92566666,7.373333454,0.213333331,0.895500004,0.724000007,38.16333389,0.830833336,8.700000048,87.19999886,3.925000072,12.44999981,29.97500038,1.700000048,3.599999964,22.12499952,42.60000038,1.299999952,0.50999999,83.18000031,31.20000076,51.90000153,55.34356727,13.2412281,0.050986842,6.211695893,11.57869884,1.952660812,1.710248527,0.283464912,1.864388884,0.027711989,0.026637427,0.023302632,0.303625735,26.66666667,0.664,19.26666641,24.89999962,7.099999905
5024.692,432.813016,216373.3047,1153.400431,17515.49577,-3.896401837,27.43128792,1.311340094,1.616331225,1412.541936,1409.409202,1.174653282,1.601439983,0.230025145,317480.4141,22.72503962,132.7613719,127.2854487,139.6652292,134.5226816,129.5339855,0.899584482,0.950631293,25.34335128,20.64644074,5.958221594,438.2256966,308.4061228,369.0318349,317.8355128,294.520408,195.1059259,0.989038013,0.874522095,47.26896652,1634.149963,0.025507143,0.226449998,0.067064285,0.015978571,0.863442864,0.080342858,0.081685714,4.809999943,11.52666664,39.47999954,0.238666666,0.778333326,7.76666673,0.21616667,0.802833339,0.722499996,38.31833394,0.791333318,8.575000048,87.44999886,4.475000083,12.44999981,28.54999971,1.550000012,3.625,23.82499981,42.44999981,1.299999952,0.460000008,84.05999756,31.0,52.40000153,55.22232153,12.7147321,0.058705357,6.159642822,11.75156238,2.01946427,1.745044635,0.273705356,1.908303565,0.02925,0.027897322,0.023915179,0.276249999,27.29999987,0.647,19.53333282,23.5,7.333333333
4987.955,447.9600373,216411.7259,1154.027868,17842.15076,-3.713058418,27.90222184,0.753461927,1.482330859,1380.508232,1328.252441,1.132432729,1.489297315,0.196395264,309063.3724,40.49252605,121.3124088,131.7419729,137.2541669,120.1184867,118.7562281,1.105476171,1.339327686,24.52798804,21.10518861,5.5157185,365.8243936,335.9674231,334.9986814,273.5424054,218.4153048,186.6028523,1.304592957,1.130755867,48.18267663,1634.149948,0.024923077,0.203,0.057846154,0.018923077,0.714461531,0.059923077,0.076076923,4.579999924,11.28666671,39.35666656,0.293666666,0.966666659,7.466666698,0.240499998,0.909166664,0.725666662,38.17333285,0.814666659,8.600000143,87.47499847,3.574999988,12.44999981,29.14999962,1.650000036,3.474999964,23.0250001,42.69999981,1.399999976,0.519999981,83.76000214,31.20000076,51.90000153,55.31345036,12.83567246,0.05227193,6.112324544,11.70516081,1.98290934,1.727792396,0.270818715,1.915299714,0.028266082,0.025675439,0.024100877,0.277543858,26.5,0.637,20.30000051,24.10000038,7.566666603
4138.547,470.3199923,212402.9154,1153.177765,14024.22953,-0.094206482,26.52745907,0.753461927,1.478951454,1382.173528,1404.497662,0.915696929,1.446114535,0.229488373,289327.2943,30.02577291,159.5653299,158.3352133,164.8632043,148.7935794,151.4545628,0.677460271,0.911865671,22.91430823,19.08418425,4.835777005,638.6189076,368.850591,418.4400889,303.3160337,330.0174058,324.942323,0.932512008,0.759128054,52.50887553,1535.537445,0.025357143,0.210214285,0.063928571,0.017,0.877642853,0.073285714,0.077142857,4.46999979,11.21000004,39.67999967,0.24566667,0.806833337,7.431666613,0.227833336,0.752166679,0.740666668,38.54500008,0.754666676,8.750000238,87.40000153,3.899999976,12.4000001,28.05000019,1.449999988,3.699999988,22.97500038,43.82500076,1.25,0.519999981,83.83000183,31.20000076,51.90000153,55.24614001,12.33602938,0.050219608,6.104117671,11.71016538,1.960202207,1.715533089,0.265459557,1.918851113,0.028060662,0.025981618,0.023318015,0.274393385,26.14999962,0.634,18.26666673,22.16666667,7.333333333
4745.695,461.3350611,223619.3555,1154.419261,17081.9373,-0.068728335,26.91820526,1.313634972,1.48771134,1399.633157,1394.368487,1.019386965,1.41377233,0.266662643,314031.5495,1.505222619,151.5205097,149.5143592,161.7928823,146.6248055,154.0911083,0.673423603,0.901843026,24.14399489,20.16502547,5.521958073,614.1069107,252.9498336,370.7197863,301.2381725,430.2489255,368.5802784,0.938326729,0.767321274,49.46642192,1352.399956,0.025458334,0.211499999,0.059325,0.017816667,0.779841676,0.068808333,0.084800001,4.639999866,11.40166664,38.61833382,0.207333336,1.019333353,7.928333521,0.207333334,0.874499997,0.747500002,38.93333371,0.805500011,8.625000238,87.35000038,3.299999952,12.29999971,27.07500029,1.424999982,3.675000012,25.2249999,42.59999943,1.199999988,0.519999981,84.04000092,30.79999924,52.70000076,54.98647059,12.35156864,0.052952941,6.168392191,11.87615693,2.020725478,1.748803922,0.267549021,1.925837251,0.029327451,0.026647059,0.023033333,0.266666663,24.73333359,0.626,18.46666718,23.36666616,7.133333365
4866.502,447.63789,226092.0527,1154.224497,16172.07874,0.896644975,26.46742646,1.31041271,1.516269252,1360.995239,1409.409202,1.129097457,1.440930446,0.272450291,321919.2865,7.183500051,146.0823984,144.4823872,157.7802029,134.0344505,145.1236881,0.650590986,0.890072477,23.60688321,20.69116807,5.144311825,512.0377324,236.4310684,340.7629738,262.7439486,353.0923691,258.337101,0.946196387,0.737681933,49.85750437,1380.57497,0.025092308,0.216346153,0.062653846,0.016046154,0.877553853,0.074538462,0.082192308,4.880000114,11.33999983,38.92999967,0.259166668,1.004333337,7.738333305,0.205499999,0.873999993,0.736166676,39.48333359,0.777666678,8.499999762,87.84999847,3.924999952,12.54999971,29.57499981,1.525000006,3.325000048,23.29999971,42.27499962,1.349999964,0.519999981,84.37000275,31.0,52.5,55.11444435,11.99555551,0.0533,6.114555547,11.90916671,1.973833338,1.716444455,0.261055553,1.947922227,0.028633333,0.025522222,0.02385,0.266333335,25.73333295,0.625,18.60000038,23.1666673,7.199999968
5238.366,459.7369164,230994.0208,1153.583359,18326.15145,1.661308522,27.32557082,1.059482718,1.527005042,1411.663493,1404.497662,1.144892186,1.458898564,0.266788319,333012.3594,19.4558754,132.6686093,133.6752739,148.4138835,123.3877249,130.5098969,0.607223442,0.880046169,25.33591938,20.65935461,6.03551052,556.6707344,222.3994694,332.7290306,320.8455149,412.179086,256.9254926,0.921338009,0.708988843,47.28433243,1620.062439,0.025461539,0.208999997,0.058076924,0.016769231,0.749307692,0.063384616,0.084384615,4.710000038,10.94999997,39.07999992,0.242000004,0.934833338,7.584999879,0.226166671,0.840833336,0.723666668,39.75333341,0.803833346,8.700000048,87.60000038,2.974999964,12.6500001,30.6500001,1.299999952,3.375,21.47500038,43.19999981,1.349999964,0.49000001,83.80999756,31.39999962,51.59999847,55.28645806,12.80208334,0.055555555,6.046770876,11.7816666,1.992048608,1.698888878,0.264097224,1.949121531,0.026118056,0.024597222,0.023100695,0.270729171,27.06666692,0.648,19.16666667,22.96666718,7.100000064
4344.984,558.5611604,226273.166,1141.663259,18017.63227,3.76021342,26.53399905,1.469897866,1.463155309,1411.829565,1408.12796,1.116344124,1.405140271,0.249471725,326265.8874,7.183500051,166.1120694,165.0302102,173.9611149,160.7644545,159.1733831,0.91913304,1.104787983,26.37039216,19.50601943,6.52643924,553.2531145,298.4036967,393.8090286,402.6922951,457.0334155,334.0661281,1.127075605,0.938549864,46.92808215,1493.274979,0.026045455,0.230263637,0.065027273,0.014654546,0.91456364,0.075436364,0.0862,4.519999981,10.8171429,39.80857195,0.222571426,0.845714288,7.522857121,0.209571432,0.734999997,0.715142855,39.63428661,0.732714295,8.725000143,87.54999924,4.149999976,12.55000019,28.875,1.550000012,3.62499994,23.05000019,42.89999962,1.399999976,0.479999989,83.52999878,31.5,51.29999924,55.13805568,11.70972223,0.055647222,6.071361168,11.92913884,1.996305566,1.708027764,0.267166667,1.96525279,0.027719445,0.023916667,0.023288889,0.273805556,27.0,0.702,19.23333359,24.30000051,7.333333333
3888.947,455.8440506,217945.4733,997.8162969,15301.45414,2.88712959,27.78892366,0.549832602,1.218073549,1427.911255,1382.38361,1.318417524,0.988436903,0.364057139,303739.0534,26.88416417,256.1234798,276.4564171,280.8438695,264.336909,250.5076981,1.326935798,1.54914543,25.58048979,17.57884049,5.199529181,693.8999837,351.7477684,340.7629738,320.8455149,677.6736694,368.5802784,1.435372164,1.26835865,50.92235883,1098.824959,0.025958334,0.229416665,0.082041667,0.01255,1.667499999,0.097041667,0.076058333,4.639999866,11.5666666,39.72166634,0.1705,0.785000006,7.275000016,0.156833333,0.749499997,0.786499997,39.08000056,0.577833335,8.625,88.32499886,3.75,12.1500001,37.47499943,1.299999952,2.75,18.1500001,40.32499981,1.349999964,0.479999989,84.33999634,31.0,51.70000076,56.06071431,13.08616081,0.051071429,6.195714269,10.56321423,1.94607142,1.77999998,0.275714286,1.70571429,0.029178571,0.027178572,0.025821429,0.281428573,27.70000013,0.74,15.10000006,21.43333371,6.900000095
4946.059,428.0288666,226437.0059,1073.388817,18013.32231,2.098624965,25.9709847,1.745346424,1.381739587,1416.034668,1403.935781,1.293911437,1.103762562,0.427668796,334671.2773,19.52001762,171.3545723,174.5590388,178.8466307,161.8365806,168.780742,0.899964087,0.969947403,25.45628802,20.34900578,5.983631611,617.3436207,653.0983226,635.0247803,644.8110657,494.7282092,445.634112,0.991175619,0.789352757,47.52041864,1648.237473,0.026928572,0.233642857,0.075500001,0.012428571,1.132142859,0.091357143,0.078785715,4.559999943,11.41000001,39.42499987,0.228833335,0.924666673,7.481666644,0.19683333,0.888166656,0.726500005,38.52833366,0.718166659,8.549999952,87.94999886,3.800000072,12.29999971,35.52500057,1.299999952,2.949999988,17.89999962,42.32499981,1.349999964,0.50999999,83.61000061,31.0,52.40000153,55.83285747,13.34428576,0.044896429,6.324392882,10.74260716,1.897464279,1.801749992,0.279392855,1.699157135,0.029928571,0.02775,0.026489286,0.278750005,26.66666667,0.736,18.16666667,25.23333359,6.933333397
5206.257,421.9300261,226968.8223,1145.429387,18988.25724,4.015941833,26.68735456,1.001221975,1.427047054,1418.203142,1410.927913,1.274658938,1.165909489,0.420939449,337307.2227,15.85131092,139.8484093,136.2858413,142.9761813,128.1573121,134.6379442,0.850084983,0.897779658,24.84132512,21.72730509,6.392204205,456.3602664,351.7477684,434.9432729,394.8587685,489.1799329,273.7301191,0.94113416,0.735724911,46.36336454,1563.712479,0.028166667,0.221583335,0.06375,0.016666667,0.854166672,0.066499999,0.07575,4.670000076,11.29666678,39.0800012,0.305666668,0.949833333,7.056666692,0.231999998,0.845666667,0.697833339,39.26333364,0.779166659,8.650000095,87.54999924,3.649999976,12.4000001,35.22499943,1.299999952,3.37499994,19.67500019,40.42500019,1.349999964,0.479999989,82.88999939,31.39999962,51.70000076,55.7598215,13.08616081,0.049973214,6.355982176,10.8374107,1.910223212,1.84013393,0.283526784,1.70527679,0.030642857,0.028517857,0.026830357,0.282232143,27.0,0.699,19.80000051,21.79999987,7.199999968
5339.128,437.1108468,228648.0534,1152.791306,19711.58993,4.453854099,27.65105335,1.31041271,1.405048852,1428.004191,1405.973988,1.279709304,1.24085705,0.333146315,342410.2773,26.88416417,132.0848529,119.9953273,119.9350246,121.4986219,122.5664635,1.02652655,0.915679405,26.15577412,21.61606654,6.619517187,335.2060496,370.1271871,372.4351222,283.0543887,251.9210345,179.6971879,0.997384124,0.895220136,44.9416488,1605.974953,0.028384616,0.229153845,0.064384616,0.017846154,0.818153849,0.073307691,0.081615385,4.659999847,11.61166652,38.81166712,0.231666667,0.92416665,7.356666724,0.231999998,0.878666679,0.708666672,38.68000094,0.844333311,8.600000143,87.54999924,3.924999952,12.39999962,34.39999962,1.375,3.25000006,20.69999981,40.27500057,1.349999964,0.519999981,83.40000153,31.10000038,52.09999847,55.62663058,13.25271757,0.049815217,6.383084258,10.9315897,1.957622265,1.782201082,0.277418478,1.713043486,0.029533967,0.027088315,0.027841033,0.283519023,27.70000013,0.69,19.76666641,23.20000013,7.26666673
