Repository: notKguin/MMK-Informservice

File: final_project/project/ML-intensive_final_project_cleaned.csv (part 32 of 39)
Количество чугуна (т),Удельный расход кокса (кг/т),Расход холодного дутья (м³/ч),t горячего дутья (°С),Расход природного газа (м³/ч),t природного газа (°С),Содержание кислорода в дутье (%),Расход пара на увлажнение (т/ч),Перепад давлений общий (ат),t чугуна на выпуске (лётка 1) (°С),t чугуна на выпуске (лётка 2) (°С),Давление колошникового газа (ат),Перепад давлений нижний (ат),Перепад давлений верхний (ат),Выход колошникового газа (м³/ч),Положение клапана малый снорт (%),t колошникового газа 1 (°С),t колошникового газа 2 (°С),t колошникового газа 3 (°С),t колошникового газа 4 (°С),t колошникового газа в пылеуловителе (°С),Уровень засыпи (запад) (м),Уровень засыпи (восток) (м),CO в колошниковом газе (%),CO₂ в колошниковом газе (%),H₂ в колошниковом газе (%),t периферийных газов 1 (°С),t периферийных газов 2 (°С),t периферийных газов 3 (°С),t периферийных газов 4 (°С),t периферийных газов 5 (°С),t периферийных газов 6 (°С),Уровень засыпи (север) (м),Уровень засыпи (юг) (м),N₂ в колошниковом газе (%),Шлак,Чугун.Cr,Чугун.Mn,Чугун.P,Чугун.S,Чугун.Si,Чугун.Ti,Чугун.V,Чугун.C,Шлак.Al₂O₃,Шлак.CaO,Шлак.FeO,Шлак.Ko,Шлак.MgO,Шлак.MnO,Шлак.NaO,Шлак.S,Шлак.SiO₂,Шлак.TiO₂,Бар М10,Бар М25,Влага,Зола,Кокс +80 мм,Кокс -25 мм,Кокс 40-25 мм,Кокс 60-40 мм,Кокс 80-60 мм,Летучие,Сера К,Углерод,CRI,CSR,Fe,FeO,S,SiO₂,CaO,MgO,Al₂O₃,TiO₂,Osn,P,Zn,Cr,MnO,O₂ в горячем дутье,Доля агломерата,Колошниковый газ (CO₂),Колошниковый газ (CO),Колошниковый газ (H₂)
3424.966,459.0774437,170254.1827,1127.691683,13379.56477,4.850187719,26.43472226,0.672982812,0.993284604,1411.796875,1449.989807,0.896287942,0.913581287,0.204079247,296562.0736,28.26774992,145.7784691,148.6291637,164.104221,150.398867,132.6621628,1.791988591,1.82230704,24.56318879,20.34883221,7.281906833,356.4701684,346.8301264,358.7507496,294.8173447,275.2763367,241.8393527,1.751160122,1.703433424,47.36108573,1042.474989,0.028875,0.242250003,0.065875,0.012,0.836375006,0.081875001,0.081875001,4.730000019,11.89999981,39.87399979,0.244999996,0.844999993,8.072000122,0.209599996,0.847599995,0.764199996,37.61600037,0.778999996,8.675000191,87.60000038,3.775000036,12.3499999,30.7249999,1.474999994,3.700000107,25.25000048,38.89999962,1.299999952,0.529999971,83.58000183,31.20000076,52.0,55.81383909,13.24062513,0.051035897,6.314285698,10.73446439,1.950803565,1.778794635,0.275982145,1.700607132,0.029683035,0.0258125,0.026660715,0.289866073,27.0,0.721,18.70000013,22.09999975,7.366666635
4875.716,446.7434908,228830.1563,1153.304403,19652.64535,1.344895493,27.18693908,1.592579827,1.454577948,1427.036133,1417.400157,1.274535025,1.317687869,0.316486762,339411.5195,39.66049957,188.4534105,178.8213978,186.2861703,180.0831299,180.446214,0.862810815,1.020407774,25.42532428,20.47219094,7.226408362,635.4961659,585.1132088,557.6983561,478.8750172,328.8295835,416.8433495,0.890957547,0.798545746,46.20068137,1422.837471,0.029758333,0.257633332,0.071125,0.0124,0.929250002,0.096616667,0.086525,4.820000172,12.17666674,39.35500018,0.215833331,0.849666655,8.321666876,0.192499998,0.916166663,0.771666666,37.3149999,0.737000018,8.575000048,87.62499809,4.400000095,12.3499999,26.0,1.349999964,3.74999994,28.6500001,40.17500019,1.299999952,0.5,83.98999786,31.0,52.40000153,55.86749983,13.44333347,0.045633333,6.340916653,10.72250011,1.908166668,1.836999996,0.273333334,1.691541651,0.029933333,0.02765,0.02695,0.289500001,27.06666692,0.692,18.79999987,23.59999975,7.466666698
4979.643,429.1492852,225650.8145,1153.519663,19835.07943,1.259537503,27.41204731,2.605198074,1.534335201,1432.465078,1429.468628,1.257587458,1.315662508,0.39850081,337063.6315,16.4660837,178.2723007,174.3546753,179.8111337,169.4222889,168.8649826,0.835668311,0.980638931,23.70836377,21.27780954,6.757014056,687.9939219,532.3905563,685.0815108,597.1940206,335.1108869,409.9274483,0.911849449,0.717342302,47.55092589,1394.662468,0.027333334,0.235416667,0.071583333,0.013416667,1.129833331,0.091166666,0.080000001,4.53000021,12.02666664,38.83166695,0.212833333,0.886333336,8.208333492,0.195166665,0.930333326,0.742166658,38.21833356,0.712333322,8.474999905,87.85000038,4.324999988,12.29999971,25.625,1.299999952,3.825000048,28.10000038,41.15000057,1.25,0.5,84.23999786,30.60000038,50.09999847,55.78852956,13.01617644,0.047264706,6.341014707,10.78310292,1.95423529,1.76772058,0.273426475,1.701248525,0.029713235,0.025710295,0.025207353,0.289838234,27.03333346,0.687,18.06666692,24.03333346,7.666666667
4890.437,416.3732879,222560.1048,1152.743891,18926.94873,3.540521148,27.13390636,1.433382675,1.545791556,1427.881584,1419.301477,1.240712126,1.300767114,0.422388097,331215.7266,16.4660837,196.2849642,197.687891,203.2003727,186.3533077,191.853309,0.933561171,1.000654643,23.59930547,21.00504414,6.340993683,660.7954947,602.7475052,672.834525,619.0028191,382.9782384,456.3177872,1.006411908,0.809928539,48.32486073,1479.187469,0.026433334,0.246233328,0.071216667,0.011083333,1.091116677,0.10125,0.0788,4.550000191,11.72000008,40.16600037,0.221600002,0.776400006,8.152000046,0.165799999,0.880400002,0.756199992,37.49200058,0.656599998,8.566666603,87.46666718,4.133333286,12.5,26.76666705,1.533333341,4.066666683,26.56666692,41.06666565,1.399999976,0.5,84.23999786,30.60000038,52.0,55.65082405,12.77994497,0.042137363,6.266483465,10.99983522,1.96315934,1.747280209,0.274065935,1.756447787,0.028626374,0.028302198,0.027076923,0.28771978,26.69999949,0.656,18.0,24.26666641,7.133333365
5340.691,417.4042662,230107.0977,1154.124364,19248.09017,3.114218919,27.03275903,0.672982812,1.464429349,1425.037608,1400.198167,1.279321248,1.226364945,0.406226193,339355.3867,10.46270561,172.4519018,176.29894,177.9997845,158.1480331,168.8311742,0.810201687,0.908633394,24.49547203,21.41984487,6.616764267,610.2444167,434.0038668,479.3155454,372.6297963,347.7536189,306.666755,0.938855387,0.67038684,46.79178476,1648.237488,0.026533334,0.226966667,0.059366666,0.016683333,0.753258333,0.066675,0.077208335,4.699999809,11.12833325,38.50666682,0.212833333,0.979833335,8.13499999,0.255499999,0.936833332,0.703833332,38.75333277,0.779000004,8.499999762,87.39999962,4.200000048,12.44999981,25.79999971,1.274999976,3.775000036,26.7750001,42.375,1.299999952,0.50999999,83.87999725,30.79999924,52.70000076,55.62312521,12.84666655,0.05038125,6.180104177,11.21406253,1.989979161,1.726041682,0.2651875,1.814979158,0.027425,0.03085,0.03004375,0.292479169,26.76666641,0.651,19.96666654,22.59999975,7.600000064
5350.856,425.4631038,233327.5729,1154.048289,19947.37948,6.597109885,27.13762943,1.433382675,1.401282633,1418.925995,1397.36515,1.28376401,1.190165237,0.374154569,341529.4466,17.57542764,163.6049639,160.6844959,169.3930556,144.4927263,159.5618471,0.746704978,0.814648206,25.4779586,20.94692127,6.981873552,473.8856163,322.040858,415.1762721,317.5931676,314.9776471,303.1461449,0.846545756,0.592584439,45.94639762,1521.449982,0.029416667,0.231916666,0.0565,0.020083333,0.662333339,0.054916667,0.077083334,4.690000057,11.16000001,38.23000018,0.221166668,0.937833319,8.184999943,0.263166664,0.884833326,0.694666674,39.54833349,0.833666652,8.325000167,87.625,4.074999988,12.3499999,26.8499999,1.349999994,3.724999964,28.80000019,39.27500057,1.399999976,0.49000001,83.94000244,30.60000038,53.09999847,55.72714952,12.85837083,0.048513574,6.134140224,11.08814482,1.967873298,1.667149322,0.262737557,1.808316743,0.026599548,0.027470588,0.025307693,0.296199094,27.16666667,0.655,19.33333333,23.10000038,7.400000095
5205.11,434.9197882,237179.2936,1153.07486,19867.02368,7.931951245,26.97313078,0.672982812,1.441117739,1417.227295,1406.647827,1.28488641,1.277603373,0.33806348,345222.944,28.26774992,181.1177305,172.3324261,190.0841478,168.3748417,173.9939766,0.761105279,0.816535746,25.44938628,20.81976414,7.02644219,567.3301773,445.6037216,505.2895012,412.4509137,339.4210866,350.4519831,0.822022259,0.629404448,46.05265999,1422.837479,0.029461538,0.239307691,0.060153846,0.016692308,0.798000001,0.070230771,0.078538461,4.840000153,11.26166662,38.54999987,0.262000002,0.888499995,8.393333276,0.250666663,0.874833326,0.699999998,38.79833349,0.809500009,8.324999809,87.79999924,3.974999964,12.3499999,27.57499981,1.274999976,3.625,27.9749999,39.55000019,1.399999976,0.50999999,83.77999878,30.60000038,53.09999847,55.74166644,13.18715263,0.047364584,6.135624993,11.05340276,1.972222214,1.661562503,0.26638889,1.801753477,0.028461805,0.026958334,0.026513889,0.301527782,27.29999987,0.652,19.83333333,24.43333371,7.466666698
5322.576,429.217038,240608.4792,1153.956991,19729.14624,11.57347459,26.62837307,1.753044754,1.49854734,1390.789958,1395.198858,1.281359921,1.397617956,0.292560923,346933.0286,16.4660837,160.9546261,164.6972103,170.1736234,146.3692284,157.4313361,0.827767886,0.915491777,25.38848909,20.89530174,6.586016397,642.5836054,540.4001045,624.7041234,577.8908895,319.7311033,316.6920541,0.937314267,0.683931407,46.46567965,1535.53746,0.0271,0.236869232,0.060253846,0.015846154,0.931307696,0.080115385,0.077992308,4.78000021,11.3733333,38.86500041,0.212500001,0.779500008,8.226666768,0.198500002,0.873666654,0.742499997,38.30999947,0.745166659,8.5,87.77499962,3.475000024,12.6500001,25.69999981,1.474999994,3.675000072,27.5,41.64999962,1.449999988,0.5,82.98999786,31.20000076,52.0,55.51706355,12.24166658,0.049849207,6.280952334,11.18869051,1.958571426,1.681031746,0.264841271,1.782206349,0.027460318,0.02881746,0.027380953,0.286507938,26.43333308,0.651,18.90000025,24.26666705,7.433333397
5223.117,418.6103459,236804.1074,1153.625214,19861.64071,9.966439535,26.37870884,1.562352166,1.480647643,1426.612826,1394.719927,1.276798189,1.347807139,0.318417345,343060.0208,17.57542764,183.5403214,177.3773123,193.7133389,164.1696828,177.5296084,0.787052547,0.95593678,25.66033276,20.55158154,6.956833442,615.0956374,515.0566902,553.0065409,407.0022659,356.1536179,357.1218376,0.90589082,0.653468474,46.17458487,1648.23748,0.029384615,0.240076922,0.061846153,0.013923077,0.902153845,0.081846155,0.082846154,4.690000057,11.03833342,39.79999987,0.231666667,0.690166672,8.001666705,0.197833337,0.789833337,0.732833326,38.58666674,0.729166667,8.424999714,87.72500038,4.0,12.55000019,29.95000029,1.274999976,3.700000048,25.97500038,39.10000038,1.550000012,0.5,83.80999756,31.20000076,52.0,55.35882372,12.31901955,0.060058036,6.33078427,11.37239212,1.998627441,1.678215693,0.265333336,1.797158838,0.027429412,0.031282353,0.028664706,0.287588233,26.86666679,0.65,19.06666692,23.56666629,7.399999936
5546.265,423.9176183,242393.9557,1153.618861,19914.62964,8.680721541,26.43430463,1.419185042,1.485222618,1428.235456,1377.431244,1.281976705,1.316352884,0.34924851,348906.9036,12.86466694,149.6950429,153.8948002,158.9224237,138.1946055,147.1519849,0.992427225,1.187714919,25.60492102,21.01619943,6.694733759,531.8536631,412.3514214,454.5833588,339.5982628,326.1178932,288.4382229,1.129247571,0.849911006,46.04101912,1591.887482,0.030792308,0.228715384,0.057384615,0.016469231,0.745399998,0.063838462,0.082092307,4.809999943,10.75,39.09333356,0.230333331,0.959499995,7.610000054,0.230333336,0.948166668,0.703166654,40.01166662,0.762833337,8.399999857,87.95000076,3.775000036,12.44999981,29.9000001,1.299999952,3.225000024,25.9749999,39.59999943,1.399999976,0.49000001,84.01000214,30.79999924,52.70000076,55.22826781,12.97565355,0.050027778,6.429019568,11.52179737,1.981045752,1.662058822,0.261094768,1.79283333,0.026666667,0.033166667,0.027753268,0.285032684,26.73333295,0.652,19.26666705,23.53333346,7.033333302
5341.582,428.7992518,241712.0469,1153.462387,19602.5769,13.02810319,26.25311017,1.419185042,1.515188873,1434.45243,1397.536918,1.282997121,1.396368687,0.310151043,348106.0026,12.86466694,154.0298074,146.4333744,158.6591899,135.471419,143.7398853,0.815171729,1.183469447,25.54388634,20.87853948,6.63148278,534.3796209,303.5132828,412.5842768,317.5689913,347.7812513,246.4793797,0.927787463,0.700649527,46.30057875,1465.099937,0.02876923,0.223853847,0.057838462,0.015007692,0.768892302,0.069784615,0.081923078,4.840000153,11.02000014,40.03000005,0.266500004,0.864499986,7.171666702,0.189666666,0.827500006,0.700833331,39.10333316,0.711666673,8.349999666,87.72500038,2.949999988,12.44999981,22.67499971,1.37499997,3.975000024,31.75,40.22500038,1.449999988,0.5,83.47000122,30.79999924,52.70000076,55.23928588,13.05357143,0.051250001,6.598928605,11.4082143,1.940714278,1.643214298,0.248928568,1.729392861,0.0275,0.032178572,0.026607143,0.277500001,26.49999936,0.661,19.20000013,22.96666654,7.333333333
5340.04,429.5303713,238324.3262,1153.034281,19619.74748,12.09890987,26.09948166,1.250282943,1.464282711,1415.481267,1393.468977,1.282286863,1.305279464,0.338476449,345808.7656,9.253619513,154.504179,147.8084059,155.8862743,138.3151995,146.4847902,0.858191865,0.93554315,25.29558237,21.13874189,6.832604627,497.2264697,319.0790227,418.0839411,304.597908,328.3180326,242.9129454,0.956128125,0.728744606,46.07016548,1690.499954,0.029092307,0.22196923,0.0579,0.015753847,0.750553846,0.067915386,0.084269231,4.860000134,11.08999999,39.72499911,0.239166667,0.893666665,7.166666746,0.200166665,0.837000012,0.706,39.44333267,0.758166671,8.474999905,87.67499924,4.099999964,12.44999981,24.54999971,1.299999952,3.62499994,28.12499952,42.40000057,1.449999988,0.50999999,84.08999634,31.10000038,52.20000076,55.34979166,13.02770836,0.046352083,6.650416638,11.35550006,1.857979157,1.613604174,0.254520828,1.708270839,0.0258125,0.033670834,0.027689583,0.260374999,27.23333295,0.656,20.09999975,23.76666705,7.066666603
5325.872,424.5846686,238265.5697,1153.447484,19797.81242,15.95117072,26.024014,1.753044754,1.472899581,1415.866516,1379.579442,1.277924816,1.302133635,0.350013523,345339.1367,17.0264593,149.7543977,146.3567111,147.3835042,133.2394428,142.0052344,0.84696129,1.060369348,25.56257598,21.22349834,6.889013847,466.8140373,299.3129044,413.7890066,299.3358421,298.9665941,204.7158108,0.969035409,0.723766605,45.67547178,1465.099945,0.0288,0.212199999,0.055166667,0.018253333,0.73537334,0.060966667,0.084146666,4.760000229,10.93833351,39.25166702,0.228666671,0.879333337,6.858333349,0.208666665,0.872499992,0.696666668,40.01166662,0.786999991,8.299999714,87.75,4.274999976,12.44999981,24.22500038,1.474999994,3.899999976,30.0999999,40.30000019,1.399999976,0.49000001,82.41000366,30.60000038,53.09999847,55.30721151,12.95144217,0.054379487,6.664182679,11.37603361,1.900528855,1.61182693,0.255048075,1.707754804,0.0258125,0.035475961,0.027211539,0.264663461,26.83333333,0.655,19.0,24.60000038,7.800000032
5331.173,423.6556942,235609.2324,1154.204773,19746.36686,15.26649962,25.62010185,1.562352166,1.481436243,1412.935457,1355.930273,1.284115945,1.363107701,0.305282882,345835.7565,9.134663894,155.8105253,135.85766,141.9105066,140.9302336,147.9558271,0.880742888,0.961386787,25.91051396,20.97899628,7.486762345,386.1347669,372.1660728,404.6373469,301.2738673,248.6326777,224.7605438,0.90778626,0.782915274,44.98894072,1690.499931,0.028093333,0.207466668,0.055473334,0.020513334,0.654973336,0.057313334,0.08258,4.650000095,10.91999992,38.74166616,0.282500001,1.003666669,6.858333349,0.249333329,0.953500003,0.664833337,40.60333252,0.857500007,8.549999952,87.52499962,4.125,12.55000019,29.22500038,1.475000024,3.950000048,26.0999999,39.25,1.449999988,0.469999999,84.02999878,29.79999924,54.79999924,55.17276808,12.88124996,0.0483125,6.741562515,11.44495539,1.876071416,1.616160714,0.249419639,1.698517858,0.02534375,0.033098215,0.026165179,0.264151786,27.36666679,0.665,19.5,24.40000025,7.833333333
5271.508,442.1318505,239922.6777,1153.622915,19767.08073,14.00520333,25.26806021,1.008610533,1.459275867,1404.859619,1361.92509,1.289158498,1.378169547,0.270423209,350123.8385,9.377212107,149.8725446,135.9725275,141.5646544,140.4543626,144.4857896,0.96182809,0.936056785,25.6433874,20.98197301,7.138469915,393.3745422,520.3146464,434.907505,319.0440865,240.1254279,210.5411847,0.950316971,0.851544673,45.5885396,1718.674965,0.029769231,0.223153846,0.058384615,0.015461539,0.717692311,0.064692308,0.085615384,4.650000095,10.94142846,39.41428539,0.293571434,1.024857155,6.777142729,0.250714287,0.874428579,0.679285705,40.26428604,0.828571422,8.449999809,87.69999886,3.37499994,12.3499999,28.75,1.37499997,3.599999964,28.17500019,38.10000038,1.399999976,0.460000008,83.79000092,30.89999962,52.59999847,55.06380979,12.57738102,0.054692857,6.775928605,11.62792862,1.857714282,1.613952383,0.248523806,1.716711907,0.024992858,0.032195238,0.025821429,0.255428571,26.90000025,0.686,19.13333321,23.36666679,7.766666571
5274.01,442.9633603,242097.3379,1153.443283,19911.19027,12.78191078,25.25751297,1.008610533,1.466897666,1438.656982,1391.711163,1.287307466,1.383917123,0.2728967,354144.3711,4.211250583,159.7904059,139.1845541,150.7555984,148.8827384,149.993,0.866426649,0.831154133,25.80968364,20.6952014,7.09793065,481.8560944,529.3668467,513.8541361,391.2145081,245.4133555,230.6228148,0.872364243,0.73515104,45.73514541,1451.012459,0.030214285,0.239642857,0.058785715,0.012857143,0.712928563,0.074857143,0.085571428,4.75,11.49333334,40.9583327,0.234333324,0.74483334,7.52000006,0.201833335,0.831333329,0.718166669,38.25333341,0.79883333,8.574999809,87.87500191,4.175000012,12.44999981,28.2249999,1.274999976,3.649999976,27.92499971,38.92500019,1.349999964,0.49000001,83.52999878,31.10000038,52.20000076,55.21658631,13.20384612,0.053127404,6.666081715,11.36247594,1.891394236,1.629062497,0.25387019,1.704795671,0.026185096,0.033540866,0.0273125,0.264711537,27.09999975,0.689,18.5,24.23333295,7.700000127
5148.474,439.3946847,237900.7038,1152.597168,19611.98169,12.78090437,25.37193751,1.918733054,1.481821547,1433.69917,1393.451884,1.275699889,1.389399126,0.283228104,346856.8438,7.509536713,164.8912322,151.2888546,167.1518065,152.1598199,153.462801,0.831107485,0.829916875,25.4693706,20.87439354,6.723868966,517.6485519,587.1218987,642.0546265,620.9009043,250.5676613,240.4767863,0.863682841,0.687533543,46.26995341,1732.762444,0.029215385,0.253446151,0.063599999,0.011915385,0.834084621,0.087453846,0.086661539,4.840000153,11.14166657,39.72666613,0.211500001,0.90716667,7.416666746,0.202500002,0.974666655,0.698166668,38.63333321,0.759333342,8.374999762,87.82500076,3.400000036,12.79999971,27.19999981,1.299999952,3.699999988,27.875,39.92500019,1.449999988,0.479999989,83.45999908,30.89999962,52.5,55.04852971,12.75411754,0.05284853,6.760882324,11.5054265,1.943558801,1.636294101,0.25280882,1.702433825,0.02589853,0.033926471,0.026601471,0.261764705,27.26666705,0.668,18.5333341,24.16666603,7.633333365
5335.826,430.0129828,240648.6751,1153.02889,19936.12069,12.77432249,25.60215433,1.008610533,1.494408151,1418.280843,1377.533607,1.285605138,1.417985618,0.270952168,347670.9909,2.422588702,149.2092495,144.4744361,158.6751506,138.0278654,142.3199285,0.788411518,0.903483043,25.12214359,21.07870555,6.696434756,465.0690524,366.4612147,569.9854279,528.6406225,307.2813644,215.2718118,0.89873557,0.662979753,46.4336683,1535.53746,0.029230769,0.244446154,0.06186923,0.014669231,0.865207686,0.081784616,0.088884614,4.760000229,11.47000011,38.73333359,0.228,0.910833339,7.771666686,0.220833331,1.018666665,0.682833334,38.89500046,0.812333335,8.5,87.89999962,3.950000107,12.45000029,24.55000019,1.274999976,3.674999952,27.9749999,42.52499962,1.449999988,0.49000001,84.11000061,31.10000038,52.09999847,55.22286359,12.68418803,0.047514958,6.681944466,11.45696585,1.883547003,1.616901713,0.252542731,1.715301285,0.025397436,0.030064103,0.023679487,0.253397432,26.46666718,0.654,19.0,24.10000038,7.533333302
5389.776,423.2112234,238674.1842,1154.208572,19655.36336,13.65830628,25.68279131,1.753044754,1.474276816,1429.920466,1388.999756,1.293930555,1.381133144,0.28250665,347055.8229,4.211250583,143.5492373,137.4353313,143.3072033,130.7597043,137.9568291,0.833168581,0.950332485,25.33495235,21.1942997,6.767991265,433.1283735,265.1495024,408.764609,354.1165568,266.247757,183.3964055,0.950162493,0.733826024,46.03583765,1620.062454,0.027992857,0.231607143,0.0572,0.015421429,0.740714282,0.074364285,0.091514286,4.809999943,11.45166667,38.60666656,0.259166665,1.017166664,7.715000073,0.232833333,1.03366669,0.66716667,38.72333336,0.865999997,8.424999714,87.69999886,3.724999964,12.44999981,27.22499943,1.299999952,3.599999905,28.04999971,39.82499981,1.349999964,0.50999999,83.5,30.70000076,53.0,55.12352932,12.6029412,0.052823529,6.742647045,11.46205888,1.866764703,1.658235301,0.253823528,1.700441168,0.025588236,0.033088235,0.02532353,0.259411761,27.40000025,0.65,18.90000025,24.09999975,7.466666698
5433.743,433.8006297,237882.5905,1153.689407,19815.24829,9.823254764,25.81458561,1.878423075,1.445707858,1418.768053,1408.17255,1.298156639,1.329571878,0.299138741,347150.0664,13.62569237,153.2999058,144.7277444,146.8282019,133.4128682,145.677845,0.753099394,0.850187004,25.28009256,21.10602339,6.865759293,448.5551402,289.2720432,381.3570836,299.7990634,261.9870923,231.8745906,0.884142195,0.63191249,46.08341376,1775.024986,0.027926667,0.23094,0.055993333,0.017106667,0.675073334,0.068433333,0.094040001,4.639999866,11.625,38.30333392,0.256833332,0.922833314,7.711666663,0.251333334,0.990833332,0.661166678,38.90833346,0.905999998,8.499999762,87.80000114,4.37499994,12.5999999,28.32499981,1.24999997,3.324999988,26.42500019,40.67500019,1.449999988,0.50999999,83.44000244,31.20000076,52.09999847,55.48214296,12.68739499,0.054659664,6.594831954,11.11186969,1.881365548,1.566239486,0.252542016,1.68614286,0.024726891,0.03377521,0.024134454,0.255588234,26.83333333,0.656,18.40000025,24.93333308,7.433333397
5311.202,446.625969,240989.9876,1153.966441,19833.90177,10.85943212,26.2244362,1.046162861,1.47772041,1415.115423,1389.169464,1.306013991,1.37349236,0.292895706,351096.1966,19.81155014,156.6726011,144.5485249,155.1775958,145.1829535,150.5528285,0.826248626,0.868655277,24.809045,20.98171012,6.64562577,414.7467168,330.3756599,412.2928975,321.9901886,252.2755725,231.9590117,0.885289351,0.703236957,46.88030481,1521.449944,0.026314286,0.219485714,0.057821428,0.01965,0.723292849,0.064157143,0.084935715,4.71999979,11.00833321,39.7033329,0.254833336,0.789499998,7.578333457,0.229999999,0.841666669,0.693999996,38.81333351,0.784999996,8.399999857,87.95000076,3.600000024,12.6500001,30.15000057,1.274999976,3.62499994,25.95000029,39.0,1.349999964,0.50999999,83.95999908,30.60000038,53.09999847,55.43907574,12.71197461,0.056037815,6.568319305,11.24890754,1.87918067,1.588382339,0.250126047,1.713254202,0.026918068,0.030882353,0.023619748,0.255693275,26.46666654,0.682,19.10000038,24.76666641,7.633333365
5316.898,428.7033202,237987.7201,1153.977402,19644.56746,11.83939704,26.45809865,1.008610533,1.501894057,1424.387473,1380.968431,1.301819056,1.411260987,0.284318754,348081.6042,1.479593639,157.7576027,148.0088787,160.9156437,147.891812,152.6570657,0.857345064,0.868584864,24.58783547,21.09870569,6.66245385,553.5196648,525.330466,615.7085355,552.5526911,259.5849673,244.286602,0.882445653,0.71785149,46.95595678,1690.499931,0.027846154,0.217923076,0.057769231,0.015538462,0.827307687,0.075076923,0.089384616,4.929999828,11.12000004,39.10666656,0.273499995,0.824166665,7.326666752,0.201833335,0.890833328,0.693500012,38.97500038,0.776833336,8.400000095,87.625,3.975000024,12.5,31.42500019,1.299999952,3.425000012,24.2249999,39.62499905,1.299999952,0.50999999,83.19000244,30.60000038,53.20000076,55.28157897,12.80263158,0.047105264,6.707631588,11.38526319,1.836052637,1.601315781,0.254473683,1.698263153,0.0245,0.032,0.023868421,0.253947367,26.76666641,0.681,18.63333321,24.83333333,7.499999841
5338.929,427.9125152,237789.1777,1153.558029,19666.89941,12.80255155,26.25305963,1.601554912,1.467046127,1409.674306,1400.596257,1.296764468,1.396442274,0.261936677,345279.4974,19.40420278,159.7417393,147.4703795,159.4483414,152.7704391,153.069987,0.938379203,0.929854266,24.57054957,21.16419371,6.730465353,446.5501747,436.3340098,545.7853915,452.2150434,245.5884495,256.4617774,0.969078593,0.77878309,46.84461498,1718.674957,0.026423077,0.210984614,0.054176923,0.015246154,0.746738461,0.067323077,0.085623077,4.679999828,10.67500003,39.63666598,0.210333332,0.898500005,7.105000019,0.189166668,0.93416667,0.691333334,39.5233345,0.755833338,8.550000191,87.45000076,3.574999988,12.5999999,29.74999952,1.299999952,3.524999917,24.82499981,40.60000038,1.349999964,0.50999999,83.5,31.10000038,52.29999924,55.2653843,12.76442302,0.049182693,6.649423101,11.38959131,1.872211542,1.611971138,0.25463942,1.713240391,0.025108173,0.032485577,0.022865385,0.254735576,27.03333282,0.676,19.20000013,24.79999987,7.533333143
5384.527,433.9863442,239774.9915,1154.263499,19899.23576,11.45320586,26.02730004,1.008610533,1.475465834,1421.22171,1391.328125,1.304873218,1.39167197,0.27481378,349392.3255,12.42558002,159.6329559,158.1296787,161.841397,156.2559992,153.0876074,1.148704924,1.183241104,24.77083437,21.25539072,6.846510152,487.1174011,371.5220807,443.1692352,361.3644714,291.277462,258.2531548,1.198163368,0.98824775,46.4478356,1563.712475,0.02512,0.20606,0.05674,0.018813333,0.791973333,0.064026668,0.082746667,4.769999981,10.68666649,38.82166672,0.250333332,0.9915,7.021666765,0.232500002,0.934000005,0.663499991,40.16999944,0.806666672,8.525000095,87.45000076,3.62499994,12.5,29.8499999,1.399999976,3.324999988,26.0250001,39.40000057,1.449999988,0.50999999,83.44999695,31.10000038,52.09999847,55.35312467,13.20625,0.05102796,6.696562463,11.29014797,1.837500002,1.60824013,0.258552632,1.686384862,0.025850329,0.033916118,0.02265625,0.256842104,26.96666654,0.68,18.70000013,24.20000013,7.73333327
5168.26,432.2891966,234264.3828,1153.433456,18588.20451,7.371983806,25.92698161,1.918733054,1.447600742,1409.937275,1379.628688,1.289118151,1.206473554,0.407668911,339519.0729,13.82034473,173.0415955,171.3289255,178.1314564,158.8096422,165.0138111,0.816717647,0.896358532,24.93869813,20.82367412,6.666769187,593.0900088,536.27425,512.8779513,377.8562558,289.4579938,269.1500009,0.908458317,0.669378849,46.90142107,1549.624962,0.025169231,0.219738463,0.057276923,0.01593077,0.811299989,0.0725,0.0846,4.78000021,10.94499985,39.19000053,0.246833332,0.920666655,7.004999955,0.199666664,0.929166655,0.658500006,39.38333321,0.765000015,8.5,87.54999924,3.25,12.6500001,27.10000038,1.299999952,3.37499994,26.44999981,41.77499962,1.449999988,0.5,84.11000061,31.0,52.29999924,55.37951403,12.88020837,0.049166667,6.68621527,11.27972223,1.847256926,1.60142362,0.249062497,1.687211815,0.024743056,0.033527778,0.022760417,0.257152774,26.63333321,0.691,18.20000013,23.83333333,7.600000064
5089.186,431.6728632,234731.5052,1153.314356,18325.42875,7.904592663,25.99121062,1.008610533,1.452060029,1417.129191,1390.016119,1.282228788,1.251219963,0.373889316,340867.8333,3.394875315,165.7804731,165.033076,183.7832197,152.5770922,161.4499696,0.749951519,0.863129872,25.01049598,20.65024726,6.418142577,545.2951902,492.0534325,498.0315463,363.3495102,350.1620013,291.6679198,0.865469096,0.617646412,47.25304906,1394.662422,0.02666,0.232059999,0.058609999,0.01348,0.747170001,0.07498,0.08954,4.800000191,10.88499999,40.47249985,0.225000001,0.756750003,7.272499919,0.186250001,0.832250014,0.729499996,38.32500076,0.728499994,8.5,87.82500076,3.524999917,12.44999981,26.04999971,1.274999976,3.274999976,27.1500001,42.25000095,1.349999964,0.529999971,84.01000214,30.89999962,52.5,55.23049565,12.84489168,0.046741486,6.680665605,11.5199071,1.812879255,1.594024758,0.248993806,1.724617659,0.0239613,0.034848297,0.023289474,0.261253867,27.0,0.695,19.0,24.76666641,7.699999968
5338.467,433.1700211,241943.2936,1153.079005,19803.22225,11.49268544,26.19673824,1.046162861,1.453177447,1414.528273,1383.705863,1.304504991,1.341155186,0.295620073,350774.4401,19.40420278,169.960076,162.4484151,182.2346834,157.9045575,162.8300215,0.768351023,0.861954761,25.02934345,20.73213005,6.564766467,547.9492722,450.6953125,469.6046397,337.8268496,338.3943189,257.2428646,0.847672614,0.656349803,47.00606887,1676.412476,0.026373334,0.228873334,0.059686667,0.01424,0.743140002,0.070226667,0.088126667,4.929999828,10.79428577,39.81428637,0.241857141,0.971857139,7.107142857,0.196142854,0.955142847,0.688999993,39.19857134,0.742571422,8.449999809,87.64999771,4.100000024,12.29999971,26.80000019,1.299999952,3.37499994,26.7750001,41.75,1.349999964,0.540000021,84.13999939,30.79999924,52.79999924,55.24387246,12.8727941,0.046411765,6.74727942,11.4222304,1.877156859,1.551004893,0.247696075,1.693634798,0.026147059,0.03507353,0.022286765,0.27151961,26.46666718,0.673,18.93333308,24.19999949,7.599999905
5287.207,433.9568073,237663.1335,1153.389409,19851.41756,11.04585052,26.22768799,1.046162861,1.426008552,1418.29534,1388.510536,1.305772528,1.333913361,0.275096402,350728.25,3.394875315,172.60429,172.9830278,185.1923606,162.6410739,168.2689133,0.800542921,0.901326532,25.09623806,20.89205837,6.940874139,648.2816289,573.8440742,551.3992844,393.5463956,332.2534574,283.5231368,0.892031858,0.670713504,46.39760447,1648.237465,0.027773333,0.221739998,0.059826667,0.01602,0.848826659,0.071886667,0.08612,4.840000153,10.8416667,39.52166621,0.229500001,0.909333338,7.00666666,0.192666667,0.904666662,0.709833334,39.65833346,0.726666669,8.600000143,87.375,4.050000072,12.3499999,31.5,1.299999952,3.449999988,24.29999971,39.44999981,1.449999988,0.519999981,83.84999847,31.29999924,51.79999924,55.33023823,12.91261908,0.047688095,6.710928571,11.39280962,1.819833328,1.566642855,0.251666662,1.697961909,0.02382381,0.034021429,0.023719048,0.262785713,26.79999987,0.67,18.33333333,24.66666667,7.76666673
5374.472,433.5059781,243639.2493,1153.969371,19998.14355,9.272756259,26.13114651,0.558201508,1.498461167,1424.234206,1416.229229,1.329646985,1.418272287,0.275364359,358946.5495,0.946438517,166.466643,176.6112874,184.1149966,159.8584995,165.609403,0.850627077,0.980977155,25.32739655,20.82621773,6.722379605,605.7978183,550.6787694,534.8914528,413.0727819,351.6414591,279.4535325,0.968003715,0.738907012,46.45510022,1507.362465,0.025546667,0.213400002,0.058586667,0.0153,0.817853328,0.072366666,0.087186666,4.800000191,10.96999979,39.85500018,0.223666665,0.822666665,6.886666536,0.202666665,0.883666674,0.694333325,39.07833354,0.757833342,8.550000191,87.54999924,3.599999964,12.4000001,29.9000001,1.299999952,3.449999988,25.07500029,40.27500057,1.349999964,0.529999971,83.30999756,31.10000038,52.20000076,55.33373011,12.39285716,0.047392857,6.649166688,11.34063487,1.856230152,1.585833331,0.246150793,1.706353179,0.025119048,0.032190477,0.022615079,0.268690476,27.33333333,0.676,19.26666641,24.5,7.533333302
5493.101,429.0109539,243272.9128,1153.35761,19873.32682,11.40374394,26.23618563,1.601554912,1.516525348,1436.55218,1396.517445,1.317923958,1.330048194,0.370207773,355221.0807,12.94231796,161.8402481,166.3961786,178.6787008,149.9759801,157.3002936,0.752235932,0.923816818,25.17530553,20.88911502,6.590549131,660.1748962,443.8487409,511.4780642,380.8448881,350.9090996,264.7668635,0.914562946,0.650780073,46.66443745,1549.624977,0.027071429,0.221928573,0.061285714,0.014142857,0.900928578,0.0785,0.087357144,4.889999866,11.02666664,40.2450002,0.190333332,0.868500004,6.88499999,0.176666667,0.920833339,0.71966666,39.00666682,0.691833337,8.5,87.70000076,3.224999964,12.54999971,29.35000038,1.299999952,3.474999964,24.39999962,41.47499943,1.399999976,0.50999999,83.5,31.0,52.29999924,55.40252544,12.68358599,0.048123738,6.590984855,11.32616167,1.828888883,1.531641418,0.248560603,1.718613633,0.024368687,0.033053031,0.021914141,0.273459597,26.86666679,0.668,19.0,24.79999987,7.199999968
5401.998,432.1695547,243174.1309,1153.32931,19945.21582,12.84903564,26.01176389,0.558201508,1.486390541,1413.245451,1382.31699,1.313014517,1.221557493,0.43331713,355348.207,15.83582369,180.8181909,176.1497676,187.8642362,161.1482086,171.6670888,0.786884862,0.896027183,24.94715174,20.82221238,6.686337153,666.8245914,532.8793055,500.4646988,354.4074453,356.4710503,279.1939939,0.908890635,0.656095167,46.86342891,1648.23748,0.0275,0.223278571,0.05705,0.01675,0.76060714,0.068707143,0.087985714,4.690000057,11.24833345,39.17166646,0.226999998,0.974999994,7.068333387,0.214000002,0.965500007,0.698833326,39.18000031,0.788000007,8.374999762,87.77499962,3.25,12.44999981,33.04999971,1.299999952,3.299999952,22.79999971,39.55000019,1.449999988,0.519999981,83.62000275,30.89999962,52.5,55.28500013,12.51750002,0.047010526,6.711749983,11.4730001,1.826999995,1.51825,0.248999996,1.710175011,0.025175,0.0321,0.022575,0.275750002,26.76666705,0.668,19.16666667,24.59999975,7.466666698
5279.767,426.2887474,240746.1022,1153.044322,19951.97811,13.29719759,25.97558355,0.558201508,1.488103072,1419.032697,1408.580261,1.294380228,1.252990802,0.40770018,349265.5964,15.2437285,178.4345144,176.8911692,191.8368231,155.0552991,171.368681,0.722618418,0.857557726,25.32804537,20.70838809,6.681693017,624.6225095,567.0481402,588.5743586,428.8872541,418.377875,302.1351827,0.855419266,0.602130679,46.60845391,1507.362442,0.026573334,0.222053333,0.06098,0.01628,0.928113337,0.076506667,0.08646,4.869999886,10.91833337,39.3233331,0.227499999,0.879833331,6.828333298,0.207833335,0.89016667,0.705666661,39.71999995,0.757500003,8.53333346,87.83333333,3.449999988,12.55000019,34.56666692,1.400000016,3.0,21.56666692,39.46666718,1.449999988,0.50999999,83.51000214,31.20000076,52.0,55.41812865,12.93567249,0.047587719,6.664268997,11.31751465,1.822207602,1.567119896,0.251125728,1.699042392,0.023947369,0.032055555,0.022323099,0.271842105,26.56666692,0.666,18.76666705,24.9666659,7.433333397
5295.846,421.7156513,240605.1263,1153.611394,19724.36621,14.71380544,25.72814306,1.560710605,1.488590707,1430.696418,1426.552808,1.297051961,1.245570873,0.414656474,349442.9818,12.08301242,193.0044486,185.4794413,196.3259563,162.2794698,180.289203,0.708632333,0.842953225,25.77470827,20.48994056,6.579021116,637.8852713,538.745739,532.8951747,385.0047658,424.2229233,322.2380358,0.858424003,0.588861921,46.49639479,1591.887459,0.02723077,0.224615385,0.058923077,0.01523077,0.908384621,0.078076923,0.091230769,4.659999847,10.95000013,39.34833272,0.228166667,0.890833318,7.038333337,0.197666667,0.912833343,0.71116666,39.48166593,0.757333328,8.433333079,87.96666718,2.933333317,12.55000019,37.83333333,1.299999952,2.966666698,19.73333359,38.16666794,1.399999976,0.449999988,83.80000305,30.89999962,52.59999847,55.45641053,12.90608972,0.048253205,6.628814113,11.268814,1.83397435,1.534807679,0.248685896,1.701153864,0.024262821,0.035939102,0.022983974,0.273493588,26.93333371,0.669,18.80000051,23.96666654,7.466666698
5276.354,428.4101584,238200.3307,1153.610652,19651.82861,15.63010444,25.53730369,1.878423075,1.456951727,1425.793513,1405.446533,1.287881047,1.25330854,0.376311153,346225.0977,3.392297116,170.5834713,169.6323452,183.9195836,152.9960658,165.1383025,0.725715399,0.880186707,25.96576436,20.81563083,6.826785346,517.2258085,369.7317009,447.1267281,350.0143687,380.475736,278.7325077,0.882982609,0.630318359,45.73790503,1507.362465,0.030285714,0.236142857,0.054857143,0.017071429,0.727285717,0.061714286,0.085571428,4.71999979,10.79166667,39.05833308,0.222499999,0.821833332,7.556666772,0.214333333,0.882666657,0.698333333,39.17000008,0.760500004,8.5,87.90000153,4.049999952,12.5,38.02499962,1.399999976,2.824999988,18.40000033,39.35000038,1.349999964,0.529999971,84.22000122,30.89999962,52.79999924,55.4859244,13.23487399,0.047831933,6.586197509,11.31504198,1.87464286,1.547331926,0.239579829,1.719119738,0.023888656,0.043630252,0.026668067,0.28470588,27.40000025,0.662,18.86666679,25.06666692,7.799999873
5142.303,430.9639008,235734.0436,1153.938934,19263.32568,7.221988996,25.38768983,1.008610533,1.43505241,1405.063965,1398.725778,1.289244885,1.280344948,0.331909363,345475.8789,4.661846717,188.854393,182.1945686,195.5656808,175.1454811,180.0359968,0.746908071,0.864759391,26.92393557,20.12491314,7.014009893,531.7247925,503.0892029,510.7751325,368.3049482,346.3231443,316.7322655,0.846153277,0.656029572,45.31403987,1479.187447,0.029364285,0.234321427,0.05515,0.020657143,0.706214287,0.059678572,0.08205,4.860000134,10.93666649,38.63000043,0.24,0.909833342,7.543333451,0.223333334,0.908500006,0.676333328,39.32499949,0.760333329,8.449999809,87.97500038,3.550000012,12.5,38.32500076,1.299999952,2.875,18.9749999,38.52499962,1.449999988,0.529999971,83.62000275,31.0,52.29999924,55.7266669,13.06333338,0.056733333,6.464333296,11.02066669,1.883666662,1.546999995,0.236666666,1.705533338,0.024633334,0.043833333,0.025533334,0.310333334,26.76666641,0.656,18.96666654,24.73333295,7.466666698
5076.621,440.4713878,234935.6009,1153.260646,18106.79761,9.329029391,25.58988182,1.560710605,1.441368679,1392.71514,1386.966243,1.279822593,1.367181192,0.262102912,340395.0742,15.83582369,186.8755881,181.8810488,193.0719674,169.158706,174.7560374,0.720168052,0.839631399,26.70290049,19.73059797,6.709788879,597.373361,581.325422,603.7435375,436.0327212,329.0401497,305.238444,0.847575235,0.605121799,46.2362415,1324.224968,0.029076923,0.23403846,0.0566,0.018207692,0.805253859,0.064861538,0.0816,4.75,10.95999988,37.69666672,0.216666666,0.998500009,7.865000089,0.251833332,0.960999995,0.682833334,39.38166618,0.798333327,8.600000143,87.64999771,3.625,12.44999981,32.875,1.474999994,3.299999952,22.27499962,40.07499981,1.349999964,0.50999999,83.16000366,31.10000038,52.09999847,55.92461303,13.44767789,0.048622291,6.339504649,10.83069656,1.933065009,1.524148603,0.235773994,1.708566563,0.024592879,0.04986997,0.025947369,0.316934986,26.06666692,0.657,18.06666692,25.26666641,7.433333397
5325.584,434.7491163,238409.8242,1153.535451,19833.20321,12.89943806,26.12244145,1.83506,1.434430286,1425.793513,1416.740163,1.289343337,1.344510113,0.274437832,346507.2344,12.94231796,163.7601274,156.7163391,174.3502814,147.6389592,158.0333455,0.768327775,0.897065093,25.26103632,20.88492505,6.915945351,448.1334991,344.3026161,448.0028114,339.8280512,331.9028613,248.826156,0.88568973,0.674990637,46.28130738,1451.012466,0.029861539,0.250123078,0.055469231,0.017792308,0.704015393,0.062876923,0.083646154,4.769999981,11.11499977,38.22500038,0.22883333,0.959999998,8.210000038,0.244333332,0.953666667,0.691333334,38.82499949,0.809333334,8.575000048,87.57499886,3.399999976,12.55000019,33.80000019,1.299999952,3.100000024,22.0,39.80000114,1.349999964,0.5,83.54000092,31.10000038,52.20000076,55.79679462,12.49893149,0.047066239,6.271260693,10.98818376,1.944914526,1.536175199,0.234188035,1.753038471,0.023108974,0.051715812,0.026262821,0.317927352,26.90000025,0.667,19.86666616,24.09999975,7.433333397
5341.714,433.0326343,239541.8893,1153.370972,19669.03703,15.50985201,25.93123817,1.83506,1.467784241,1433.082876,1395.635885,1.29474774,1.385397275,0.272541093,347785.7266,15.2437285,169.8909162,158.9288006,170.4749514,146.9556437,163.5704778,0.800591933,0.902472205,24.52530686,21.3602833,6.661709726,551.2178891,434.5327784,451.383016,296.6282361,272.6318124,273.1137206,0.874191565,0.666324392,46.77521642,1746.849953,0.0300125,0.256331249,0.05650625,0.0150125,0.784937497,0.0766375,0.0840375,4.71999979,11.14499998,38.73333232,0.24233333,0.831333329,8.261666616,0.214833332,0.907833328,0.693333328,37.60999997,0.784333338,8.900000095,86.92499924,3.799999952,12.5999999,34.10000038,1.299999952,3.050000012,19.5999999,41.94999981,1.349999964,0.50999999,83.25,31.79999924,50.79999924,55.61291695,12.53270844,0.050439583,6.213375025,11.17508339,1.945104161,1.498937493,0.238083332,1.799306253,0.022585417,0.053252083,0.025435417,0.325625,26.59999975,0.641,19.13333321,25.70000013,7.399999936
5296.295,434.3044168,238598.1296,1153.633438,20051.98462,17.08640856,25.70274703,2.576600909,1.454319651,1405.063965,1401.1548,1.292029242,1.374244442,0.268778163,347345.8203,5.924716316,178.2982267,165.8707066,175.8057435,160.378459,173.128699,0.843483567,0.88371364,24.38181766,21.5540843,6.568661412,562.3439229,550.2103488,514.0382195,326.9614957,277.31917,290.8980204,0.874249068,0.692853118,46.81687737,1605.974945,0.030107142,0.244971426,0.057028571,0.018521429,0.801985719,0.06935,0.081421429,4.730000019,11.11833318,38.30499967,0.233666663,0.860499988,8.028333267,0.224166666,0.8835,0.70083334,38.95000076,0.787500014,8.725000143,87.0,3.199999988,12.5,33.79999924,1.299999952,3.199999988,20.49999952,41.20000076,1.399999976,0.469999999,83.11000061,31.5,51.40000153,55.41117668,12.54176474,0.054931373,6.37807844,11.37445101,1.950549019,1.525490178,0.241627449,1.784080392,0.023441177,0.056443137,0.026309804,0.335705887,26.79999987,0.639,19.10000038,24.53333346,7.733333588
5205.751,434.004597,239900.7839,1153.088343,19963.70516,17.78152871,25.07380319,1.008610533,1.459221413,1405.063965,1387.853887,1.2943271,1.395292252,0.256022401,349967.4258,3.392297116,183.0387758,178.5105031,194.5081278,165.193367,177.5234763,0.804106236,0.916306933,25.37587897,20.74672492,6.615675946,611.1955261,544.9540888,604.3450038,382.97929,328.5098674,343.2604701,0.900721205,0.666244709,46.60422532,1436.924973,0.030415385,0.239807694,0.056984615,0.016746154,0.853623083,0.068561538,0.078615386,4.699999809,11.04333321,38.52833366,0.22466667,0.829000006,8.090000073,0.199666669,0.854999999,0.715000004,39.20000013,0.735000004,8.625,87.14999962,3.050000012,12.55000019,35.90000057,1.299999952,3.349999964,19.94999981,39.5,1.399999976,0.50999999,83.23999786,31.29999924,51.79999924,55.61256434,12.97230773,0.050476923,6.256769224,11.22817941,1.993564091,1.505410259,0.240230767,1.795069213,0.023523077,0.057294872,0.026912821,0.313589747,26.83333333,0.64,19.56666692,25.40000025,7.699999968
