Repository: notKguin/MMK-Informservice

File: final_project/project/ML-intensive_final_project_cleaned.csv (part 33 of 39)
Количество чугуна (т),Удельный расход кокса (кг/т),Расход холодного дутья (м³/ч),t горячего дутья (°С),Расход природного газа (м³/ч),t природного газа (°С),Содержание кислорода в дутье (%),Расход пара на увлажнение (т/ч),Перепад давлений общий (ат),t чугуна на выпуске (лётка 1) (°С),t чугуна на выпуске (лётка 2) (°С),Давление колошникового газа (ат),Перепад давлений нижний (ат),Перепад давлений верхний (ат),Выход колошникового газа (м³/ч),Положение клапана малый снорт (%),t колошникового газа 1 (°С),t колошникового газа 2 (°С),t колошникового газа 3 (°С),t колошникового газа 4 (°С),t колошникового газа в пылеуловителе (°С),Уровень засыпи (запад) (м),Уровень засыпи (восток) (м),CO в колошниковом газе (%),CO₂ в колошниковом газе (%),H₂ в колошниковом газе (%),t периферийных газов 1 (°С),t периферийных газов 2 (°С),t периферийных газов 3 (°С),t периферийных газов 4 (°С),t периферийных газов 5 (°С),t периферийных газов 6 (°С),Уровень засыпи (север) (м),Уровень засыпи (юг) (м),N₂ в колошниковом газе (%),Шлак,Чугун.Cr,Чугун.Mn,Чугун.P,Чугун.S,Чугун.Si,Чугун.Ti,Чугун.V,Чугун.C,Шлак.Al₂O₃,Шлак.CaO,Шлак.FeO,Шлак.Ko,Шлак.MgO,Шлак.MnO,Шлак.NaO,Шлак.S,Шлак.SiO₂,Шлак.TiO₂,Бар М10,Бар М25,Влага,Зола,Кокс +80 мм,Кокс -25 мм,Кокс 40-25 мм,Кокс 60-40 мм,Кокс 80-60 мм,Летучие,Сера К,Углерод,CRI,CSR,Fe,FeO,S,SiO₂,CaO,MgO,Al₂O₃,TiO₂,Osn,P,Zn,Cr,MnO,O₂ в горячем дутье,Доля агломерата,Колошниковый газ (CO₂),Колошниковый газ (CO),Колошниковый газ (H₂)
4796.881,433.9458559,236220.4922,1146.809753,16573.85596,7.254292428,24.45350369,1.601554912,1.47281373,1409.803292,1385.012011,1.255550186,1.410427933,0.256520427,341531.6406,15.9325454,206.7009729,196.0019843,211.8388424,182.7463538,195.0279121,0.716902174,0.842510382,25.98527217,19.52824497,5.74527516,636.9339294,568.4688225,618.5218989,524.8805097,395.9726473,424.1266479,0.836706214,0.594165461,48.11209838,1366.48745,0.029161538,0.255846154,0.059984616,0.015853846,0.859153844,0.075161537,0.080284616,4.789999962,10.9733332,39.05833371,0.213999999,0.78033334,8.398333232,0.199166665,0.810166667,0.731333335,38.62166659,0.715500017,8.449999809,87.375,3.25,12.5,34.25000095,1.299999952,3.25,21.1500001,40.05000019,1.299999952,0.49000001,83.05999756,30.70000076,53.0,55.45420198,12.56764698,0.051714286,6.287542012,11.39014702,2.029432761,1.561974784,0.239117645,1.81199369,0.024754202,0.060336135,0.027193278,0.320882357,24.93333308,0.637,18.30000051,23.36666616,5.73333327
5437.611,428.0385541,241429.6341,1150.929342,20275.73299,5.099051525,25.94695663,2.576600909,1.48610796,1433.082876,1377.278893,1.277238652,1.373753563,0.301539594,351966.8424,2.897935135,162.7739506,160.7639345,172.340627,148.1925259,163.7045759,0.775645124,0.923298396,26.70005457,20.32269502,6.397264421,568.9563506,373.4985936,465.0368258,369.9828974,356.9448229,309.7744509,0.918333833,0.661427865,45.94918029,1436.92495,0.029664285,0.253042861,0.060464286,0.015121429,0.87724999,0.077557144,0.083992857,4.670000076,11.07999992,38.32000033,0.210499999,1.008833339,8.171666781,0.206333332,0.948833336,0.711666654,38.80333328,0.738333335,8.474999905,87.44999886,3.375,12.44999981,37.07499981,1.299999952,2.949999988,19.57500029,39.09999943,1.349999964,0.49000001,83.69999695,30.79999924,52.70000076,55.62103175,13.09801579,0.049559524,6.301349208,11.21523806,2.020277769,1.499682531,0.235634919,1.780380954,0.023694445,0.0565,0.027833334,0.335357146,25.33333333,0.638,19.26666705,24.63333321,6.366666635
5399.994,431.1235098,241569.8913,1150.299281,20329.35384,10.3286575,26.34773453,1.601554912,1.475353132,1423.088551,1367.069672,1.263410365,1.361296371,0.301254834,345730.0729,2.614722388,159.1980426,151.9031995,156.142292,142.7261766,157.254214,0.924905797,0.979032422,25.81355135,20.77843841,6.050061345,429.9347699,319.6165899,420.2941462,306.639712,307.0284017,233.9070085,0.997527053,0.768045711,46.70373615,1352.399979,0.029990909,0.258109089,0.0585,0.016009091,0.805681803,0.068036363,0.07729091,4.820000172,10.78500001,38.28333346,0.245666668,0.970166683,8.218333324,0.234000002,0.898166676,0.687333345,39.05999947,0.736666669,8.525000095,87.64999962,3.25,12.55000019,37.72500038,1.299999952,2.925000012,20.22500038,37.82500076,1.399999976,0.5,83.16999817,31.10000038,52.20000076,55.48651974,13.04534311,0.04897549,6.351102952,11.35340689,1.989411773,1.519215697,0.234803922,1.788350493,0.024183824,0.05575,0.026865196,0.318823533,26.53333346,0.642,19.36666679,24.93333371,7.0
5452.996,434.0851519,242886.4987,1150.350164,20375.85754,13.25379755,26.54581698,1.793201268,1.450654333,1409.803292,1394.172712,1.276862631,1.33632049,0.298615068,351369.306,23.05956936,162.2856375,164.8336763,167.075661,158.3812167,164.7637622,1.090079765,1.186430931,23.04697752,22.30358664,5.424012542,365.3181114,274.9221141,356.7755928,279.5367947,265.5902742,217.6446082,1.196399624,0.957149153,48.50780487,1746.849976,0.031115385,0.244507696,0.055415384,0.019876923,0.648669227,0.054161539,0.077423077,4.699999809,10.8416667,38.08166695,0.238999995,1.017999977,7.869999886,0.257499998,0.923500011,0.682166646,39.16833369,0.800500005,8.575000286,87.47500038,3.600000024,12.5999999,33.47500038,1.299999952,3.324999988,21.7750001,40.125,1.449999988,0.50999999,83.13999939,31.29999924,51.79999924,55.11636023,12.79889703,0.049360295,6.455459618,11.66838232,2.015514687,1.55261028,0.24088235,1.807702195,0.023584559,0.058455882,0.028821691,0.309301474,27.13333384,0.63,19.26666641,24.09999975,8.799999873
4079.219,468.8338944,204531.7934,1105.685328,11407.81591,16.63279031,25.08522073,1.83506,1.160467202,1389.115942,1401.1548,0.993156609,1.10602717,0.205222001,305605.9766,27.8001413,150.2070713,162.3365965,170.1780202,152.5775671,157.6009261,1.495231149,1.622935566,21.27562539,22.24949225,3.850542849,346.129734,308.7992808,356.8027674,299.2976634,286.8322557,233.6610877,1.615434748,1.376370072,53.56709989,1296.049976,0.033454547,0.245454544,0.055363636,0.021454545,0.647636365,0.06009091,0.084545455,4.690000057,11.00000019,38.2340004,0.237400004,0.957999992,7.824000072,0.281599995,0.936799991,0.744400001,39.28199997,0.901400006,8.575000286,87.47500038,3.300000012,12.3499999,32.3499999,1.299999952,3.199999988,22.2249999,40.92500019,1.449999988,0.479999989,83.19999695,31.29999924,51.90000153,55.32048628,12.32430545,0.0508125,6.421840254,11.4559375,2.05013887,1.513923615,0.24784722,1.784739576,0.024965278,0.059465278,0.027475695,0.300868062,24.25,0.632,19.89999962,23.30000019,7.849999905
5086.184,451.3023786,238773.0117,1145.1259,17846.97624,17.31088694,25.92432419,1.793201268,1.456182654,1437.182414,1385.012011,1.26104028,1.368802498,0.275198294,343778.8151,7.935809612,170.0729313,166.5732927,185.8607451,159.7361145,174.6696574,0.73026708,0.825696138,21.27562539,22.7236553,4.71581922,415.0772451,403.2205747,396.752051,299.2174842,277.8857759,256.4719785,0.819725417,0.607911828,50.16703717,1324.224953,0.030492857,0.243964287,0.061935715,0.018035714,0.769271425,0.074642857,0.079335715,4.75,11.10833327,39.20166651,0.234333336,0.726500005,7.914999962,0.229166672,0.696500003,0.740499993,39.09000015,0.803500007,8.450000048,87.54999924,3.62499994,12.6500001,35.0250001,1.574999988,2.949999988,19.82499981,40.62500095,1.399999976,0.519999981,84.15000153,30.89999962,52.5,55.29044137,12.62132355,0.047994118,6.460772044,11.509136,1.93681983,1.50181985,0.242040439,1.782172795,0.023990809,0.056352941,0.028134191,0.299080883,26.23333359,0.649,18.76666705,25.09999975,7.866666635
5145.668,439.3257571,239699.6842,1148.135569,19228.77348,19.41172326,25.66763369,1.601554912,1.470914091,1434.825729,1403.305481,1.267492016,1.401266024,0.262421259,348119.3138,15.65014267,173.3075587,170.4170068,185.5488714,160.0176859,176.0744826,0.753958508,0.85343454,21.84197172,22.69947632,4.96221292,575.3867378,538.0465444,514.087822,326.6281904,286.0451361,270.1987623,0.83156123,0.63493979,49.88227272,1352.399956,0.030785715,0.244214287,0.062107142,0.016478571,0.841128566,0.076628571,0.079021429,4.78000021,10.85166677,39.75500043,0.225333331,0.790333331,7.893333356,0.188833334,0.830166668,0.71966667,38.77833366,0.71966666,8.5,87.57500076,4.033333381,12.55000019,38.45000076,1.299999952,2.975000024,19.0999999,38.17499924,1.449999988,0.5,84.12000275,31.20000076,51.90000153,55.37380966,12.41825382,0.049900794,6.36873014,11.51876979,1.946388896,1.489325407,0.240912697,1.808690476,0.024087302,0.054880953,0.026944445,0.290714288,27.13333321,0.653,19.23333295,24.63333321,7.166666667
5571.093,423.3436374,240955.6413,1149.867126,19800.39372,19.96323888,25.61472209,1.459566712,1.458510225,1434.088531,1379.834585,1.268663948,1.357676913,0.287240729,355293.7669,2.410636422,145.9508521,141.706776,152.0281903,139.1655947,149.0280663,0.845511948,0.914919558,21.84197172,23.68795164,5.093388875,433.9375,362.7956511,402.1434174,275.1815701,234.5213356,186.3202508,0.918752832,0.705954224,48.64577325,1493.274971,0.031123077,0.233146153,0.061130769,0.015823077,0.842776927,0.069876923,0.07,4.639999866,10.24999984,39.66833369,0.248833331,0.901499987,7.603333473,0.193166668,0.83766668,0.711666654,39.18000031,0.691499988,8.549999952,87.375,3.175000012,12.6500001,36.89999962,1.299999952,3.274999976,18.32499981,40.20000076,1.449999988,0.50999999,83.77999878,31.29999924,51.90000153,55.54509793,12.42483644,0.047289216,6.263022884,11.36434647,1.99101306,1.469738574,0.239183005,1.81476471,0.023101307,0.05612255,0.027885621,0.294836601,27.30000051,0.654,19.93333371,25.86666616,7.666666667
5392.542,431.9068599,237330.3275,1151.350489,19560.84985,21.4302185,25.13567201,0.858401664,1.476763119,1421.391821,1400.385756,1.260916367,1.389588416,0.277825345,348895.7109,6.795236502,129.2925501,130.2300399,149.5625353,138.0062151,138.6538623,0.833264679,0.971241939,21.65733123,24.0588878,5.112676938,294.827226,266.4935271,303.6883939,221.2014694,215.929547,164.5265994,0.901776132,0.771416073,48.81857284,1620.062447,0.032933334,0.219866667,0.055133334,0.0222,0.678866665,0.049466667,0.069333333,4.78000021,10.11666663,38.76999982,0.25666666,1.009499987,7.736666679,0.245833332,0.831833333,0.672000011,40.23000018,0.748333345,8.649999857,87.17499924,3.774999976,12.44999981,36.625,1.274999976,3.324999988,17.9749999,40.80000019,1.449999988,0.5,83.76000214,31.5,51.29999924,55.5250001,12.38333333,0.046791667,6.326666693,11.43541662,1.947083314,1.441250016,0.235,1.807916671,0.023041667,0.057541666,0.027291667,0.292499997,27.83333333,0.655,20.23333295,24.33333333,6.733333429
5183.273,447.1401036,239754.8919,1151.378825,19898.46655,18.36945295,24.75548402,1.83506,1.465875333,1419.357011,1399.081996,1.263724794,1.395395358,0.261740224,349279.9818,2.842939983,140.6940212,135.8028723,154.6711079,152.5746657,148.963425,1.107220836,1.192469609,23.59609707,22.23733584,5.991660893,319.0619545,321.8320796,355.3096542,261.1715215,242.4183267,198.9796448,1.159934536,1.010254589,47.49351501,1422.837463,0.031314286,0.235149999,0.060135715,0.017321429,0.8311,0.068507143,0.072714286,4.769999981,10.34333324,39.40666644,0.255166662,0.834666659,7.573333343,0.222499999,0.761166662,0.682166666,39.361667,0.748833319,8.675000191,87.07500076,3.066666603,12.44999981,32.07499886,1.274999976,3.324999988,19.9000001,43.42500019,1.399999976,0.49000001,84.18000031,31.39999962,51.59999847,55.47222201,12.40277786,0.043805556,6.400277787,11.39555563,1.913888895,1.473888877,0.234444443,1.781055566,0.024166667,0.055611111,0.027166667,0.288055556,27.26666705,0.653,19.16666667,25.5,6.76666673
5240.34,439.1599805,236538.026,1152.975082,20089.41463,20.08296581,24.62509465,1.83506,1.497566293,1406.392926,1374.729088,1.256489148,1.408431277,0.282313627,342113.3672,16.55837443,145.8439662,137.8975608,146.1208668,153.852025,145.0460192,1.192643513,1.234776638,25.35320528,21.37409774,6.527988553,432.4116694,423.9642919,420.4399694,299.7564392,273.3572934,234.8531882,1.234655122,1.052305241,46.1021452,1591.887451,0.0324,0.237999997,0.057533334,0.015533333,0.826599999,0.067599999,0.080733334,4.75,10.49500004,39.66166623,0.237333335,0.897000005,7.641666651,0.210166668,0.864833325,0.696833322,38.92999967,0.70933332,8.600000064,86.76666514,3.266666651,12.54999971,33.80000051,1.299999952,3.400000016,20.13333321,41.36666616,1.550000012,0.540000021,83.77999878,31.70000076,51.0,55.43437493,12.7520834,0.046125,6.376770884,11.5035417,1.938645827,1.430416662,0.232083332,1.804020833,0.024270834,0.060177083,0.027927084,0.286874997,27.06666629,0.657,19.70000013,25.5,6.76666673
5018.718,442.243884,233013.487,1153.074788,19604.36056,22.00707698,24.33549937,2.576600909,1.466716414,1437.995361,1403.305481,1.259289086,1.421830624,0.240051857,333464.7357,16.80389204,151.2356828,153.4940449,155.58159,167.0700137,152.7907759,1.644196962,1.680112481,25.70733158,21.23473692,6.531914254,375.6614443,280.1325868,377.2161624,326.1639303,284.8100071,239.2091668,1.670907478,1.49756564,45.88418484,1549.624962,0.032738463,0.239107692,0.057046154,0.015976923,0.787700007,0.063553846,0.078684615,4.78000021,10.17500003,39.35666656,0.246333331,0.961000015,7.703333298,0.212333334,0.817166666,0.680499991,39.67000008,0.705666661,8.866666794,86.96666718,3.175000012,12.5999999,39.36666616,1.266666651,2.966666619,16.99999936,39.39999898,1.600000024,0.49000001,83.19000244,32.20000076,50.0,55.44172909,12.47669176,0.04687406,6.33656011,11.45541354,1.975714289,1.477011293,0.233721804,1.807870305,0.024597745,0.056142857,0.028208647,0.295413535,26.76666705,0.667,19.36666616,24.66666667,7.199999968
5186.064,433.5482032,237920.0768,1154.408737,20353.95736,20.96656088,25.82434328,1.459566712,1.472552642,1421.299642,1357.75631,1.273790066,1.356120293,0.303007906,339849.2396,1.983147789,163.1469529,143.0724033,154.3504149,174.442524,158.4831568,1.06970374,1.00810869,26.01243305,21.12550402,6.757460157,446.6386096,383.6246872,425.6516418,335.4817187,308.8794327,258.9712874,1.026746911,0.905292516,45.48018138,1352.399975,0.0293,0.232030769,0.0593,0.017123077,0.753915379,0.067246154,0.077953847,4.789999962,10.4416666,39.44666735,0.220166666,0.933500002,7.826666594,0.203166669,0.881333331,0.718166669,39.18166669,0.724666665,9.099999905,86.67500114,3.125,12.6500001,40.55000019,1.299999952,2.975000024,16.99999976,38.17499924,1.399999976,0.50999999,83.81999969,32.40000153,49.70000076,55.27596141,12.12480763,0.048009616,6.410711566,11.63340377,1.922461539,1.47688463,0.236711537,1.815080772,0.023828846,0.058503846,0.026761539,0.285576923,27.36666679,0.666,19.70000013,24.79999987,7.566666603
5303.849,428.0037884,238038.4427,1154.94162,20306.70711,22.61416384,26.70596218,0.858401664,1.502745241,1411.662447,1379.834585,1.254876758,1.402403941,0.29237987,341659.918,2.072149153,161.6219381,143.264438,152.988643,159.0773147,157.2164504,0.959722827,0.925413939,25.75087388,21.33788403,6.875609279,483.7249591,405.804863,437.0932134,310.7318662,299.7035688,245.3833001,0.936996741,0.814678676,45.40537866,1549.624969,0.029615384,0.224153847,0.054769231,0.017692308,0.770538468,0.063538462,0.080153846,4.670000076,10.30000003,39.03333282,0.245,0.99333332,7.466666619,0.219333333,0.893333326,0.699999998,39.91666667,0.781666656,8.549999952,87.52499962,2.675000012,12.6500001,36.20000076,1.299999952,3.149999976,20.95000029,38.39999962,1.349999964,0.540000021,83.83999634,31.10000038,52.20000076,55.2911764,12.36764703,0.047352941,6.455882367,11.57647046,1.939411756,1.466470596,0.23852941,1.793676475,0.024,0.062117647,0.026382353,0.284411763,27.26666641,0.66,18.93333308,25.0,7.433333397
5238.762,426.2759381,239561.9382,1155.466685,20229.51473,21.61473072,26.50726159,1.702483837,1.491028339,1405.671187,1388.08774,1.245350341,1.397013883,0.286291906,342291.3672,4.405931965,164.2999694,144.9191825,167.2738647,151.7681068,160.7095693,0.808667287,0.853994946,24.71445894,21.59387835,6.654846589,503.641744,460.4556834,497.9385935,344.5363439,324.9617856,296.8170795,0.83143466,0.682465774,46.36355289,1690.499962,0.029771428,0.231535716,0.056128572,0.021114286,0.773271429,0.064814286,0.082807142,4.650000095,10.7166667,38.50000064,0.248333335,0.913333337,7.916666587,0.242833334,0.866666665,0.701666663,39.98333359,0.829999993,8.5,87.54999924,3.274999976,12.69999981,34.39999962,1.299999952,3.224999964,22.67499971,38.40000057,1.5,0.50999999,83.44999695,31.29999924,51.79999924,55.4704765,12.51428584,0.050841667,6.368190497,11.44495233,1.899809525,1.453333332,0.235714285,1.797595238,0.023504762,0.059123809,0.027595239,0.284666667,27.90000025,0.655,19.93333308,24.60000038,8.033333302
5403.469,435.5296051,242430.3125,1154.036362,20126.19092,17.94883609,26.5392859,1.82213376,1.495541409,1411.017179,1418.797833,1.254280517,1.420179283,0.270084128,349233.1432,1.379378691,168.0921434,152.3040635,164.0280139,152.875034,159.0232627,0.876943099,0.916080718,25.19706066,21.34777832,6.614732822,520.6203906,409.1518606,461.9457016,335.0642153,305.7533798,260.3471502,0.922255792,0.726214769,46.17676544,1479.187485,0.029764285,0.222992858,0.051814286,0.021735714,0.660728565,0.056400001,0.083628571,4.730000019,11.13333321,38.26666705,0.251666665,0.954999993,7.866666714,0.231333333,0.88166667,0.701666663,39.38333384,0.846666664,8.575000286,87.52499962,3.199999988,12.75,32.64999962,1.375,3.224999964,23.2249999,39.52499962,1.449999988,0.540000021,83.0,31.39999962,51.59999847,55.28848689,12.53503272,0.054582237,6.417286178,11.51628286,1.950871713,1.478273028,0.239111839,1.794562506,0.023177632,0.061026316,0.026516448,0.276463817,26.83333333,0.656,19.0,24.76666641,7.899999936
5271.199,444.206476,241945.6074,1153.573603,20321.6285,21.71524914,26.61659614,1.946479951,1.476949175,1427.29695,1407.501116,1.256753296,1.382356629,0.283033857,348021.4583,0.798281667,161.4658572,144.8299675,160.417134,140.6576961,153.0864073,0.806614615,0.877733454,25.42569383,21.37386362,6.590807696,551.1639061,467.7150917,475.6550891,326.9515406,304.2297071,268.4155928,0.853064487,0.662505192,45.94921414,1591.887466,0.029214285,0.222500002,0.0525,0.019285714,0.727928587,0.064071429,0.08742857,4.670000076,10.83333333,39.18333371,0.244999997,0.949999998,7.583333333,0.201833335,0.836666663,0.745000005,39.51666705,0.778333336,8.525000095,87.39999962,3.274999976,12.6500001,31.24999905,1.324999958,3.549999952,24.625,39.25000095,1.399999976,0.529999971,83.87999725,31.20000076,52.09999847,55.06184178,11.60789486,0.051320176,6.523333343,11.83304821,1.964758788,1.454298247,0.238377192,1.814359645,0.022436403,0.055914474,0.024785088,0.273179826,27.53333346,0.653,19.60000038,24.03333346,7.800000032
5361.789,426.4298645,238086.1361,1154.723775,20456.50024,15.23630317,26.88587268,1.82213376,1.503713235,1433.962957,1399.122567,1.251122996,1.443671624,0.258738394,340838.4388,5.866680151,157.7678169,145.7615366,158.3951238,146.4443633,154.9106541,0.920006941,0.976506407,24.70818607,21.64701327,6.539088249,537.0820351,402.8609937,535.7809436,468.6717478,309.3369598,260.216767,0.964583757,0.759601687,46.43434191,1465.09996,0.0274,0.228385716,0.05705,0.014857143,0.834907144,0.076192859,0.085221429,4.789999962,10.5999999,39.88333321,0.209999998,0.86833333,7.616666555,0.179333329,0.86500001,0.741666675,39.03333346,0.721666654,8.575000048,87.375,3.550000012,12.6500001,29.47499943,1.474999994,3.599999964,24.62500048,40.82500076,1.449999988,0.569999993,83.63999939,31.39999962,51.70000076,55.08428559,12.00523824,0.048695238,6.490285735,11.77223822,1.943523823,1.486857142,0.234761905,1.814071443,0.023642857,0.055190476,0.023009524,0.270476189,27.0,0.653,19.59999975,25.09999975,7.76666673
5322.8,431.9709315,238313.2637,1154.300919,20109.34098,13.06861142,27.38514415,1.82213376,1.524867256,1419.218558,1402.287702,1.255822808,1.458672439,0.267288423,338253.6836,3.720377965,163.1779531,152.175012,167.2266026,155.98572,160.0561193,0.848686082,0.934827648,23.16497056,22.04454096,6.057349145,471.8301328,393.3872439,511.4817047,353.6774178,297.3653717,250.9640401,0.904797825,0.722683566,48.03082561,1549.624985,0.028578571,0.228392856,0.054421429,0.016035714,0.81657858,0.072835715,0.084628572,4.809999943,10.58333317,39.93333308,0.231666662,0.865,7.466666619,0.188000001,0.836666673,0.738333354,39.19999949,0.733333339,8.474999905,87.62499809,3.375,12.5999999,29.72500038,1.399999976,3.574999928,25.125,40.17500019,1.350000024,0.529999971,83.13999939,30.89999962,52.5,54.95011905,11.75976191,0.051669048,6.544750009,11.95739292,1.846904765,1.491928583,0.240071428,1.828916677,0.023189286,0.048397619,0.020759523,0.261476192,27.13333321,0.657,19.43333371,24.60000038,7.533333302
5355.596,429.3972658,240520.5117,1154.730708,20346.70329,15.5422222,27.6826667,1.459566712,1.53477035,1408.697754,1397.247367,1.24954387,1.456369236,0.278899018,335094.3047,16.946698,164.6488972,160.2559315,172.6577168,157.5664364,165.4859969,0.865783808,0.956280303,22.72672105,22.06584104,6.248337269,572.835968,459.8200048,503.8923187,340.1772677,315.8601341,255.7146734,0.934843664,0.724869142,48.25326045,1549.624977,0.027807692,0.213400001,0.054184615,0.017607693,0.785453847,0.066746154,0.084684616,4.75,10.23333327,38.93333308,0.255,1.008333335,7.116666714,0.212499996,0.913333337,0.709999998,40.06666692,0.771666666,8.474999905,87.52499962,3.625,12.70000029,29.45000029,1.5,3.549999952,25.0250001,40.47500038,1.449999988,0.540000021,83.29000092,31.20000076,52.09999847,55.31825405,12.06547615,0.050507937,6.523412691,11.56317464,1.844801576,1.455873034,0.241031745,1.772749999,0.023928572,0.046051587,0.021361111,0.260674602,26.79999987,0.653,19.40000025,23.99999936,7.566666603
5290.743,431.2712523,241454.1914,1153.390223,20499.76953,17.09635154,27.64855075,1.459566712,1.489785815,1420.713107,1420.508442,1.254455422,1.396661868,0.285345379,337023.2188,16.80903864,163.6791585,144.1784255,155.8465535,153.0001456,156.3976332,0.832970714,0.876957593,24.02303473,21.52729225,6.732074499,532.3642705,436.8581022,458.5908839,312.3988228,299.0076459,269.3322347,0.87261382,0.706629264,47.04240211,1493.274986,0.0295,0.224142855,0.054214286,0.017428571,0.735642855,0.070857144,0.091285714,4.800000191,10.88333321,38.76666705,0.25166667,1.030000001,7.566666603,0.2255,0.953333338,0.690000008,39.26666641,0.851666669,8.25,87.57500076,3.024999976,12.75,31.99999952,1.37499997,3.224999964,23.72499943,39.67500019,1.399999976,0.540000021,83.73000336,30.60000038,53.20000076,55.26624665,12.26862748,0.048128851,6.528655469,11.68005608,1.851960783,1.437422964,0.245504199,1.789218487,0.023648459,0.050088235,0.021705882,0.264187674,27.13333321,0.653,20.13333321,23.10000038,8.03333346
5309.516,431.0152274,242070.3854,1153.420339,20479.53133,14.23696458,27.29711223,0.858401664,1.467515722,1413.934797,1398.410863,1.252940039,1.415812746,0.246907166,339110.263,21.50972462,179.1170826,164.2407284,166.4771926,166.3434626,166.108792,0.917851321,0.955438043,25.99243792,19.40704322,11.09425632,589.3272273,569.1866023,614.081618,355.713323,305.9868698,282.055713,0.949624874,0.761167273,42.90753444,1648.237465,0.029066666,0.228406668,0.055906667,0.016433333,0.756199996,0.076366668,0.086853334,4.78000021,10.69999981,38.7833341,0.261666665,1.018333316,7.566666603,0.223666668,0.956666658,0.701666663,39.31666565,0.844999989,8.299999952,87.47500038,3.899999976,12.75,31.04999971,1.474999994,3.474999964,23.62499952,40.375,1.449999988,0.540000021,83.83000183,30.79999924,52.79999924,55.28846166,11.90435906,0.048582052,6.423743615,11.65287184,1.855897434,1.453692306,0.247717945,1.814751278,0.02305641,0.054720513,0.024392308,0.254871791,26.79999924,0.652,18.36666679,24.59999975,8.0
5203.037,432.5842568,237712.6556,1153.334162,20296.2063,16.06429811,27.40529998,1.459566712,1.478384738,1420.258362,1402.810204,1.236472582,1.391631102,0.277902675,330632.2018,17.10965479,190.1782792,179.9146843,180.6471551,169.1329578,170.71709,1.094941549,1.051286037,25.25387534,20.26539858,9.466780702,635.4532369,624.3964631,656.954834,636.7272736,364.4020297,334.6684799,1.068222729,0.942605955,44.38037984,1436.924973,0.034142857,0.245071428,0.057642858,0.014071429,0.768642856,0.082142857,0.092,4.760000229,10.76666673,39.33333333,0.243333332,0.975000024,7.833333333,0.212500001,0.958333323,0.713333329,38.73333359,0.840000004,8.274999857,87.39999962,3.449999988,12.75,32.12499905,1.324999988,3.37499994,23.20000029,39.97500134,1.5,0.529999971,83.40000153,30.79999924,52.70000076,55.33596498,11.9428363,0.048820176,6.405774849,11.55464911,1.941520463,1.452017551,0.251564326,1.804375731,0.024070176,0.05538304,0.026581872,0.269210527,26.83333333,0.651,19.89999962,23.0,8.066666762
5113.518,435.7583173,234640.7305,1154.350815,20743.57658,21.78365608,27.40555302,1.702483837,1.475092461,1416.29893,1396.546702,1.264380505,1.331896956,0.325650517,330024.3008,20.38317246,192.8137544,177.3631992,176.2326832,186.3739783,183.2390416,1.118285495,1.073106346,25.98173841,21.0627284,6.672948817,553.5759926,462.0365651,552.5955467,445.4724846,342.4619827,336.2358004,1.08422141,0.964273232,45.6551528,1605.97496,0.037621428,0.262249997,0.065492857,0.016092857,0.945942853,0.084821428,0.083871428,4.829999924,10.96666654,38.71666654,0.213333336,0.886666665,8.583333333,0.197999999,0.780000001,0.76,38.65000025,0.75666667,8.299999714,87.82500076,3.350000024,12.5,31.79999924,1.5,3.449999928,24.80000019,38.44999981,1.399999976,0.529999971,83.56999969,30.60000038,53.09999847,55.54163621,12.35545456,0.051983636,6.277572729,11.25990912,2.050527241,1.451727281,0.250463634,1.793962729,0.027326364,0.061329091,0.027591818,0.306800002,28.0,0.661,19.40000025,24.86666679,8.46666654
5226.13,425.9665368,234934.1426,1153.702647,21329.5498,20.39765791,27.15186365,0.858401664,1.480723277,1408.861032,1382.048319,1.234953672,1.384395848,0.28671859,330358.7422,0.966267014,166.0546385,153.1431967,159.6368898,150.9478146,159.132829,0.788079542,0.845525729,24.8190674,21.89318816,5.996582588,549.6393751,424.2835286,490.4690425,354.0044861,322.8253174,315.9377581,0.822227399,0.668887337,46.63022709,1620.062477,0.039571428,0.259285715,0.060428572,0.017214286,0.821214284,0.069285715,0.080500001,4.670000076,10.44999997,38.40000025,0.243333332,1.001666675,8.383333365,0.227166668,0.913333327,0.703333328,39.43333308,0.770000011,8.399999857,87.82500076,3.400000036,12.44999981,32.69999981,1.399999976,3.524999976,24.07499981,38.30000019,1.349999964,0.560000002,84.37000275,30.70000076,52.90000153,55.57083368,12.22142857,0.049041667,6.204226204,11.26636899,2.046547624,1.438988097,0.243749998,1.816130967,0.025833334,0.061517858,0.027119048,0.302380951,27.70000013,0.678,19.23333359,24.06666692,8.333333333
5338.131,421.9263062,235240.3613,1154.483566,21322.14502,18.94453772,27.06022771,1.946479951,1.549546162,1420.947928,1377.564097,1.225221892,1.469506457,0.281652703,334637.0938,18.86630917,153.6961597,150.4283832,151.9004644,146.7060229,153.5540797,1.013889298,1.07577053,25.52931786,21.81449016,6.326994995,535.1085574,379.8700422,440.2718595,330.1295726,306.8083064,288.8807735,1.051355069,0.89527119,45.69478718,1620.062477,0.037,0.260642858,0.061642857,0.015,0.865428575,0.076571429,0.083500002,4.75,10.7833333,38.48333359,0.253333338,0.951666673,8.316666603,0.272,0.809999992,0.703333328,39.38333321,0.780000001,8.299999873,88.0,3.125,12.70000029,35.23333359,1.266666651,3.133333286,21.79999987,38.56666692,1.399999976,0.550000012,83.51999664,30.79999924,52.90000153,55.54690495,12.5092857,0.047759524,6.210119086,11.26411906,2.060500012,1.448428575,0.253285713,1.814485709,0.026838095,0.062280953,0.029064286,0.306166666,27.5,0.677,19.29999987,23.63333321,7.966666698
5271.511,430.1199576,232149.8952,1153.51918,20775.36735,15.33719778,27.32165623,1.48753345,1.560464809,1399.908864,1399.959769,1.227919136,1.463427683,0.298286866,328565.806,19.15772932,144.309823,155.4066289,158.1553535,146.6054993,146.5035022,1.169937874,1.338659483,24.96413755,22.11196375,6.560902933,523.7202962,324.5910606,407.3444748,339.6073964,328.3425382,308.4676825,1.247273549,1.118009413,45.71110121,1535.537453,0.037785714,0.240142858,0.055357143,0.021071429,0.688285713,0.056857143,0.080285714,4.78000021,10.76666657,38.01666705,0.278333329,0.978333324,8.183333397,0.284833332,0.895000001,0.691666673,39.70000013,0.853333334,8.333333333,87.96666718,3.350000024,12.79999971,35.59999975,1.299999952,3.233333349,22.06666692,37.80000051,1.399999976,0.550000012,83.20999908,30.70000076,52.90000153,55.82051282,12.25032058,0.051070513,6.158974339,11.09682688,1.991506404,1.487596156,0.249102562,1.802272444,0.027006411,0.065102565,0.028637821,0.314583335,26.96666654,0.677,20.09999975,23.93333308,8.133333206
5259.416,432.4029058,234863.9961,1154.291016,20654.8029,18.07864014,27.4230744,1.974170342,1.538152128,1404.830924,1370.439276,1.240799934,1.463196168,0.275652727,331355.8229,13.48693075,143.365208,153.394673,152.3667297,146.9280373,149.5459881,1.178016484,1.305456286,25.62844666,21.59392484,6.829558134,555.5236193,304.437514,422.4458288,327.8968417,308.0414441,262.3612633,1.241527478,1.071414798,45.29526218,1549.624962,0.0378,0.253466667,0.056666667,0.0184,0.74873333,0.067266667,0.083599999,4.659999847,10.68333324,38.03333346,0.273333331,1.083333343,8.01666681,0.277833333,0.915000002,0.701666663,39.11666679,0.843333344,8.333333333,87.86666616,3.324999988,12.79999971,38.73333359,1.299999952,2.966666619,20.56666692,36.43333308,1.399999976,0.540000021,83.36000061,30.70000076,52.90000153,55.64473644,12.20263155,0.047842105,6.22447369,11.20526311,2.033947367,1.419473689,0.251052629,1.800578949,0.025894737,0.067157895,0.030894737,0.321842108,27.29999987,0.683,20.36666616,24.13333321,7.933333397
5091.981,433.3963754,234047.8281,1154.535405,19649.64933,20.35738587,26.98941827,1.946479951,1.502002905,1402.369436,1350.897567,1.235303457,1.407158037,0.288631422,331055.2995,23.3808795,166.0670395,167.2892488,161.6534074,161.3045661,169.9675573,1.151840195,1.229153668,26.30234909,20.79309217,6.455459932,383.715903,277.6026179,376.6769358,301.8630129,286.7213008,236.1133506,1.184703146,1.031875568,45.79137659,1507.362465,0.0365,0.244500001,0.059428571,0.017785714,0.733142857,0.071214286,0.086571429,4.860000134,11.1833334,38.83333397,0.251666663,0.870000005,8.083333254,0.245833332,0.823333333,0.723333339,38.61666679,0.853333334,8.574999809,87.47499847,3.674999952,12.8499999,41.55000019,1.299999952,3.475000024,18.04999971,35.625,1.349999964,0.529999971,83.69999695,31.20000076,52.0,55.69812001,12.15939848,0.04831203,6.238571405,11.10302629,1.956071428,1.450394743,0.245469923,1.781003763,0.023633459,0.060969925,0.027900376,0.316842104,27.90000025,0.683,19.33333333,24.23333359,8.26666673
3916.481,436.0034296,184728.3944,1148.901535,13347.86428,25.47918129,26.06716132,1.716918612,1.176323027,1392.827093,1323.119888,0.919127089,1.118127483,0.211765077,302432.0336,42.40271894,147.116298,149.8379443,144.019975,141.5676037,142.7101949,1.449608162,1.560278356,24.84734996,21.01866039,5.935381562,457.7978694,374.0057666,409.3057632,345.3261579,309.083938,269.7137413,1.571632278,1.308032242,47.71670087,1155.174976,0.03699,0.244260001,0.06145,0.01742,0.782489991,0.07436,0.0836,4.75,11.125,38.80000019,0.239999998,0.88499999,8.0,0.232249998,0.860000014,0.74499999,38.99999905,0.829999998,8.25,88.27499771,3.825000048,12.75,37.10000038,1.299999952,3.24999994,19.4000001,38.94999981,1.25,0.540000021,83.27999878,30.29999924,53.70000076,55.71791501,12.21737972,0.050818182,6.151778053,11.11791439,1.944291443,1.473155085,0.256978608,1.807752679,0.025596257,0.057247326,0.030385027,0.308890378,26.19999981,0.683,19.89999962,23.39999962,8.049999952
5080.538,435.8314171,234915.8288,1154.034078,18203.08671,22.14497876,26.22053734,1.48753345,1.522672494,1416.032536,1356.130753,1.239234979,1.44896778,0.272622572,327566.3984,15.35738055,174.0521545,161.9548998,168.7779261,170.1307945,167.617218,0.90479432,0.949697286,25.51303538,21.36047522,6.162743648,411.4264069,327.7308413,418.7157707,331.437355,331.7577731,309.5200971,0.949733754,0.771369745,46.3021156,1620.062454,0.038066667,0.245600001,0.06,0.018066667,0.791733336,0.075266666,0.088399999,4.710000038,11.63333337,38.16666603,0.226666667,1.00333333,7.900000016,0.227666669,0.891666671,0.728333334,38.50000064,0.866666655,8.25,88.14999962,2.975000024,12.79999971,36.20000076,1.299999952,3.524999976,20.1500001,38.82500076,1.349999964,0.550000012,83.86000061,30.5,53.40000153,55.69177637,11.99671063,0.048289474,6.149638144,11.07105253,1.937450644,1.537203948,0.257549339,1.800603622,0.02678454,0.052037828,0.027620066,0.306858552,25.73333295,0.686,19.23333359,23.96666718,7.666666667
5370.084,429.5830633,237944.5365,1153.012924,20314.56999,19.95303261,26.544324,1.946479951,1.524809813,1415.468213,1424.698711,1.233241409,1.466306369,0.260200825,336175.3516,0.958428562,153.7347406,143.1936576,146.0959034,147.5932293,149.449386,0.951879462,1.016676451,25.79417706,21.65939569,6.479077578,443.4151026,282.8638636,386.2213465,294.7645162,303.2793032,246.9896558,1.034893647,0.809361229,45.40891155,1662.324966,0.03835,0.253092857,0.057528571,0.0194,0.660057145,0.064314286,0.086985716,4.739999771,11.11666679,38.48333295,0.238333335,0.936666658,7.883333445,0.245333336,0.844999989,0.711666663,38.88333257,0.859999994,8.399999857,87.67499924,3.899999976,12.80000019,35.0,1.299999952,3.300000012,20.95000029,39.44999981,1.399999976,0.550000012,83.16000366,30.89999962,52.59999847,55.66624999,11.96812496,0.0499,6.146437556,11.1714375,1.976437498,1.552062507,0.257874998,1.817899997,0.02685,0.04929375,0.02686875,0.305187503,27.13333321,0.664,19.66666667,23.16666667,7.733333429
5270.775,438.8787704,238803.6022,1154.704066,20165.5022,21.32423623,26.62533291,1.974170342,1.506544068,1408.706007,1335.296997,1.231777733,1.451173703,0.25459328,334652.9674,7.968041341,142.7971954,131.4242703,138.307696,140.784029,142.2472973,0.896968149,0.958426202,26.00976801,21.48433224,6.51473401,379.485803,236.9801439,357.0690053,290.2109718,290.9902916,239.2258841,0.961532262,0.767722209,45.35718775,1507.362465,0.038378571,0.256949998,0.05685,0.017914286,0.68853572,0.069135715,0.090792858,4.710000038,11.2833333,38.89999962,0.25833333,0.886666675,7.733333429,0.236166666,0.810000012,0.748333335,38.71666654,0.863333335,8.450000048,87.625,4.00000006,12.8499999,31.80000067,1.474999994,3.050000012,22.02499962,41.64999962,1.449999988,0.550000012,83.30000305,31.29999924,51.70000076,55.33125007,11.19375008,0.05021875,6.274374992,11.426875,1.930937499,1.535937492,0.254999998,1.821937494,0.025125,0.047625,0.02725,0.294687501,27.16666667,0.683,18.66666667,24.73333295,7.966666698
5146.652,441.9904565,238064.6875,1153.808263,19872.21159,23.13368301,26.45421545,2.26816529,1.514364044,1399.173035,1406.067782,1.225164543,1.452387715,0.26156412,333671.6667,42.40271894,154.0293166,131.9331373,147.514281,151.1705011,149.456775,0.907335386,0.923759304,25.6751682,21.33057547,6.596904079,428.4026667,270.9056371,414.1537959,318.0521418,312.4257558,299.4815407,0.941583385,0.778836471,45.76934497,1577.799955,0.04,0.261600001,0.059333333,0.0162,0.787333333,0.078533334,0.094666667,4.710000038,11.3166666,38.60000038,0.244999995,0.979999989,7.833333413,0.239833328,0.923333327,0.74,38.5833327,0.863333335,8.324999809,87.90000153,3.599999964,12.89999962,33.10000038,1.299999952,3.274999976,21.67499971,40.64999962,1.349999964,0.569999993,83.30000305,31.20000076,51.90000153,55.63686267,11.80196074,0.05082549,6.206627404,11.09143135,1.972254906,1.540176477,0.259921567,1.787486288,0.025913726,0.047890196,0.026731373,0.290000003,26.63333321,0.678,19.70000013,23.76666705,8.066666603
5250.358,430.0373624,238621.0651,1154.330266,19714.98055,22.77003737,26.31093589,2.270568768,1.491638775,1416.164819,1407.640237,1.214989493,1.423390915,0.26399576,335960.8815,20.91070223,165.1239872,145.6639131,165.2887065,154.5795555,162.0500145,0.867655975,0.929397764,25.76100572,20.97585551,6.969513317,466.1107877,366.5364787,438.7294629,318.520195,299.2878011,279.1924413,0.926114249,0.743627898,45.67177169,1746.849953,0.03896,0.263426662,0.061553333,0.015846667,0.809753338,0.084086667,0.09742,4.78000021,11.61666648,38.04999987,0.236666667,0.994999975,8.28333346,0.239833335,0.956666648,0.719999999,38.51666705,0.915000002,8.449999809,87.75000191,3.075000048,12.8499999,35.10000038,1.299999952,3.299999952,21.7249999,38.57500076,1.449999988,0.550000012,83.55999756,31.79999924,50.79999924,55.66067187,11.80573127,0.049154348,6.205424927,11.14504937,1.930830041,1.533162048,0.262964426,1.796180826,0.024631423,0.046369565,0.029264822,0.283833991,26.33333333,0.676,18.76666641,23.59999975,8.166666667
5204.324,422.1326922,237802.2852,1153.669286,19792.5612,23.14223989,26.15046493,1.974170342,1.502416074,1411.235943,1421.961226,1.206056491,1.433530415,0.265434389,335277.8516,18.88518944,164.5019201,146.7340285,163.6423626,156.3173707,161.9808884,0.915498892,0.976582547,25.66238523,21.01599781,6.987678965,440.9736112,397.2637202,449.7407443,321.2923737,316.0386264,284.5592499,0.956551383,0.793107167,45.71145646,1507.362465,0.038961539,0.263307691,0.058223077,0.016923077,0.713161537,0.077969232,0.096892307,4.760000229,11.19999997,38.98333359,0.215000001,0.829999993,8.100000143,0.225833329,0.896666666,0.725000014,38.86666616,0.900000006,8.549999952,87.92500114,3.974999964,12.8499999,35.12499905,1.299999952,3.224999964,21.2750001,39.07499981,1.449999988,0.529999971,83.34999847,32.0,50.40000153,55.60249977,11.56999998,0.0549,6.201749969,11.11100006,1.935749999,1.526999998,0.271000002,1.792100006,0.024575,0.048775,0.0304,0.292249999,26.33333333,0.678,20.03333346,23.86666679,7.733333429
4672.709,430.5375745,225848.9036,1151.615143,16284.89624,23.70646906,25.55434855,1.398198195,1.383562274,1414.593262,1389.108295,1.190707172,1.357588867,0.211843279,308656.3971,24.31232406,172.9731868,172.1780516,178.0369949,175.1451432,164.4316559,1.753905863,1.879896017,24.38359849,20.89348809,6.227465808,395.396993,369.8318615,420.5349477,334.4066811,308.4533698,279.7727661,1.820500488,1.64528461,47.86866792,1535.537453,0.037357142,0.247928569,0.0555,0.017142857,0.709499998,0.074071429,0.0955,4.789999962,11.44999997,38.20000013,0.226666667,0.99333333,8.083333333,0.240500001,0.98999998,0.711666673,38.75000064,0.921666662,8.549999952,87.92500114,3.049999952,12.94999981,37.27499962,1.299999952,3.099999964,20.5999999,37.72500038,1.449999988,0.49000001,83.19000244,32.09999847,50.29999924,55.70779238,11.58333343,0.04753355,6.195854936,11.00324671,1.924675336,1.593885288,0.274805198,1.776489173,0.025995671,0.04819697,0.02621645,0.294393943,25.66666667,0.677,19.43333308,24.03333282,7.73333327
3543.443,457.855926,182538.905,1116.597415,11529.09611,28.15066544,24.88340696,0.450789345,1.032252858,1405.881795,1365.417928,0.870192092,0.989244409,0.179437016,291558.548,30.39069886,153.9467278,157.2161274,167.4969794,168.7458909,142.1339941,2.425951985,2.402089636,23.81506745,20.83572276,4.713251685,378.5539945,332.2962653,380.5266215,337.5596593,312.5309245,257.9739825,2.472669664,2.20093933,50.0041763,1197.437485,0.03661,0.23998,0.05528,0.02002,0.651790005,0.0662,0.092,4.670000076,11.52000008,37.38000031,0.250000003,1.14000001,7.819999981,0.3046,1.034000015,0.708000016,39.38000031,1.021999979,8.450000048,87.875,3.049999952,12.79999971,35.77500057,1.299999952,3.399999976,20.77499962,36.25,1.449999988,0.519999981,83.05000305,31.70000076,51.09999847,55.70000022,11.80999999,0.049866667,6.110083389,11.08899999,1.98391663,1.559833336,0.269666668,1.815891671,0.026316667,0.048999999,0.026641667,0.306250002,24.60000038,0.675,19.0,23.10000038,7.300000191
4398.702,432.4464221,208482.125,1145.20341,16217.03535,27.34331918,25.64444367,1.720504188,1.341162222,1432.844906,1427.424652,1.100028948,1.272909448,0.242942897,320792.4219,13.85566394,157.2908958,148.2828245,160.0049225,157.669988,155.6427336,0.936263216,1.054005191,24.92509007,21.22782175,6.761161009,541.7225634,446.4005432,451.4358826,357.3490931,327.8427862,312.8538589,1.017980551,0.827960325,46.46308692,1267.874962,0.035161538,0.255330767,0.061476923,0.015330769,0.831400002,0.088415385,0.094607691,4.739999771,11.74999984,38.51666641,0.234999997,0.941666673,8.183333476,0.260666663,0.876666665,0.724999994,38.18333371,0.938333333,8.399999857,87.875,3.25000006,12.8499999,40.05000019,1.299999952,2.87499994,18.99999976,36.77499962,1.399999976,0.519999981,82.61000061,31.60000038,51.20000076,55.60770302,12.00406156,0.049485995,6.182226885,11.04331935,1.948459386,1.630840334,0.270070034,1.786763295,0.024731093,0.045182073,0.026309524,0.291414567,24.97499943,0.68,14.45000029,23.10000038,5.674999952
4366.673,425.9178187,216250.7904,1135.871679,17012.21499,26.86564469,24.87809936,1.316673198,1.333144387,1401.558449,1399.032125,1.116175599,1.264328819,0.242561123,305878.3821,5.278158559,154.4752744,165.3249168,172.7967876,167.8107211,158.1290913,1.045069975,1.256381266,23.94569023,21.23602811,6.392247985,510.7318192,423.6708908,458.9134687,382.1250343,308.6467571,312.1287804,1.198042909,0.965833095,47.77650928,1310.137465,0.036249999,0.252583334,0.0615,0.01375,0.818833331,0.08525,0.095916667,4.440000057,11.76666657,38.88333384,0.213333334,0.869999995,8.033333381,0.202333331,0.870000005,0.741666675,37.73333295,0.825000008,8.399999619,88.43333435,3.800000032,12.8499999,44.23333359,1.299999952,2.499999921,17.09999943,34.86666616,1.449999988,0.49000001,83.45999908,31.70000076,51.0,55.58974352,11.63076929,0.050694872,6.154230769,11.20479493,1.929871776,1.557384621,0.261615387,1.82099743,0.026079488,0.045346154,0.026074359,0.288948722,24.76666641,0.677,19.39999962,23.29999987,7.666666826
