Repository: notKguin/MMK-Informservice

File: final_project/project/ML-intensive_final_project_cleaned.csv (part 35 of 39)
Количество чугуна (т),Удельный расход кокса (кг/т),Расход холодного дутья (м³/ч),t горячего дутья (°С),Расход природного газа (м³/ч),t природного газа (°С),Содержание кислорода в дутье (%),Расход пара на увлажнение (т/ч),Перепад давлений общий (ат),t чугуна на выпуске (лётка 1) (°С),t чугуна на выпуске (лётка 2) (°С),Давление колошникового газа (ат),Перепад давлений нижний (ат),Перепад давлений верхний (ат),Выход колошникового газа (м³/ч),Положение клапана малый снорт (%),t колошникового газа 1 (°С),t колошникового газа 2 (°С),t колошникового газа 3 (°С),t колошникового газа 4 (°С),t колошникового газа в пылеуловителе (°С),Уровень засыпи (запад) (м),Уровень засыпи (восток) (м),CO в колошниковом газе (%),CO₂ в колошниковом газе (%),H₂ в колошниковом газе (%),t периферийных газов 1 (°С),t периферийных газов 2 (°С),t периферийных газов 3 (°С),t периферийных газов 4 (°С),t периферийных газов 5 (°С),t периферийных газов 6 (°С),Уровень засыпи (север) (м),Уровень засыпи (юг) (м),N₂ в колошниковом газе (%),Шлак,Чугун.Cr,Чугун.Mn,Чугун.P,Чугун.S,Чугун.Si,Чугун.Ti,Чугун.V,Чугун.C,Шлак.Al₂O₃,Шлак.CaO,Шлак.FeO,Шлак.Ko,Шлак.MgO,Шлак.MnO,Шлак.NaO,Шлак.S,Шлак.SiO₂,Шлак.TiO₂,Бар М10,Бар М25,Влага,Зола,Кокс +80 мм,Кокс -25 мм,Кокс 40-25 мм,Кокс 60-40 мм,Кокс 80-60 мм,Летучие,Сера К,Углерод,CRI,CSR,Fe,FeO,S,SiO₂,CaO,MgO,Al₂O₃,TiO₂,Osn,P,Zn,Cr,MnO,O₂ в горячем дутье,Доля агломерата,Колошниковый газ (CO₂),Колошниковый газ (CO),Колошниковый газ (H₂)
2531.306,535.3362691,166023.0124,1130.41718,7999.673584,28.2702198,23.75605981,0.15159193,1.053382933,1386.872442,1426.397217,1.382570823,0.969663195,0.2157568,209339.6634,14.75528634,292.6465816,245.1266524,311.8155162,325.4360294,264.8368982,2.78419664,2.121400674,26.77708618,16.87645113,5.923173904,614.4370483,249.0806885,621.1995728,682.1304626,642.0828183,259.3824272,1.34409981,3.02595372,49.77139839,811.3949661,0.030333333,0.2035,0.070833333,0.016166667,1.247333328,0.093666667,0.08225,4.570000172,11.25714302,39.2714277,0.224285713,0.822857133,8.357142721,0.220000003,0.854285708,0.767142849,38.21428517,0.705714277,8.274999857,87.64999962,3.550000012,12.79999971,23.92500019,1.424999982,4.299999952,28.7249999,41.625,1.600000024,0.519999981,83.45999908,31.5,51.40000153,55.42571419,11.5757143,0.051632143,6.186999968,11.26271424,2.122999981,1.580892862,0.259321428,1.821010717,0.026342858,0.037039286,0.0231,0.252214281,23.33333333,0.698,14.06666692,22.90000025,6.166666667
2499.179,569.4547125,170512.127,1136.099543,8908.498006,26.25756852,24.0833962,0.142969143,1.089192256,1385.925755,1386.708577,1.373558516,1.025118038,0.204382104,229360.6211,12.89650977,359.4816818,290.0962855,342.0256526,216.042745,307.1927401,2.612619917,1.766549036,28.35213041,14.75236865,5.327497741,614.4370483,230.2640038,684.5366516,657.2324982,461.1512756,653.2150269,1.095539602,2.596111596,50.91972574,797.1599617,0.031991667,0.203783332,0.069691667,0.0201,1.0725,0.083541666,0.082241667,4.519999981,11.10000006,38.66666667,0.221666664,0.866666665,8.083333413,0.233333334,0.858333339,0.751666665,38.63333321,0.778333336,8.299999952,87.69999886,3.475000024,12.70000029,22.72500038,1.25,5.075000048,30.0250001,40.92500019,1.5,0.50999999,83.87000275,31.60000038,51.29999924,55.48980402,11.90372548,0.053701961,6.267784333,11.22419607,2.059941161,1.566411765,0.259372546,1.790901962,0.025445098,0.034921569,0.02474902,0.251666665,23.33333333,0.705,13.0,25.03333282,6.466666698
1400.381,430.2332341,121364.0576,1022.609327,5162.307597,-0.666355751,23.65282202,0.133915039,0.696251882,1396.894099,1400.700417,1.416068663,0.635361128,0.148189007,141883.7012,33.04724018,358.6070353,344.6513837,349.9817225,358.6649895,303.5912221,1.004542728,1.785038104,24.97589191,14.47810177,5.582763672,687.1284649,527.852801,684.5366516,571.8534508,676.7538723,653.5277187,1.34409981,2.091029053,54.63449844,483.9899845,0.033416667,0.221666666,0.085,0.014083333,1.88591667,0.098083333,0.063583334,4.409999847,10.16666667,38.58333333,0.211666671,0.695000003,9.183333238,0.208333336,0.689999998,0.731666674,39.4166673,0.603333324,8.474999905,87.25,4.074999988,12.4000001,33.0250001,1.600000024,3.425000012,20.17499971,41.77499962,1.349999964,0.49000001,84.04000092,31.39999962,51.70000076,55.17259557,12.29999987,0.0428125,6.897067347,11.31177883,2.004759631,1.39495192,0.23341346,1.640326917,0.026716347,0.034697115,0.024826923,0.272211538,25.96666718,0.8,14.46666686,21.33333333,6.899999936
5034.113,438.1823727,267356.1185,1020.464589,21499.35881,-4.921038955,23.42859197,0.050700448,1.49068819,1400.620991,1410.273085,1.394062966,1.301314101,0.18972647,218870.0514,7.219866003,202.1902885,219.100242,215.7318662,209.6978264,197.4244582,1.004542728,1.013228719,24.97589191,14.47810177,21.57990074,547.2594058,566.8225492,578.4515381,304.7318401,665.1142183,559.2827911,1.095539602,1.722661592,46.18989944,1708.199913,0.0305,0.220428571,0.054571429,0.0155,0.754285714,0.069857143,0.076928571,4.769999981,10.9000001,39.04999987,0.231666664,0.863333325,8.533333302,0.206666663,0.963333319,0.691666673,38.46666654,0.74666667,8.675000191,86.875,3.600000024,13.1500001,21.80000019,1.825000018,4.674999952,26.42500067,45.27499962,1.5,0.5,83.76999664,31.5,51.40000153,54.87029945,12.01581185,0.060946582,6.539465822,11.5432478,2.251944456,1.764123907,0.248226494,1.765698729,0.029141026,0.028463675,0.024769231,0.274529921,26.40000025,0.647,17.93333371,25.16666667,7.833333333
5050.698,436.6004647,269270.7852,1028.285301,21499.71769,-4.992874374,24.06029598,0.054426742,1.449926863,1400.620991,1410.273085,1.188112618,1.293236002,0.156996944,197273.7148,18.29326943,211.428311,222.8043404,211.466603,206.8712603,200.498394,1.475768559,1.470106932,26.92000008,15.83194355,5.582763672,649.7232025,566.8225492,341.2167104,571.8534508,371.9518445,561.535525,1.030151991,2.04267095,54.63449844,1793.609901,0.030615384,0.22323077,0.058076923,0.015538462,0.790769238,0.067461539,0.076846154,4.769999981,10.73666668,38.93333244,0.251666663,0.850000004,8.608333429,0.225000001,0.948333333,0.691666673,38.54833285,0.74666666,8.449999809,87.5,3.524999976,12.9000001,20.7249999,1.800000012,4.625,27.42500019,45.42500019,1.550000012,0.5,83.02999878,36.52000046,54.59999847,54.63785667,12.0364285,0.060983334,6.607071483,11.78114281,2.355238093,1.689666646,0.243619044,1.783366659,0.029452381,0.028595238,0.024442857,0.272547622,25.96666718,0.655,18.33333397,25.20000013,7.866666635
5094.469,441.0990307,270395.8555,1022.34152,21499.94198,-6.064340959,24.00571283,0.05364433,1.528854842,1382.615995,1410.273085,1.188112618,1.280789127,0.248058931,218870.0514,2.79181327,200.3750521,211.7911708,209.3630021,197.9513003,191.2170289,1.571546624,1.561949174,26.92000008,16.87645113,21.57990074,387.9472802,566.8225492,607.3811387,656.8608108,676.7538723,653.2150269,1.05748226,0.897580909,46.18989944,1693.964928,0.031538462,0.224923077,0.059692308,0.014615385,0.775384614,0.069846154,0.079615386,4.829999924,10.5250001,40.18333435,0.233333332,0.790000002,8.778333346,0.19,0.836666683,0.716666659,38.07166672,0.689999988,8.349999905,87.37500191,3.825000048,12.75,26.125,1.700000018,3.899999917,26.5999999,41.67500019,1.550000012,0.439999998,82.87999725,31.0,33.29999924,54.5447915,11.94999996,0.062372159,6.597395812,11.91489583,2.266145833,1.706250008,0.245833331,1.806843758,0.02875,0.027302084,0.024270834,0.266041666,26.16666667,0.651,18.33333333,24.73333295,8.166666667
5053.068,440.2265914,271863.9701,1024.701688,21223.77214,-6.248401613,23.65282202,0.051612118,1.467034419,1385.925755,1410.273085,1.394062966,1.224173389,0.243044191,129613.4837,8.904730128,195.2910074,210.7232335,209.3630021,204.0470765,192.068559,1.044619039,1.083867724,26.92000008,17.84831186,21.57990074,591.9062843,692.4010376,619.2857056,304.7318401,413.0994174,561.535525,0.007,3.02595372,46.18989944,1693.964905,0.032307693,0.231538462,0.059846154,0.016615385,0.805384613,0.073461539,0.086307692,4.800000191,10.66666667,39.28333346,0.246666665,0.798333337,8.71666654,0.188333335,0.833333343,0.714999994,38.46666718,0.734999994,8.349999666,87.52500153,3.100000024,12.5666666,23.7750001,1.774999976,3.900000036,25.5250001,45.02500057,1.600000024,0.529999971,83.93000031,31.0,54.59999847,54.84401732,11.92991449,0.059042735,6.550235028,11.68538467,2.298098299,1.699209403,0.250491449,1.784611123,0.029339744,0.027948718,0.025222222,0.275876069,25.86666679,0.651,17.53333346,24.93333371,8.166666508
5089.108,436.7545729,269602.9219,1022.338707,21692.17757,-6.498609051,23.42859197,0.0409426,1.43440713,1396.894099,1419.815094,1.416068663,1.012040836,0.422554428,135670.0087,11.93635409,192.0717862,205.349076,221.2453321,196.1526248,185.9389095,0.941409941,0.963661142,26.92000008,17.3218447,21.57990074,649.7232025,307.9079113,619.2857056,304.7318401,413.0994174,653.5277187,1.286460506,2.672185808,46.18989944,1708.199921,0.031416667,0.220583332,0.058666667,0.0175,0.789166664,0.066666667,0.078333333,4.840000153,10.55666669,38.44999949,0.283333336,0.906666656,8.916666667,0.226666667,0.949999988,0.701666673,38.85333316,0.745000005,8.325000048,87.77499962,3.800000072,12.70000029,25.37500048,1.725000024,4.125,23.82500029,44.94999981,1.600000024,0.540000021,84.12000275,31.39999962,38.11999893,54.86346182,11.59206727,0.054810096,6.516201982,11.63788469,2.291298054,1.653293269,0.24338942,1.786903839,0.028444712,0.029026442,0.023112981,0.272475964,25.83333397,0.654,17.93333308,24.06666629,8.26666673
5210.482,435.4132151,277804.8398,1024.230128,21847.65584,-4.73612007,23.42859197,0.026842185,1.452727124,1385.925755,1419.438552,1.393732265,1.052748432,0.400348348,186551.9977,1.326436808,198.7929001,217.2243455,211.466603,197.6363595,194.4935074,0.822064916,0.799913007,26.92000008,14.75236865,21.57990074,587.3794512,249.0806885,607.3811387,571.8534508,461.1512756,246.8185069,1.095539602,2.007879948,54.63449844,1637.024925,0.031615385,0.216,0.056461539,0.019384615,0.730769226,0.059384616,0.077769231,4.769999981,10.60000006,38.40000025,0.25166667,0.903333336,8.78333346,0.223333331,0.915000012,0.678333332,39.4666659,0.763333331,8.149999857,88.02499962,3.324999988,12.69999981,26.32499981,1.825000018,4.12499994,25.25,42.47500038,1.550000012,0.540000021,83.90000153,36.52000046,52.29999924,54.64083325,11.78583313,0.057758334,6.594999969,11.78291659,2.322333294,1.654166663,0.248583332,1.786874999,0.0272,0.028875,0.023158333,0.272083336,25.93333308,0.655,17.83333333,24.53333346,8.166666667
5197.601,436.1263681,281326.9219,1015.023977,22871.31453,-3.714872749,24.06029598,0.025118603,1.516965042,1423.802816,1419.815094,1.416068663,1.097558945,0.420186002,199785.638,4.589186534,198.8360939,218.0428994,241.5493225,203.0554206,195.7061793,1.081786253,1.128558288,26.92000008,17.3218447,21.57990074,541.8600527,527.852801,607.3811387,570.5073866,654.8458696,559.2827911,1.34409981,0.956936412,54.63449844,1907.489899,0.032142858,0.226571427,0.052928571,0.014857143,0.649285717,0.061071429,0.078142857,4.840000153,10.1500001,39.0833327,0.250000005,0.790000012,8.799999873,0.211666666,0.880000005,0.666666677,38.33333333,0.754999995,8.249999762,87.49999809,3.474999905,12.5999999,27.57499981,1.650000006,4.299999952,25.52499962,40.94999981,1.550000012,0.49000001,83.73999786,31.60000038,52.29999924,54.76176442,11.81176467,0.056421569,6.596313723,11.77249013,2.325352912,1.611960774,0.24360784,1.785658828,0.027815687,0.029007843,0.022639216,0.269843137,24.89999962,0.652,18.53333346,24.09999975,8.0
5213.513,430.2332341,281059.5872,993.027181,23961.63143,-2.596360423,24.00571283,0.045199393,1.528365433,1385.925755,1410.273085,1.373558516,1.069873246,0.237874867,199785.638,1.3642446,217.0153243,234.9716651,241.5493225,221.5755571,214.0661043,0.828691927,0.853790238,26.92000008,14.47810177,21.57990074,547.2594058,307.9079113,607.3811387,682.1304626,665.1142183,559.2827911,1.009866652,3.02595372,46.18989944,1693.96492,0.033166667,0.212833331,0.052166667,0.016083333,0.720000014,0.055583333,0.068750001,4.949999809,9.78333346,38.79999924,0.248333335,0.839999994,8.683333238,0.229999999,0.846666664,0.633333335,39.46666718,0.701666663,8.650000095,86.89999962,3.449999928,12.55000019,29.69999981,1.62500003,4.274999976,23.75000048,40.64999962,1.449999988,0.479999989,84.27999878,29.53000069,49.40000153,54.81538479,12.28846154,0.053961538,6.618461499,11.55576922,2.34999996,1.64423076,0.252692303,1.746846153,0.028115385,0.029769231,0.023269231,0.276538461,25.03333346,0.652,17.83333333,24.13333321,8.200000127
5305.134,436.7878367,283663.5208,982.5927505,23026.08626,0.801029375,23.25113996,0.102390922,1.496444712,1386.872442,1426.397217,1.373558516,1.075599164,0.42142983,129613.4837,3.674002682,210.2546393,235.1096032,231.8524634,217.0460243,210.7401199,0.945620495,0.953123341,26.92000008,15.75473499,21.57990074,614.4370483,306.2052549,621.1995728,682.1304626,371.9518445,259.3824272,1.286460506,2.091029053,46.18989944,1637.02491,0.038666666,0.228749999,0.053916667,0.016583333,0.704166666,0.054416667,0.070416667,4.789999962,9.633333365,38.26666641,0.271666668,0.916666677,8.833333333,0.306666667,0.844999999,0.633333325,39.65000089,0.74333334,8.575000286,86.95000076,2.625,12.3499999,28.6500001,1.650000036,4.199999928,24.20000029,41.30000114,1.550000012,0.469999999,84.04000092,31.0,52.29999924,54.56696468,11.86339297,0.051616071,6.576339296,11.79526784,2.536666675,1.63540178,0.253392853,1.793843743,0.030727679,0.031169643,0.030205357,0.308348215,25.36666679,0.623,17.73333359,24.86666679,7.699999968
5496.156,435.996878,284920.3138,986.8260295,21826.94458,0.228511359,23.25113996,0.025118603,1.451810936,1423.802816,1405.731323,1.11123362,1.062374875,0.389641145,186551.9977,1.283011069,185.9652532,197.4839287,211.466603,198.39814,184.5420399,1.244595811,1.228805905,26.92000008,15.83194355,21.57990074,649.7232025,527.852801,619.2857056,682.1304626,371.9518445,559.2827911,1.286460506,2.091029053,46.18989944,1822.079906,0.039785714,0.226142857,0.054142857,0.020142857,0.588571434,0.049071429,0.074142858,4.769999981,10.35000006,37.75000064,0.273333336,0.974999984,8.849999905,0.271666668,0.931666652,0.62499999,38.76666705,0.836666663,8.600000143,86.90000153,2.725000024,12.69999981,28.47500038,1.600000024,4.274999976,23.42499971,42.22500038,1.600000024,0.449999988,83.44999695,31.0,52.29999924,54.34266909,11.67105265,0.059906015,6.606842113,12.00817666,2.34999996,1.64272555,0.258308266,1.81812029,0.032864661,0.030483082,0.032471805,0.331278196,25.29999987,0.595,18.69999949,24.63333321,8.100000064
5440.024,440.5840682,286087.0638,987.0471166,22998.9869,1.727264187,23.75605981,0.05364433,1.440154995,1385.925755,1405.731323,1.373558516,1.070612659,0.370007777,199785.638,1.63876603,181.9966952,200.6620566,215.7318662,195.4901765,184.0076078,0.89773572,0.905366883,26.92000008,17.84831186,21.57990074,614.4370483,566.8225492,293.7097015,529.0700925,413.0994174,561.535525,1.1271506,2.672185808,46.18989944,1708.199928,0.043636363,0.243769231,0.057461539,0.018769231,0.653846154,0.053384616,0.077,4.769999981,10.30000003,37.58333333,0.298333332,0.963333319,9.166666667,0.266666666,0.906666676,0.63166667,39.25000064,0.806666662,8.650000095,87.35000038,3.474999905,12.79999971,25.60000038,1.725000024,4.399999976,23.8499999,44.42500019,1.550000012,0.479999989,83.61000061,31.39999962,51.70000076,54.56806705,11.92331935,0.055163866,6.586386535,11.7046009,2.308411747,1.64531511,0.259705877,1.777668065,0.032436975,0.030256302,0.031682773,0.325987396,25.5,0.613,19.23333359,24.33333333,8.366666635
4207.039,450.723806,187408.4701,988.236529,18053.68927,0.76753797,23.65282202,0.13757991,1.152624576,1353.741172,1386.708577,1.182325826,0.929715525,0.22774592,199785.638,17.41685693,188.9523652,201.391674,202.7746083,188.8749224,178.0559149,1.568216238,1.565982785,26.92000008,15.55641564,21.57990074,591.9062843,566.8225492,578.4515381,304.7318401,642.0828183,267.0853539,0.99713852,2.672185808,46.18989944,1409.264933,0.043636363,0.248090911,0.059818182,0.018181818,0.651818189,0.056181818,0.080272727,4.809999943,10.27800007,38.01999893,0.263999996,0.875999999,9.362000084,0.269999999,0.888000011,0.674000001,38.30599976,0.813999999,8.649999857,87.32499886,2.975000024,13.0,25.35000038,1.675000042,4.674999952,25.0250001,43.27499962,1.550000012,0.550000012,83.44000244,31.39999962,54.59999847,54.22777795,11.891111,0.057755556,6.59500001,12.07700004,2.376153845,1.63627778,0.25811111,1.831716667,0.033288889,0.030533333,0.033500001,0.332000006,25.43333308,0.637,18.09999975,24.43333308,8.0
5280.43,442.3629489,218957.599,982.4208857,22330.93188,-2.204782698,24.06029598,0.078867516,1.41626444,1382.615995,1392.353278,1.11123362,1.17893527,0.237874867,229360.6211,18.63891321,186.4597143,201.4046593,209.3630021,191.4115982,184.2704716,1.045314863,1.079954257,26.92000008,17.84831186,21.57990074,615.7041423,230.2640038,621.1995728,628.4803373,640.9443868,561.535525,1.095539602,2.596111596,46.18989944,1850.549911,0.045461538,0.25607143,0.060357143,0.016714286,0.599999994,0.053571428,0.080214286,4.610000134,10.30000003,39.34999975,0.245000002,0.806666662,9.383333365,0.241666665,0.838333319,0.694999993,38.48333359,0.771666666,8.499999762,87.92499924,2.933333317,12.94999981,25.37500048,1.650000036,4.774999976,24.52499962,43.67500019,1.600000024,0.50999999,83.41000366,39.75999832,54.59999847,54.09374964,11.41562504,0.05746875,6.543749988,12.37468749,2.536666675,1.598125018,0.247499998,1.891499996,0.032656251,0.02890625,0.03221875,0.326250004,25.1666673,0.624,18.33333333,23.79999987,8.100000064
5246.395,444.1867541,283305.3828,982.8287099,22022.43441,-1.093758969,23.42859197,0.025660013,1.432741051,1423.802816,1419.815094,1.188112618,1.172992346,0.260142534,135670.0087,20.09273074,186.3803819,200.0206579,194.2167632,179.0330887,177.9631958,1.191726049,1.203081682,26.92000008,17.3218447,21.57990074,387.9472802,527.852801,621.1995728,682.1304626,640.9443868,653.2150269,1.286460506,1.956776569,46.18989944,1708.199917,0.041071429,0.25207692,0.058923077,0.016230769,0.588461534,0.049615384,0.079846154,4.679999828,10.06000004,39.45999985,0.278,0.857999992,8.780000114,0.239999998,0.861999989,0.662,38.83999939,0.771999991,8.566666921,88.06666565,3.725000083,13.1500001,27.69999949,1.533333341,4.733333429,24.83333333,41.20000076,1.650000036,0.50999999,83.30999756,36.52000046,33.29999924,54.1011959,10.74526321,0.067441388,6.473947384,12.50921051,2.298009046,1.583241649,0.245478466,1.932417471,0.03254067,0.028578948,0.032517943,0.331590913,25.56666629,0.628,18.40000025,24.13333321,8.166666667
5259.497,444.2035326,283613.2969,980.6478017,22923.6228,-2.121729958,24.06029598,0.102390922,1.45754303,1396.894099,1419.438552,1.402065471,1.101585301,0.355906015,218870.0514,7.355424121,199.1275806,218.7267488,218.4813073,198.4777851,195.2678572,0.968535177,0.964875154,26.92000008,14.47810177,21.57990074,547.2594058,230.2640038,578.4515381,656.8608108,461.1512756,561.535525,0.007,2.596111596,46.18989944,1807.844902,0.039785714,0.258571424,0.063714286,0.016,0.718571427,0.059928571,0.082642857,4.699999809,9.96666654,39.81666629,0.276666671,0.850000004,8.166666587,0.236666667,0.838333329,0.681666672,39.36666679,0.735000004,8.600000143,87.64999962,4.025000036,12.6500001,27.5999999,1.550000012,4.225000024,24.27499962,42.35000038,1.650000036,0.529999971,83.06999969,39.75999832,51.29999924,54.12307695,10.88076922,0.065269232,6.503461544,12.44653845,2.376153845,1.564230768,0.249615381,1.914615384,0.032923078,0.03,0.035153846,0.328846157,25.40000025,0.622,18.33333333,24.36666616,8.26666673
5270.591,432.8410457,282460.9974,986.1876806,22959.95288,-3.291177211,24.00571283,0.025660013,1.491209517,1388.815782,1386.708577,1.394062966,1.18697768,0.304123767,229360.6211,1.110092695,209.1968708,232.7771301,221.2453321,201.4738413,203.9402205,0.841076088,0.860939379,26.92000008,17.3218447,21.57990074,614.4370483,306.2052549,607.3811387,571.8534508,461.1512756,246.8185069,1.286460506,3.02595372,46.18989944,1580.084938,0.044857143,0.246357142,0.063571429,0.014714286,0.758571433,0.061928572,0.077214286,4.760000229,9.901666959,39.69999949,0.276666671,0.873333325,8.263333241,0.216666666,0.866666665,0.688333342,39.15666644,0.705000013,8.600000143,87.62499809,4.175000072,12.95000029,27.82500076,1.650000036,4.200000167,23.0999999,43.22500038,1.600000024,0.5,84.09999847,36.52000046,49.40000153,54.57823526,11.47147061,0.062817648,6.329470657,12.07841179,2.308411747,1.532382334,0.24405882,1.908394107,0.031967647,0.02797353,0.030361765,0.313852941,26.09999975,0.624,17.76666705,24.40000025,8.23333327
5475.487,427.4038717,282152.5182,994.7980754,23287.37866,-3.959879103,24.06029598,0.026842185,1.453499183,1385.925755,1386.708577,1.128979936,1.161896303,0.291870531,197273.7148,2.273317193,188.1995595,211.2434216,213.6183898,189.8130836,187.7716649,1.082093097,1.124662918,26.92000008,17.3218447,21.57990074,591.9062843,532.5666809,341.2167104,659.9658758,676.7538723,561.535525,0.99713852,2.091029053,46.18989944,1765.139915,0.046384616,0.252707691,0.064630769,0.01803077,0.703907692,0.054869232,0.0766,4.639999866,9.941666762,39.36666616,0.291666664,0.844999999,8.706666629,0.214999999,0.833333333,0.693333338,39.05666669,0.690000008,8.625,87.57500076,3.325000048,12.8499999,27.7249999,1.75,4.725000024,25.6500001,40.14999962,1.75,0.529999971,83.59999847,31.0,49.72000122,54.40833314,10.93157892,0.065425439,6.411228078,12.26037282,2.343026305,1.552565795,0.246951751,1.912622807,0.033732456,0.02904386,0.030002193,0.314517547,26.06666692,0.627,18.36666679,24.83333333,8.100000064
5420.293,439.251981,284614.4779,995.9945908,22607.00382,-1.777582268,23.81396079,0.13757991,1.389509385,1423.802816,1419.438552,1.382570823,1.104271273,0.285580558,197273.7148,1.045308724,193.9710604,199.365893,206.5250168,193.224247,182.7080498,1.521984992,1.497010084,26.92000008,17.84831186,21.57990074,547.2594058,665.4654012,341.2167104,628.4803373,665.1142183,244.6984755,1.095539602,0.956936412,46.18989944,1879.019905,0.041333334,0.228466665,0.0596,0.019,0.601333328,0.0436,0.069333334,4.78000021,9.741666635,39.5,0.266666663,0.891666661,8.504999955,0.239999995,0.811666667,0.686666658,39.388333,0.691666673,8.650000095,87.52499962,3.650000036,12.8499999,31.27499962,1.600000024,4.024999976,22.0,41.10000038,1.75,0.529999971,83.81999969,36.52000046,49.72000122,54.35312535,10.50034723,0.068319445,6.45371529,12.28628465,2.293472211,1.543888873,0.243576387,1.904270825,0.034604167,0.030010417,0.030510416,0.313298613,25.59999975,0.629,18.96666654,23.73333359,8.333333333
5346.424,428.9955415,283455.681,993.6848475,24000.92244,-1.145459509,23.65282202,0.0409426,1.461203252,1396.894099,1419.438552,1.373558516,1.217553804,0.243795936,218870.0514,1.077081611,195.4672,217.5461082,212.8141314,188.4474799,189.555865,0.850212432,0.878885632,24.97589191,16.87645113,21.57990074,547.2594058,328.3038851,607.3811387,628.4803373,521.6894747,553.2224993,0.007,2.596111596,46.18989944,1651.259903,0.041071429,0.237714285,0.060642857,0.015785714,0.619285715,0.047642857,0.072500001,4.820000172,9.599999905,40.03333346,0.269999996,0.861666669,8.033333381,0.241666667,0.783333331,0.658333351,39.63333384,0.716666679,8.724999905,87.17499924,4.149999976,12.69999981,28.0999999,1.575000018,4.074999988,25.55000019,40.69999981,1.600000024,0.519999981,83.81999969,39.75999832,51.29999924,54.14049785,10.61131206,0.064316742,6.527737579,12.4688461,2.298009046,1.564343874,0.243257918,1.910312219,0.034219457,0.03272172,0.029312217,0.311470587,25.86666679,0.62,18.0,23.5,8.23333327
5384.061,429.6242108,282273.4141,998.1752803,23895.67692,-1.877538337,24.06029598,0.080617402,1.482724423,1382.615995,1386.708577,1.128979936,1.246529589,0.235971441,141883.7012,2.690708091,187.3294315,197.5874004,201.4224307,179.2041721,175.105732,0.902291946,0.909607895,26.92000008,15.75473499,21.57990074,649.7232025,692.4010376,684.5366516,571.8534508,665.1142183,559.2827911,1.127874337,0.956936412,46.18989944,1879.019905,0.042333333,0.249466664,0.0614,0.015333333,0.597999998,0.0496,0.075333334,4.769999981,9.735000134,39.85000038,0.256666673,0.891666661,8.321666559,0.226666664,0.838333329,0.683333337,38.79833349,0.710000008,8.625000238,87.29999924,3.799999893,12.8499999,23.95000029,1.699999988,5.124999881,29.7750001,39.44999981,1.600000024,0.529999971,83.59999847,36.52000046,54.59999847,54.03960786,10.78705882,0.065045098,6.521960735,12.45888229,2.402450986,1.593039219,0.242745096,1.910584301,0.035511765,0.033362745,0.030719608,0.317000004,25.89999962,0.617,18.53333282,24.06666629,8.333333333
5325.439,440.0506593,282256.806,1000.163353,23890.66862,-1.659076129,24.00571283,0.026842185,1.48481516,1385.925755,1417.57895,1.393732265,1.273641323,0.211391115,141883.7012,1.178689738,185.8473511,207.6244342,204.5079803,182.8387273,179.9645087,0.98487252,0.980773007,26.92000008,14.47810177,21.57990074,558.2500712,566.8225492,341.2167104,304.7318401,615.2436046,561.535525,1.05748226,3.02595372,54.63449844,1765.139923,0.043500001,0.242285716,0.062214286,0.016357143,0.667857157,0.049857143,0.072000001,4.690000057,9.620000203,39.61666679,0.336666661,0.856666664,8.579999924,0.243333332,0.781666656,0.701666663,39.20499992,0.669999987,8.5,87.67499924,3.800000012,12.64999962,23.9749999,1.575000018,4.874999881,29.0999999,40.47500038,1.699999988,0.49000001,83.52999878,36.52000046,33.29999924,53.85294117,10.63235287,0.068257353,6.53708333,12.69311272,2.402450986,1.641078422,0.23997549,1.942166674,0.034219457,0.033232843,0.032401961,0.330073534,25.26666641,0.624,18.76666705,23.86666679,8.200000127
5352.67,431.1317981,283750.6172,999.409317,23991.17342,5.206278254,23.75605981,0.025660013,1.485520537,1382.615995,1392.353278,1.382570823,1.221584052,0.264329198,186551.9977,1.189576735,198.2312482,221.4986903,217.0812531,189.1847045,193.5169671,0.867633144,0.888343347,26.92000008,15.83194355,21.57990074,387.9472802,328.3038851,686.5071106,570.5073866,461.1512756,653.2150269,1.34409981,0.897580909,46.18989944,1551.614922,0.043307693,0.244461536,0.064615385,0.017230769,0.708461546,0.052846154,0.073307693,4.820000172,9.783333302,39.25000064,0.276666664,0.839999994,8.51666673,0.221666664,0.783333341,0.678333332,39.26666641,0.690000008,8.625000238,87.14999962,4.025000036,12.80000019,24.32499981,1.775000006,4.899999976,28.1500001,40.84999943,1.75,0.5,82.77999878,36.52000046,49.72000122,54.30624988,11.93375002,0.057625,6.602250004,12.17074999,2.331624976,1.673437493,0.237874998,1.844174992,0.034219457,0.03210625,0.034175,0.328937503,26.26666705,0.63,18.06666692,24.46666654,8.200000127
5440.478,430.3652512,285958.3424,997.4936829,23700.5402,5.421405039,24.0833962,0.025118603,1.452570369,1426.478367,1426.397217,1.382570823,1.316775476,0.136073623,135670.0087,1.275075523,198.9241632,216.2982655,210.8481681,187.8948809,190.2564214,1.330712741,1.33992673,26.92000008,15.55641564,5.582763672,687.1284649,665.4654012,684.5366516,529.0700925,665.1142183,246.8185069,1.127874337,3.02595372,46.18989944,1893.254906,0.044142857,0.251714286,0.063428572,0.017928572,0.697142861,0.052071428,0.073071429,4.849999905,9.745000045,38.46666718,0.286666664,0.975000014,8.48999993,0.254999995,0.905000001,0.649999996,39.56666756,0.738333325,8.474999905,87.34999847,4.00000006,12.5999999,21.67499971,1.650000036,4.774999857,28.72500038,43.17499924,1.75,0.529999971,83.48999786,36.52000046,54.59999847,54.27467119,12.04671058,0.057146617,6.759128293,12.16092114,2.323009835,1.655624993,0.241776313,1.800985209,0.0377625,0.034723685,0.033501645,0.327812502,25.66666667,0.634,18.06666692,24.36666616,8.23333327
5431.961,430.4794924,286342.6432,999.9458237,23779.22762,4.897522856,23.25113996,0.045199393,1.460689311,1386.872442,1419.815094,1.182325826,1.225240335,0.235756619,199785.638,1.298256218,196.3150609,214.8185654,216.8880482,194.7886168,192.7750511,0.896646137,0.897029266,26.92000008,14.75236865,21.57990074,649.7232025,665.4654012,619.2857056,571.8534508,676.7538723,561.535525,1.34409981,3.02595372,46.18989944,1637.024925,0.040923077,0.227307692,0.060538461,0.023538462,0.680769242,0.048230769,0.069615385,4.820000172,9.963333289,38.16666667,0.253333333,0.994999995,8.52000006,0.264999996,0.890000006,0.688333333,39.26166662,0.736666669,8.450000048,87.14999962,4.175000072,12.80000019,21.42500019,1.675000012,4.800000072,29.92500019,42.17500019,1.600000024,0.519999981,84.06999969,31.39999962,51.70000076,54.71134449,11.95336145,0.052450893,6.602962202,11.74558819,2.22176471,1.65533613,0.235294118,1.779292028,0.038848039,0.033506303,0.031739496,0.313949583,26.53333346,0.634,18.53333346,24.23333295,8.299999873
5544.021,425.8045166,288589.9414,998.1003469,23903.91333,4.031598108,23.25113996,0.13757991,1.413899725,1423.802816,1386.708577,1.128979936,1.227977579,0.186064644,186551.9977,1.84257213,185.839091,215.9447079,208.2071133,185.8363291,187.0088552,0.913132715,0.939774933,26.92000008,16.87645113,21.57990074,649.7232025,532.5666809,293.7097015,656.8608108,615.2436046,244.6984755,1.34409981,2.04267095,46.18989944,1779.374908,0.036928571,0.220642857,0.0595,0.021928571,0.692857138,0.045928571,0.068357144,4.710000038,9.728333314,38.41666667,0.304999997,1.00000001,8.129999955,0.251666668,0.851666659,0.646666676,39.86833382,0.736666679,8.474999905,87.07499886,3.950000048,12.70000029,21.94999981,1.62500003,4.774999976,28.2750001,43.375,1.650000036,0.529999971,83.15000153,32.65999985,49.40000153,54.61874986,11.97812507,0.054875,6.623437509,11.86531261,2.227500007,1.623125006,0.236875,1.791593753,0.034375,0.033625,0.028125,0.303437506,26.36666679,0.636,18.83333333,23.66666603,8.5
5342.592,451.6083929,289176.6328,999.3325195,23995.40576,4.400630146,24.00571283,0.026842185,1.404734974,1385.925755,1419.815094,1.11123362,1.122901827,0.282032264,197273.7148,1.183261556,175.605498,204.724048,228.9639905,200.0707022,189.1036421,0.851406306,0.924069069,26.92000008,17.84831186,21.57990074,547.2594058,306.2052549,341.2167104,659.9658758,665.1142183,561.535525,2.271310096,3.02595372,46.18989944,1750.904907,0.035757143,0.21595714,0.058592857,0.022728572,0.588428568,0.042164286,0.068878572,4.630000114,9.959999879,38.68333435,0.268333331,0.889999986,8.166666508,0.273333331,0.811666658,0.645000001,40.08333333,0.783333331,8.625000238,86.70000076,3.924999952,12.8499999,22.55000019,1.675000012,5.100000024,28.35000038,42.32499981,1.649999976,0.519999981,83.33999634,39.75999832,38.11999893,54.75902825,11.96631951,0.052260417,6.579340286,11.86555552,2.173159776,1.602569456,0.229583335,1.803531254,0.035291667,0.03634375,0.027902778,0.302187504,26.09999975,0.619,18.5,23.76666705,8.433333397
4501.876,440.1604453,250442.255,990.4472097,19988.74464,8.539547488,24.10413488,0.080617402,1.275742369,1386.872442,1410.273085,1.373558516,1.095800428,0.237407309,218870.0514,11.5210488,177.4264393,199.4166705,232.0719337,196.3961042,188.7958705,1.011783781,0.976301598,26.92000008,17.3218447,21.57990074,649.7232025,527.852801,341.2167104,628.4803373,654.8458696,559.2827911,0.007,2.007879948,46.18989944,1323.854954,0.035333334,0.215416667,0.057833333,0.0185,0.659999996,0.048000001,0.068166666,4.820000172,9.908333302,39.71666654,0.268333336,0.779999991,8.061666648,0.230000002,0.804999997,0.718333344,38.78000069,0.663333337,9.0,86.25,4.050000012,12.69999981,23.75,1.575000018,5.100000024,26.75,42.82499981,1.600000024,0.5,83.61000061,31.39999962,33.29999924,54.39500011,11.72333336,0.051808334,6.687500012,12.1378333,2.208750008,1.605666681,0.223583333,1.816008324,0.033683334,0.03735,0.026225,0.301000002,26.19999949,0.626,18.23333359,23.60000038,8.433333079
5325.773,434.0087302,283498.763,994.3852081,23167.86483,7.672054511,23.39661153,0.025118603,1.501850759,1410.856481,1406.245388,1.182325826,1.18541653,0.316438023,141883.7012,1.821619786,202.0024859,218.7179616,225.2667618,202.2490196,199.0999788,0.902728615,0.894798547,26.92000008,14.47810177,21.57990074,558.2500712,249.0806885,621.1995728,657.2324982,676.7538723,561.535525,2.271310096,2.04267095,46.18989944,1722.434904,0.034214286,0.227499999,0.062142858,0.017357143,0.768571424,0.055285714,0.070571429,4.710000038,10.04999987,38.98333359,0.264999998,0.863333325,8.373333454,0.218333334,0.814999988,0.695000003,39.08000056,0.653333326,8.674999952,86.57499886,4.149999857,13.04999971,22.69999981,1.849999994,5.049999952,27.5,42.90000057,1.600000024,0.50999999,83.0,32.65999985,54.59999847,54.49238114,12.00190481,0.049916667,6.863785727,11.91514286,2.190000008,1.620571436,0.21992857,1.740849995,0.033954762,0.037985714,0.025345239,0.298047619,26.59999975,0.631,18.26666705,24.46666654,8.399999936
5263.495,431.0812945,282814.931,991.7240855,22790.86084,7.848986626,24.0833962,0.176993251,1.474974175,1385.925755,1426.397217,1.128979936,1.142840408,0.332866875,199785.638,2.115721047,201.9573383,218.1580098,213.6937561,190.2653097,191.8371773,0.863909187,0.845273589,26.92000008,17.3218447,21.57990074,687.1284649,566.8225492,621.1995728,570.5073866,615.2436046,246.8185069,1.420706516,2.007879948,46.18989944,1693.964916,0.032923078,0.21076923,0.057923077,0.019230769,0.674615388,0.045692308,0.069692307,4.840000153,9.95666647,39.46666654,0.298333334,0.834999998,8.15500013,0.210000001,0.766666661,0.690000008,39.19166692,0.645000001,8.675000191,86.79999924,3.825000048,13.0,21.75,1.700000018,5.024999976,28.95000029,42.57500076,1.600000024,0.529999971,83.41000366,31.0,51.29999924,54.36250007,11.12604162,0.053583333,6.734062493,12.23656254,2.169062523,1.624791667,0.219895832,1.817520833,0.03203125,0.037124999,0.025489584,0.302916667,26.60000038,0.633,18.56666692,24.5,8.73333327
5332.139,432.1517712,282823.1484,992.7017568,23596.42497,8.017343057,23.81396079,0.045199393,1.442352012,1426.478367,1417.57895,1.402065471,1.098506664,0.343917642,129613.4837,2.108652482,184.0626195,208.75383,200.6033916,176.3148346,179.4592012,0.850260655,0.794947329,26.92000008,16.85822757,21.57990074,614.4370483,249.0806885,593.7887878,656.8608108,371.9518445,244.6984755,1.420706516,2.007879948,46.18989944,1708.199905,0.03275,0.227083334,0.058666667,0.016083333,0.655833329,0.050083334,0.07525,4.739999771,9.96666654,39.13333321,0.276666669,0.968333324,8.050000032,0.228333332,0.901666661,0.668333352,39.03666687,0.680000017,8.774999857,86.60000038,4.424999952,13.05000019,24.84999943,1.875,4.425000072,26.32500029,42.52499962,1.699999988,0.519999981,84.25,36.52000046,51.29999924,53.99166663,11.7208333,0.052666667,6.97208335,12.47000011,2.195833365,1.648333311,0.223333333,1.79049999,0.032583333,0.037833333,0.025666667,0.30125,26.73333359,0.635,18.80000051,24.26666641,8.866666794
5129.673,437.7692293,280713.4727,997.715065,23305.91479,6.939264933,24.0833962,0.102390922,1.373771345,1382.615995,1419.438552,1.382570823,1.050578532,0.323387402,129613.4837,15.40777241,195.4053949,224.013176,209.5986818,183.8183371,188.8625781,0.976092738,0.909615713,26.92000008,15.55641564,21.57990074,558.2500712,527.852801,578.4515381,571.8534508,665.1142183,561.535525,0.007,0.956936412,46.18989944,1736.669907,0.032857143,0.218285713,0.059071429,0.017785714,0.607857146,0.045642857,0.071857142,4.699999809,9.998333136,39.73333359,0.261666663,0.856666674,8.153333505,0.221666666,0.804999987,0.646666666,39.51333364,0.708333343,8.825000048,86.85000038,3.87499994,12.79999971,24.62500048,1.62500003,4.475000143,26.77499962,42.5,1.600000024,0.479999989,83.80000305,31.39999962,38.11999893,54.24134596,11.67235581,0.051507212,6.816298113,12.27764422,2.208798109,1.623846154,0.221730767,1.802144239,0.032153846,0.03780048,0.025230769,0.293197118,26.79999987,0.634,18.66666667,24.79999987,8.666666667
5310.695,429.7650528,282673.4557,998.4694087,24000.5616,3.377134666,23.75605981,0.080617402,1.478838017,1388.815782,1410.273085,1.182325826,1.199323272,0.279703447,218870.0514,2.461660991,201.7476088,227.9082909,204.740921,179.8808231,190.4986432,0.819118408,0.814542577,26.92000008,17.3218447,21.57990074,541.8600527,307.9079113,619.2857056,529.0700925,654.8458696,559.2827911,2.271310096,2.091029053,46.18989944,1651.259918,0.030769231,0.218153846,0.061307692,0.015153846,0.703076917,0.054153847,0.069076923,4.769999981,10.18666681,39.16666667,0.256666665,0.906666646,8.216666619,0.24,0.851666669,0.659999996,38.90500005,0.694999993,8.700000048,86.97500038,3.900000095,13.0999999,25.49999952,1.62500003,4.649999976,26.77499962,41.45000076,1.600000024,0.540000021,82.33999634,32.65999985,51.29999924,54.31904793,11.8119047,0.05052381,6.805714255,12.30142843,2.240952395,1.61452382,0.219285712,1.808214284,0.033357143,0.037809523,0.024619048,0.292380955,26.93333308,0.634,18.63333321,24.16666667,8.500000318
5368.442,424.1525338,284818.5078,1060.274068,24000.14771,9.76670751,24.00571283,0.080617402,1.469423374,1400.620991,1405.731323,1.416068663,1.106609215,0.363345018,229360.6211,2.33093817,199.8438791,224.0098006,207.8133939,187.2918905,190.815801,0.789689541,0.792131901,26.92000008,17.84831186,21.57990074,541.8600527,328.3038851,593.7887878,659.9658758,413.0994174,290.5897166,0.007,2.596111596,46.18989944,1665.494907,0.03357143,0.226928572,0.062500001,0.016357143,0.729285708,0.05,0.0675,4.670000076,9.898333391,39.41666603,0.289999999,0.924999992,8.046666702,0.294999997,0.804999997,0.653333336,39.82166672,0.670000007,8.700000048,87.07499886,4.050000012,12.70000029,27.89999962,1.62500003,4.524999857,25.92500019,40.02500057,1.650000036,0.50999999,83.05999756,36.52000046,38.11999893,54.13696729,11.44359657,0.050438597,6.804197962,12.41631578,2.229511279,1.621102755,0.214285711,1.825502509,0.033368422,0.036934837,0.026407269,0.293433582,26.59999975,0.637,18.66666667,23.79999987,8.5
5393.659,428.4936055,283454.112,990.6416906,24000.10067,13.70802462,23.25113996,0.33007961,1.421328381,1386.872442,1419.438552,1.382570823,1.099617618,0.322409682,141883.7012,1.678937256,179.1139278,199.0341816,198.9555454,178.4725444,174.8230858,0.926581663,0.884530567,26.92000008,17.3218447,21.57990074,587.3794512,566.8225492,578.4515381,570.5073866,676.7538723,553.2224993,2.151929716,2.672185808,46.18989944,1893.254906,0.032928572,0.215928572,0.059,0.017857143,0.607142853,0.040285714,0.064142857,4.71999979,9.633333524,39.21666654,0.258333333,0.939999998,8.183333397,0.284999996,0.776666661,0.650000006,39.59999975,0.666666667,9.474999905,85.47500038,4.799999952,12.9000001,20.82499981,1.650000036,4.299999952,27.14999962,46.07499981,1.75,0.529999971,83.54000092,39.75999832,54.59999847,53.96333313,11.40999997,0.053333334,6.72033337,12.81066656,2.248333343,1.621333333,0.213,1.907533336,0.033933334,0.038766667,0.026366667,0.293666668,25.90000025,0.623,18.33333333,24.06666692,8.76666673
5286.006,447.2917255,283741.8151,982.4936269,23999.4515,14.55946644,23.75605981,0.546374095,1.378927569,1396.894099,1417.57895,1.394062966,1.064723713,0.314304568,218870.0514,1.648328617,153.5811075,176.4165936,217.5003961,192.5375379,173.540432,0.843619968,0.874569657,26.92000008,17.84831186,21.57990074,587.3794512,307.9079113,593.7887878,682.1304626,413.0994174,561.535525,1.795834025,1.722661592,46.18989944,1879.019913,0.032000001,0.20042857,0.057214286,0.023428572,0.582142855,0.034,0.065071429,4.75,9.616666635,39.0,0.349999999,0.929999987,7.983333429,0.256666663,0.763333321,0.651666681,40.79999987,0.680000007,9.075000048,86.67499924,4.725000143,13.0,20.82499981,1.775000006,4.724999905,30.19999981,42.47500038,1.650000036,0.519999981,83.09999847,36.52000046,33.29999924,53.99204573,10.97749997,0.056584091,6.724068179,12.80802263,2.223568175,1.605272737,0.209886363,1.905584078,0.032354545,0.040143182,0.026906818,0.291068188,27.06666629,0.615,18.70000013,24.0,8.73333327
5105.59,457.6961579,283595.7031,985.730868,23974.46631,11.97574529,23.42859197,0.237259549,1.407852997,1382.615995,1417.57895,1.373558516,1.240362237,0.167480513,218870.0514,1.568505997,180.4850375,207.2570858,240.416364,206.8434238,194.4363632,0.890498002,0.855466902,26.92000008,15.55641564,21.57990074,320.6867002,249.0806885,578.4515381,529.0700925,642.0828183,653.2150269,2.204140872,2.007879948,46.18989944,1665.494925,0.032273333,0.207066668,0.060193334,0.02388,0.72859333,0.044646666,0.064613334,4.690000057,9.904999733,39.15000025,0.284999996,0.913333327,8.190000216,0.25833333,0.799999992,0.703333328,39.78166644,0.681666662,8.824999809,86.5,4.025000095,12.94999981,20.57499981,1.62500003,4.675000072,27.92499971,45.20000076,1.75,0.50999999,83.08999634,31.39999962,33.29999924,53.54062455,10.77125013,0.06076875,6.71506252,13.29612503,2.294749993,1.626499995,0.207187498,1.980331243,0.032550001,0.04094375,0.0260125,0.290687502,26.06666692,0.605,18.93333371,23.43333371,8.433333397
5253.808,456.5797873,284056.1029,988.09036,23938.43953,8.431385936,23.65282202,0.080617402,1.500767579,1396.894099,1405.731323,1.128979936,1.334910557,0.166151678,199785.638,1.621083051,192.2537034,208.6621927,206.884161,184.9455649,186.0747515,0.997996939,0.987990809,26.92000008,15.75473499,21.57990074,614.4370483,665.4654012,593.7887878,628.4803373,461.1512756,561.535525,1.394404809,2.672185808,46.18989944,1622.789921,0.036046154,0.209576925,0.057323077,0.021076923,0.581484616,0.036284616,0.063292307,4.840000153,9.533333143,39.63333384,0.258333328,0.915000012,7.950000127,0.241666665,0.755000005,0.678333342,39.58333397,0.659999986,8.674999952,86.75,3.575000048,12.80000019,18.80000019,2.025000006,4.400000036,28.9749999,45.80000019,1.75,0.5,82.90000153,29.53000069,54.59999847,53.37979174,10.69673803,0.064930481,6.711096251,13.19071429,2.346550771,1.6201337,0.206577538,2.022540093,0.033184493,0.041673797,0.027705883,0.303368988,26.66666667,0.599,18.66666667,24.5,8.833333333
