Repository: notKguin/MMK-Informservice

File: final_project/project/ML-intensive_final_project_cleaned.csv (part 36 of 39)
Количество чугуна (т),Удельный расход кокса (кг/т),Расход холодного дутья (м³/ч),t горячего дутья (°С),Расход природного газа (м³/ч),t природного газа (°С),Содержание кислорода в дутье (%),Расход пара на увлажнение (т/ч),Перепад давлений общий (ат),t чугуна на выпуске (лётка 1) (°С),t чугуна на выпуске (лётка 2) (°С),Давление колошникового газа (ат),Перепад давлений нижний (ат),Перепад давлений верхний (ат),Выход колошникового газа (м³/ч),Положение клапана малый снорт (%),t колошникового газа 1 (°С),t колошникового газа 2 (°С),t колошникового газа 3 (°С),t колошникового газа 4 (°С),t колошникового газа в пылеуловителе (°С),Уровень засыпи (запад) (м),Уровень засыпи (восток) (м),CO в колошниковом газе (%),CO₂ в колошниковом газе (%),H₂ в колошниковом газе (%),t периферийных газов 1 (°С),t периферийных газов 2 (°С),t периферийных газов 3 (°С),t периферийных газов 4 (°С),t периферийных газов 5 (°С),t периферийных газов 6 (°С),Уровень засыпи (север) (м),Уровень засыпи (юг) (м),N₂ в колошниковом газе (%),Шлак,Чугун.Cr,Чугун.Mn,Чугун.P,Чугун.S,Чугун.Si,Чугун.Ti,Чугун.V,Чугун.C,Шлак.Al₂O₃,Шлак.CaO,Шлак.FeO,Шлак.Ko,Шлак.MgO,Шлак.MnO,Шлак.NaO,Шлак.S,Шлак.SiO₂,Шлак.TiO₂,Бар М10,Бар М25,Влага,Зола,Кокс +80 мм,Кокс -25 мм,Кокс 40-25 мм,Кокс 60-40 мм,Кокс 80-60 мм,Летучие,Сера К,Углерод,CRI,CSR,Fe,FeO,S,SiO₂,CaO,MgO,Al₂O₃,TiO₂,Osn,P,Zn,Cr,MnO,O₂ в горячем дутье,Доля агломерата,Колошниковый газ (CO₂),Колошниковый газ (CO),Колошниковый газ (H₂)
4904.932,464.0188694,278534.2695,993.0714111,20272.54991,4.247869973,23.42859197,0.237259549,1.471460486,1410.856481,1426.397217,1.394062966,1.203476866,0.269342567,209339.6634,5.399319549,206.907362,211.2318252,204.639499,195.9583693,193.8683427,2.228284508,2.103111749,26.92000008,16.85822757,21.57990074,374.7739716,566.8225492,637.7445025,657.2324982,526.9718679,653.5277187,1.795834025,2.596111596,46.18989944,1551.614928,0.036799999,0.222457143,0.058642857,0.018935714,0.590735714,0.040478572,0.067021429,4.739999771,9.458333174,40.20000013,0.289999999,0.943333348,8.188333352,0.228333332,0.821666678,0.709999988,39.47166697,0.613333335,8.650000095,86.92499924,3.949999928,12.9000001,17.375,1.700000018,4.625,32.22500086,44.07499981,1.699999988,0.519999981,83.27999878,36.52000046,49.40000153,53.51897461,10.65527782,0.064888095,6.611984088,12.80802263,2.378730159,1.618452382,0.207499998,2.044202382,0.033154762,0.041404762,0.027900794,0.306230163,25.13333321,0.603,17.90000025,24.29999987,8.53333346
5281.429,454.4178513,284339.9115,996.3217748,23646.34416,6.215860099,24.0833962,0.134697154,1.507301599,1386.872442,1426.397217,1.11123362,1.176385651,0.3310596,176567.497,1.487553383,194.0223681,197.4199524,194.3478686,182.9300626,178.7355862,0.88562946,0.863946743,26.92000008,14.47810177,21.57990074,302.5137573,532.5666809,345.2150757,606.120519,654.8458696,653.5277187,2.204140872,3.02595372,46.18989944,1750.904907,0.034250001,0.216524998,0.060783333,0.018666666,0.669533337,0.044466667,0.069091667,4.650000095,9.523333391,39.25,0.25833333,1.091666669,8.006666581,0.243333332,0.853333334,0.683333337,39.76500003,0.645000011,8.650000095,87.10000038,3.724999964,12.89999962,18.95000029,1.800000012,4.375,29.9000001,44.97500038,1.650000036,0.529999971,83.20999908,29.53000069,54.59999847,53.68571418,10.77799999,0.06534375,6.656229176,13.38143582,2.357124989,1.61406251,0.207104165,2.025606257,0.032929167,0.042820834,0.027058334,0.304979172,25.73333295,0.602,18.03333346,24.09999975,8.76666673
5153.312,447.3236208,283540.2487,996.8866984,24551.3291,9.000537296,23.81396079,0.176993251,1.457214981,1353.741172,1392.353278,1.382570823,1.218162119,0.239104048,199785.638,1.450524002,212.781786,219.4472466,215.0662238,201.4620171,197.5028191,0.745935028,0.730210553,26.92000008,17.3218447,21.57990074,587.3794512,527.852801,593.7887878,682.1304626,654.8458696,290.5897166,1.420706516,2.091029053,46.18989944,1750.904915,0.035692857,0.231050001,0.063292857,0.019671428,0.690457144,0.049185714,0.074442857,4.699999809,9.649999936,39.16666667,0.236666664,0.995000015,8.116666635,0.283333329,0.763333331,0.685000002,39.81666629,0.656666666,8.700000048,87.07500076,3.399999976,12.8499999,19.44999981,1.650000036,4.225000024,30.0,44.67500019,1.650000036,0.5,83.33000183,31.39999962,38.11999893,53.68571418,10.89392853,0.059321429,6.602499996,13.19071429,2.344285718,1.61642858,0.208214283,1.998357134,0.032500001,0.043,0.027428572,0.309285718,26.83333333,0.593,17.79999987,24.79999987,8.899999936
5109.094,445.6490669,282227.9688,995.6521149,25000.32137,13.7000105,24.0833962,0.134697154,1.468126784,1386.872442,1410.273085,1.188112618,1.226123343,0.242266874,141883.7012,3.744364336,215.1906109,229.551012,223.565258,207.1874968,205.9511973,0.818592439,0.818692689,26.92000008,14.75236865,21.57990074,247.0191434,566.8225492,433.7600085,606.120519,467.4194323,562.0239741,2.157651931,2.007879948,46.18989944,1565.849926,0.036,0.21376923,0.059076923,0.020384616,0.669230768,0.045461539,0.069923078,4.639999866,9.98333327,38.41666667,0.263333331,0.994999995,8.366666476,0.239999997,0.846666674,0.668333352,40.03333346,0.701666673,8.674999952,87.07500076,3.675000072,12.8499999,20.57499933,1.700000018,4.149999917,28.625,44.94999981,1.600000024,0.5,83.20999908,39.75999832,33.29999924,53.51897461,11.16282057,0.067182052,6.626538486,12.44083321,2.392179499,1.638307684,0.214923074,2.019669243,0.032835898,0.045820513,0.027705129,0.313846155,26.66666667,0.594,18.09999975,24.0,8.76666673
5251.508,436.9327062,283903.7357,999.2554092,24928.17196,4.253545853,24.00571283,0.237259549,1.50606665,1382.615995,1417.57895,1.128979936,1.301350569,0.205152622,229360.6211,3.458023568,207.3218174,220.0608946,220.3898843,202.6559811,198.6437677,1.081480724,1.077217544,26.92000008,17.84831186,21.57990074,687.1284649,249.0806885,576.1624425,655.3254395,642.0828183,417.444397,2.151929716,2.672185808,46.18989944,1423.499943,0.03676923,0.211230767,0.059538461,0.023,0.678461538,0.043769231,0.066538462,4.739999771,9.681666692,38.16666667,0.283333331,1.019999981,8.488333384,0.270000003,0.849999994,0.685000002,39.59166718,0.706666668,8.674999952,86.94999886,4.149999976,12.5999999,20.80000019,1.625,4.299999952,29.1500001,44.125,1.75,0.519999981,84.08000183,29.53000069,49.40000153,53.58717945,11.16487174,0.070041026,6.594666656,13.15989745,2.344285718,1.643051277,0.219076923,1.996005118,0.033861539,0.04715641,0.029646154,0.327538466,26.93333308,0.593,17.66666667,24.36666616,8.966666857
5174.016,435.8002623,283245.6263,999.8166097,24679.32121,9.494790055,23.25113996,0.377793144,1.517020146,1353.741172,1426.397217,1.402065471,1.333100046,0.184555476,229360.6211,13.41758889,198.6014919,206.3528105,206.5088126,188.1765079,187.3495839,0.86530373,0.891042446,26.92000008,15.83194355,21.57990074,687.1284649,249.0806885,433.7600085,366.0258606,467.4194323,653.5886688,1.51773268,2.672185808,46.18989944,1693.96492,0.03655,0.224099999,0.061264286,0.018085714,0.692464286,0.050885715,0.075142857,4.71999979,9.799999873,38.6666673,0.258333328,0.988333335,8.400000095,0.226666667,0.87833333,0.671666672,39.70000013,0.725000004,8.625,86.85000229,3.5,12.75,20.55000019,1.799999982,4.350000024,28.19999981,45.10000038,1.650000036,0.50999999,82.87999725,32.65999985,49.72000122,53.43342266,10.87705355,0.076647322,6.70915177,12.44083321,2.381964281,1.660937498,0.219419642,2.026718754,0.033575894,0.044549107,0.029397322,0.31232143,25.83333333,0.61,17.83333333,24.0,8.26666673
5254.759,440.2405066,282973.2747,998.5949071,25425.66178,14.61875999,23.75605981,0.497815629,1.52648059,1423.802816,1386.708577,1.394062966,1.354274149,0.17289568,209339.6634,1.37761346,200.5122649,207.0984656,209.5560468,192.4096514,188.1265062,0.75599023,0.781718334,26.92000008,15.04477823,21.57990074,374.7739716,371.9654256,375.3558871,500.1458689,553.1125348,602.4947662,2.157651931,2.091029053,46.18989944,1779.374916,0.037076923,0.223846154,0.057692308,0.016538462,0.586153849,0.043769231,0.074384616,4.760000229,9.716666857,39.99999936,0.301666662,0.940000008,8.216666857,0.231666664,0.853333334,0.698333323,39.27166621,0.700000008,8.600000143,86.90000153,4.074999988,12.5,20.4749999,1.800000012,4.600000024,28.32499981,44.80000019,1.650000036,0.550000012,82.91000366,32.65999985,49.72000122,53.46205154,11.11230768,0.067720513,6.618615405,13.30738461,2.357124989,1.687871801,0.224051282,2.010794885,0.032994873,0.047317949,0.02785641,0.319666668,26.40000025,0.619,17.36666679,24.63333321,8.400000095
4931.751,469.1108738,284430.9206,994.139595,23068.663,15.46225266,24.06029598,0.134697154,1.47270371,1385.925755,1400.700417,1.182325826,1.351745178,0.120923384,218870.0514,1.704019388,216.5271479,225.1527996,226.7591394,209.7541949,202.846981,0.736406282,0.766218118,26.92000008,16.85822757,21.57990074,374.7739716,566.3235792,300.3564663,316.8756472,380.9200643,290.5897166,2.175757309,2.04267095,46.18989944,1850.549911,0.038230769,0.233076922,0.062307692,0.018692308,0.68384616,0.04723077,0.075384615,4.829999924,9.75333341,38.85000038,0.271666668,0.941666673,8.558333238,0.271666666,0.816666663,0.693333338,39.89166768,0.689999998,8.625000238,86.90000153,3.475000024,12.6500001,20.17499971,1.949999988,5.125,29.40000057,43.35000038,1.650000036,0.569999993,83.16999817,32.65999985,49.40000153,54.03928582,12.38011895,0.066684524,6.745119044,12.44083321,2.455128231,1.694880972,0.22642857,1.844470242,0.034946429,0.048196429,0.028922619,0.32755953,26.23333359,0.635,18.20000013,24.46666718,8.933333079
4411.832,440.5230229,259716.5918,949.0105031,21239.94812,19.72385045,23.81396079,0.546374095,1.308559433,1423.802816,1410.273085,1.394062966,1.117720164,0.191136941,199785.638,3.098686824,252.8536402,250.3515364,243.8799788,234.1818956,228.5676785,1.302804147,1.145768272,26.92000008,17.3218447,21.57990074,333.0249952,385.2594465,371.059981,447.1897558,492.9604365,569.7761688,2.271310096,2.04267095,46.18989944,1451.969938,0.039357143,0.251571427,0.071214286,0.015,1.00142857,0.063857142,0.076357143,4.320000172,9.78333346,39.18333308,0.238333332,0.798333327,8.800000032,0.235000004,0.786666671,0.686666667,39.18333244,0.605000009,9.275000095,86.27499962,3.25,12.8499999,24.90000057,1.600000024,4.575000048,25.42500019,43.49999905,1.650000036,0.560000002,83.69000244,39.75999832,38.11999893,54.91235303,12.93039214,0.054872549,6.481098027,11.53666661,2.348019632,1.683019607,0.219843136,1.7803804,0.035221569,0.047149019,0.031160784,0.331000007,25.96666654,0.686,16.23333327,25.13333321,8.03333346
4826.916,434.0720093,273817.9987,980.8809331,26123.17684,17.91553191,28.39594412,0.582376083,1.450069442,1382.615995,1392.353278,1.382570823,1.251740679,0.199240094,197273.7148,2.178463469,243.585282,253.4730981,248.3887024,228.2385349,226.6727753,0.727388787,0.705929751,26.92000008,17.3218447,21.57990074,285.9801,555.4842911,423.3446198,447.1897558,467.4194323,640.7144445,1.795834025,1.722661592,46.18989944,1622.789936,0.040064286,0.247007142,0.0618,0.019178571,0.682750008,0.045521428,0.073707143,4.590000153,9.851666451,38.81666692,0.23833333,0.87166666,8.966666698,0.256666665,0.810000002,0.679999997,39.00000064,0.650000006,9.100000143,86.20000076,2.975000024,12.94999981,29.84999943,1.700000018,4.125000119,21.9000001,42.42500019,2.049999952,0.50999999,83.51000214,36.52000046,54.59999847,55.74479131,13.84583335,0.045630953,6.346666664,10.71020839,2.288854137,1.651145821,0.21333333,1.688135423,0.035229166,0.050791666,0.028541667,0.323229168,27.76666641,0.688,17.03333346,24.83333333,8.966666857
3640.384,437.204182,218160.0764,971.9169515,19216.03332,9.393008888,24.0833962,0.176993251,1.138077498,1423.802816,1406.245388,1.188112618,1.100375988,0.232239618,176567.497,26.24612034,244.9823748,251.8263779,241.7499142,224.031271,217.3224513,1.445492101,1.334021608,26.92000008,15.55641564,21.57990074,373.1432889,358.0513471,470.5739644,531.8088849,569.5173314,629.1351318,2.204140872,1.956776569,46.18989944,1238.44495,0.038454545,0.239272726,0.062727273,0.017727273,0.784545454,0.051090909,0.076272727,4.699999809,10.05,37.5,0.290000007,1.019999981,9.022000122,0.297999999,0.886000001,0.660000002,39.67000122,0.69000001,8.950000048,86.90000153,3.725000083,12.55000019,26.92499971,1.825000018,4.699999928,23.72500038,43.07500076,1.800000012,0.479999989,83.76999664,31.60000038,33.29999924,55.52142865,13.55357146,0.041107143,6.548928618,10.79928575,2.301428548,1.650714282,0.233928569,1.649035718,0.035464286,0.045571429,0.02925,0.323928571,26.59999943,0.68,16.4000001,24.39999962,9.349999905
4834.509,425.7439802,271774.9974,998.3510157,26490.4991,5.827690791,28.06976624,0.134697154,1.451206376,1410.856481,1426.397217,1.382570823,1.197594608,0.254323026,197273.7148,1.405734534,232.5755469,250.1741041,249.2091363,229.5951284,222.1709805,0.850761712,0.851517275,26.92000008,16.85822757,21.57990074,320.6867002,555.4842911,345.2150757,515.0895322,461.8504766,417.444397,1.394404809,2.04267095,46.18989944,1409.264946,0.03775,0.237000001,0.066375,0.018,0.806874994,0.0525,0.069687502,4.659999847,9.816666762,38.23333359,0.256666665,0.971666654,8.699999968,0.270000003,0.895000001,0.645000001,39.88333384,0.681666682,8.924999952,86.60000038,4.024999976,12.44999981,20.17499971,2.025000006,4.199999928,27.55000019,44.5,1.650000036,0.550000012,83.48000336,39.75999832,51.29999924,55.26874995,13.703125,0.0475,6.556249976,11.1159375,2.303749986,1.613750011,0.2259375,1.697124995,0.0348125,0.04653125,0.026156251,0.311562502,27.29999987,0.677,17.09999975,24.59999975,8.899999936
4805.315,433.4646642,271755.0768,998.5124639,25753.66943,9.428029319,23.65282202,0.546374095,1.493517255,1426.478367,1426.397217,1.188112618,1.198879729,0.294751157,135670.0087,1.383530577,241.5270678,261.2056999,252.3012536,230.3810221,227.3271929,0.770697112,0.781362678,26.92000008,15.04477823,21.57990074,333.0249952,474.5222384,576.1624425,595.9535866,492.9604365,640.7144445,2.151929716,2.091029053,46.18989944,1565.849934,0.039357143,0.24292857,0.062,0.015,0.680000003,0.05,0.069785715,4.659999847,9.683333397,39.0833327,0.265000001,0.926666667,8.583333174,0.276666664,0.87166666,0.643333336,39.54999987,0.654999991,8.899999857,87.25,3.75,12.44999981,27.89999962,1.474999994,4.199999928,23.8499999,42.57499981,1.700000048,0.529999971,83.73999786,39.75999832,33.29999924,55.25937514,13.21041664,0.049458333,6.538645819,11.1835416,2.321874974,1.618124997,0.230729165,1.710958334,0.035645833,0.044833333,0.027791667,0.321458337,26.89999962,0.677,17.20000013,24.86666616,8.800000191
4901.234,423.1601974,274460.0807,998.4104716,25452.9904,9.312438921,28.06784606,0.134697154,1.489397208,1396.894099,1406.245388,1.11123362,1.120442435,0.369150435,428731.0586,2.180603956,234.9439373,248.1858883,244.942187,229.5610129,222.2771575,0.80409543,0.823765623,26.92000008,14.75236865,21.57990074,247.0191434,371.9654256,375.3558871,389.5609576,526.9718679,542.9293887,1.51773268,2.596111596,46.18989944,1565.849918,0.039857143,0.236857143,0.060499999,0.017714286,0.635714284,0.043142857,0.067857144,4.710000038,9.641666571,38.93333371,0.349999999,0.961666663,8.588333289,0.26166667,0.886666665,0.653333326,39.68666649,0.660000006,8.700000048,87.02499962,3.925000012,12.6500001,25.0250001,1.650000036,4.250000119,24.67500019,44.40000057,1.700000048,0.519999981,83.37999725,36.52000046,33.29999924,55.21260702,13.60448714,0.050621795,6.603974318,11.25228629,2.231046995,1.61331198,0.221923075,1.704256411,0.034258547,0.046891026,0.02591453,0.306709406,27.0,0.677,17.33333333,24.56666629,8.700000127
4869.843,423.7336824,275557.4596,998.9465535,25187.18091,11.36026279,28.03621197,0.237259549,1.458881413,1423.802816,1419.438552,1.393732265,1.082354916,0.376329068,197273.7148,1.473920003,238.1453826,252.3262552,248.4325415,234.4040604,226.3401451,0.809570643,0.820255061,26.92000008,14.75236865,21.57990074,249.8654906,566.3235792,345.2150757,527.6692162,492.9604365,290.5897166,2.204140872,2.091029053,46.18989944,1750.904903,0.0395,0.220928571,0.057357143,0.020428571,0.667857149,0.0395,0.066571429,4.53000021,9.666666826,38.54999924,0.236666664,1.033333341,8.050000032,0.256666668,0.886666656,0.653333346,39.78166707,0.681666662,8.850000143,87.25,4.050000012,12.5999999,24.0999999,1.650000036,4.325000048,25.79999971,44.12500095,2.0,0.5,83.75,31.60000038,54.59999847,55.43686299,12.88098038,0.048719608,6.519666666,11.10923522,2.116392142,1.599000004,0.224196077,1.704609813,0.032064706,0.047339215,0.025407843,0.296431371,26.83333333,0.678,17.06666692,24.26666641,8.866666794
4923.074,425.7590347,275521.3906,998.044309,25135.3715,16.38975151,28.34657947,0.33007961,1.443610877,1400.620991,1400.700417,1.423579747,1.035727625,0.408038815,176567.497,1.44019182,230.2980658,242.5437196,236.6663926,226.2883212,218.6190173,0.725509775,0.735060287,26.92000008,17.84831186,21.57990074,687.1284649,385.2594465,470.5739644,606.120519,492.9604365,562.0239741,2.157651931,1.722661592,46.18989944,1451.96994,0.0355,0.204857144,0.0555,0.022571429,0.642857147,0.036785714,0.066071429,4.510000229,9.820000013,38.36666679,0.238333337,1.065000008,8.098333438,0.260000003,0.873333335,0.671666662,40.69666672,0.678333322,8.799999873,87.19999949,3.699999968,12.6500001,26.5,1.600000024,4.366666794,24.23333359,43.30000051,2.0,0.550000012,82.83999634,29.53000069,49.72000122,55.30509825,13.36215672,0.047092157,6.651686277,11.13182354,2.157549023,1.587431391,0.213725488,1.674556854,0.03117647,0.047098039,0.023652941,0.287411766,27.23333295,0.683,17.59999975,23.83333333,9.0
4974.886,423.3112924,275683.4883,998.3905207,24999.18514,12.03064473,28.22084498,0.377793144,1.486808931,1426.478367,1400.700417,1.402065471,1.088445574,0.398497522,209339.6634,1.46067971,228.8595149,231.205314,218.7090899,214.4995715,207.3150482,0.761865961,0.749027895,26.92000008,14.47810177,21.57990074,274.1433462,555.4842911,502.6396383,389.5609576,461.8504766,629.1351318,2.157651931,2.672185808,46.18989944,2505.359871,0.036399999,0.235599999,0.057133334,0.0156,0.585999997,0.0478,0.078400001,4.769999981,10.33333333,39.58333333,0.299999997,0.869999995,8.48666652,0.239999997,0.904999991,0.713333348,38.54833349,0.711666663,9.066666603,86.46666463,3.974999964,12.75,22.13333321,1.5,4.333333333,24.16666667,47.86666616,1.899999976,0.529999971,82.84999847,39.75999832,51.29999924,55.12153868,12.74641022,0.0524,6.570384611,11.46417936,2.20207695,1.585871795,0.216846152,1.744871799,0.031676923,0.045933333,0.024992308,0.293897436,27.03333346,0.675,17.90000025,23.76666641,8.73333327
4969.144,433.4766386,276496.4896,999.9574025,24999.79427,11.17216132,28.39594412,0.441907504,1.491146093,1423.802816,1406.245388,1.373558516,1.077828052,0.413429264,176567.497,1.425013041,221.2815863,224.7459704,211.9334437,209.8085244,201.5547269,0.714373474,0.715658103,26.92000008,14.75236865,21.57990074,687.1284649,358.0513471,371.059981,500.1458689,406.7349996,653.5886688,1.394404809,1.722661592,46.18989944,1679.729923,0.037714286,0.239571428,0.062214286,0.015,0.636428573,0.049857143,0.078928572,4.71999979,10.17833344,40.13333321,0.239999997,0.866666655,8.076666673,0.221666666,0.86166666,0.690000008,38.95166651,0.688333333,8.849999905,86.59999847,3.474999964,12.6500001,20.82500029,1.575000018,4.050000072,25.69999981,47.85000038,1.700000048,0.519999981,83.86000061,31.60000038,54.59999847,54.76948735,12.76871798,0.059048718,6.571358898,11.87497433,2.187589769,1.581000003,0.214589741,1.808546158,0.030674359,0.041279487,0.023535898,0.283871797,26.63333321,0.659,17.59999975,24.26666705,8.96666654
5020.675,428.1316755,280197.0534,1000.192062,24820.33073,9.722230216,28.03621197,0.497815629,1.481873279,1396.894099,1405.731323,1.382570823,1.047779483,0.434641148,199785.638,1.487493952,223.6703205,227.0958443,220.1446126,214.250145,205.7772636,0.91392455,0.903936774,26.92000008,15.04477823,21.57990074,373.1432889,385.2594465,576.1624425,595.9535866,380.9200643,542.9293887,2.204140872,1.956776569,46.18989944,1494.674927,0.036307692,0.223307692,0.057307692,0.016538462,0.716923076,0.046846155,0.072153847,4.519999981,9.886666616,38.90000025,0.24833333,0.976666669,8.085000118,0.228333332,0.919999987,0.663333327,39.78166707,0.650000006,8.799999952,87.40000153,3.925000012,12.5999999,23.8499999,1.675000012,3.849999905,25.34999943,45.27499962,1.949999988,0.49000001,83.51000214,31.60000038,54.59999847,54.89926494,13.02794113,0.052926471,6.574117602,11.73563717,2.196593154,1.585857848,0.214509802,1.785928925,0.031867647,0.043740196,0.024080882,0.293137259,27.60000038,0.658,17.86666616,24.06666692,8.73333327
5231.448,426.6724295,283257.4753,998.6870702,25649.85311,9.543063457,28.22084498,0.540349424,1.497458423,1386.872442,1406.245388,1.393732265,1.118269821,0.379460392,229360.6211,1.431854705,208.8943996,217.006691,213.2727915,200.4550495,195.6242371,0.761193377,0.735090392,26.92000008,15.83194355,21.57990074,285.9801,287.5351709,625.437528,366.0258606,526.9718679,417.444397,1.795834025,0.956936412,46.18989944,1765.139915,0.037071428,0.235214286,0.059285714,0.0155,0.572857148,0.0425,0.0725,4.849999905,10.26666689,39.56666692,0.278333331,0.870000005,8.341666698,0.235000004,0.896666676,0.671666672,38.81833331,0.696666668,8.874999762,87.42500114,4.299999952,12.8499999,23.67499924,1.675000012,3.599999964,25.0250001,46.02499962,1.949999988,0.519999981,83.36000061,29.53000069,54.59999847,54.67330338,12.60656112,0.056807693,6.576651584,12.09866518,2.138303163,1.574049775,0.208733031,1.84008145,0.031581449,0.044708145,0.023954751,0.285723982,27.16666667,0.664,17.93333371,24.33333397,8.833333015
4958.611,434.4522998,282035.9805,998.6534195,25999.55208,7.339575827,28.22084498,0.582376083,1.532529851,1386.872442,1419.438552,1.382570823,1.113451722,0.418875518,431540.9336,5.169479112,236.6703618,247.7055607,249.7947826,224.7680359,221.2036584,0.743402096,0.753536085,26.92000008,17.3218447,21.57990074,333.0249952,614.4996663,345.2150757,606.120519,391.7613182,290.5897166,2.157651931,2.091029053,46.18989944,1622.789925,0.037692307,0.240538462,0.060692308,0.015076923,0.668461547,0.048076923,0.071461539,4.739999771,9.833333492,39.48333359,0.241666665,0.898333331,7.949999968,0.223333334,0.846666664,0.658333341,39.31666692,0.651666661,8.824999809,87.14999962,3.649999976,12.79999971,19.62499952,1.62500003,4.200000048,29.22499943,45.32499981,1.949999988,0.5,83.26000214,31.39999962,33.29999924,54.85375016,12.62624996,0.059225,6.583812562,11.88087501,2.152937542,1.548749981,0.208749999,1.804493742,0.03135,0.04640625,0.02391875,0.292312502,27.43333308,0.663,18.0,24.09999975,8.899999936
5137.411,424.8388143,281484.0247,999.7245026,25454.89046,9.445035969,28.39594412,0.626913905,1.565686737,1382.615995,1419.438552,1.413656324,1.079725886,0.43565952,416358.9036,5.032239139,224.6538092,237.5313225,229.310119,212.1871541,211.4052862,0.853014606,0.866530865,26.92000008,19.88541659,21.57990074,302.5137573,385.2594465,300.3564663,389.5609576,380.9200643,602.4947662,2.204140872,1.956776569,46.18989944,1765.139927,0.037133333,0.237666667,0.061933333,0.014666667,0.670666663,0.050533334,0.073466668,4.78000021,10.03666639,39.54999924,0.236666664,0.845000009,8.150000095,0.218333334,0.851666669,0.660000006,39.07999992,0.646666666,8.825000048,87.07499886,3.699999928,12.8499999,20.8499999,1.950000048,4.325000048,26.4749999,46.40000057,1.949999988,0.5,83.59999847,31.60000038,38.11999893,54.76607118,13.17142858,0.051494048,6.629166711,11.92333338,2.175119089,1.562321413,0.204642857,1.799136915,0.03225,0.046809523,0.024041667,0.295059523,26.46666654,0.662,17.19999949,24.40000025,8.96666654
5167.284,431.7684097,281462.0339,999.7276357,25883.98836,11.8087971,23.65282202,0.327202383,1.532207216,1400.620991,1405.731323,1.373558516,1.097005442,0.43565952,431540.9336,9.591067905,204.3348935,213.0468388,208.4116968,193.3251902,189.9497204,0.958086719,0.938457785,26.92000008,19.11944437,21.57990074,249.8654906,566.3235792,470.5739644,389.5609576,467.4194323,290.5897166,1.394404809,3.02595372,46.18989944,1679.729916,0.035930769,0.234930766,0.058576923,0.017676923,0.637915382,0.047523077,0.074607692,4.71999979,10.06333319,39.35000038,0.243333332,0.904999991,8.133333206,0.211666663,0.851666679,0.649999986,39.28999901,0.655000001,8.924999714,86.875,3.649999976,12.54999971,22.9749999,1.600000024,4.12499994,25.29999971,46.00000095,1.700000048,0.50999999,84.01999664,36.52000046,33.29999924,54.78472201,12.97638901,0.060847222,6.657499962,12.02013893,2.124444442,1.525277769,0.200972221,1.806569449,0.030722222,0.048,0.023263889,0.279999998,27.56666692,0.648,18.16666667,23.83333333,9.100000064
3038.813,454.526341,187059.3317,950.1203944,9454.938362,18.74365294,28.22084498,0.146445466,0.914567244,1410.856481,1405.731323,1.399129957,0.704925032,0.213813716,418289.3203,32.73848938,195.0928307,185.9167906,204.1581529,175.1218313,153.891805,2.165718993,2.067478741,26.92000008,19.88541659,21.57990074,374.7739716,566.3235792,371.059981,447.1897558,467.4194323,640.7144445,1.51773268,2.596111596,46.18989944,811.3949728,0.036888888,0.236555555,0.060111111,0.016888889,0.700000008,0.048,0.073555556,4.659999847,10.0999999,38.85000038,0.262500007,1.06249997,8.000000238,0.232499998,0.902500004,0.662500009,40.07500076,0.704999998,8.874999762,86.89999962,4.12500006,12.8499999,22.6500001,1.650000036,4.5,26.94999981,44.25,1.849999964,0.5,82.73000336,39.75999832,38.11999893,54.67384878,12.24029603,0.058851974,6.544769753,12.14529614,2.208273018,1.573355262,0.208980262,1.856161188,0.031332237,0.044541119,0.023458882,0.285953947,25.69999981,0.624,17.85000038,24.14999962,8.849999905
4844.07,435.4265797,280786.4023,997.6042837,19928.1805,17.4860731,28.34657947,0.126687005,1.434046715,1423.802816,1419.815094,1.265849733,1.086142687,0.348172932,422974.8932,9.526359603,205.4375356,222.1089528,227.9116109,209.3522771,199.160176,1.045308344,1.052481323,26.92000008,17.3218447,21.57990074,373.1432889,385.2594465,375.3558871,316.8756472,553.1125348,290.5897166,2.157651931,0.897580909,46.18989944,1693.964928,0.034157143,0.224671429,0.061957143,0.018428572,0.658185706,0.047521428,0.0727,4.579999924,10.11428588,39.40000044,0.240000001,0.954285707,8.171428476,0.252857142,0.841428578,0.68571427,39.45714297,0.675714288,8.924999714,86.95000076,3.524999976,12.8499999,25.30000019,1.62500003,4.350000024,24.4000001,44.32500076,1.75,0.479999989,83.56999969,31.60000038,49.40000153,54.66706343,12.58888876,0.058444445,6.512380914,12.16706347,2.204404773,1.555238099,0.204960315,1.868765882,0.032396825,0.048126984,0.02386508,0.28702381,25.0,0.624,18.03333346,23.36666679,7.666666667
5059.901,427.4849893,279796.8294,997.3003133,25653.11621,18.17823327,28.05811008,0.115247205,1.420623685,1396.894099,1392.353278,1.413464487,1.137114629,0.283354683,428731.0586,5.245032574,210.7860705,225.3021851,218.8577353,200.0089556,200.3894908,1.128647313,1.126409488,26.92000008,14.75236865,21.57990074,320.6867002,358.0513471,576.1624425,527.6692162,461.8504766,569.7761688,2.157651931,2.04267095,46.18989944,1594.319935,0.033984616,0.226607693,0.060115384,0.017107692,0.605615387,0.046069231,0.074684616,4.730000019,10.35166661,39.01666578,0.253333333,0.88166667,8.210000038,0.241666662,0.861666669,0.666666667,38.38333384,0.735000004,8.824999809,86.87500191,3.475000024,12.5,26.42500067,1.650000036,4.200000048,23.60000038,44.125,1.75,0.479999989,83.63999939,39.75999832,41.59999847,54.73595243,12.56285715,0.053545238,6.518428514,11.98614295,2.199380958,1.592880958,0.214404761,1.839985708,0.032840476,0.048016666,0.025583334,0.295095239,26.06666692,0.624,17.73333359,24.09999975,9.133333206
4921.127,433.7873774,277071.6667,997.0351028,25315.70418,14.98817754,28.03621197,0.115932095,1.424920723,1388.815782,1386.708577,1.399129957,1.178813005,0.246327377,141883.7012,2.044738074,222.6056035,239.51946,217.9707934,206.8529434,210.1557401,0.981505337,0.99227834,26.92000008,17.3218447,21.57990074,274.1433462,371.9654256,345.2150757,389.5609576,553.1125348,602.4947662,2.157651931,3.02595372,46.18989944,1651.259918,0.035357143,0.227142858,0.062357143,0.018357143,0.707857149,0.053857144,0.071071429,4.829999924,10.66666651,38.9666659,0.234999999,0.870000005,8.833333492,0.24666667,0.87833333,0.670000007,38.98333359,0.75333333,8.924999714,86.97500038,3.574999988,12.44999981,25.77499962,1.62500003,4.074999988,23.5250001,45.00000095,1.75,0.460000008,83.69000244,39.75999832,51.29999924,54.71249999,12.15972224,0.058638889,6.431388881,12.0856945,2.259027782,1.592500011,0.220138887,1.879472226,0.033513889,0.047527778,0.0255,0.302222221,27.76666641,0.621,18.23333359,24.53333282,8.933333397
5080.209,425.8404284,277958.2214,998.3107224,26319.02783,18.57656844,28.03621197,0.11020724,1.384498561,1386.872442,1392.353278,1.265849733,1.129510313,0.255636298,405618.9961,2.005265037,212.5808474,227.4532331,206.5539748,199.7985312,197.3595467,0.754863791,0.765303567,26.92000008,15.75473499,21.57990074,274.1433462,385.2594465,423.3446198,515.0895322,461.8504766,653.5886688,2.157651931,1.722661592,46.18989944,1651.259911,0.034714286,0.216785713,0.059214286,0.020642857,0.662142852,0.043785715,0.0685,4.679999828,9.993333022,38.28333346,0.231666669,1.01333334,8.36833334,0.244999997,0.914999992,0.636666656,40.08666738,0.718333334,8.949999809,87.04999924,4.050000012,12.80000019,25.97500038,1.62500003,3.599999964,23.82499981,44.97500038,1.700000048,0.5,83.18000031,32.65999985,49.72000122,55.00312518,12.88799351,0.053263158,6.350477008,11.60968736,2.343305939,1.590049361,0.223782893,1.828580584,0.033789474,0.046245065,0.025995066,0.299884872,28.13333321,0.62,18.40000025,23.83333397,9.566666603
5169.772,426.2009727,280783.0469,997.234642,25979.53532,7.413719952,28.03621197,0.103209033,1.431877191,1400.620991,1426.397217,1.407830606,1.12992389,0.302288192,416358.9036,1.980797186,211.0192248,223.1950493,199.9822203,194.284111,194.8267193,0.741525583,0.765680457,26.92000008,19.55069439,21.57990074,374.7739716,358.0513471,300.3564663,366.0258606,461.8504766,640.7144445,1.420706516,2.04267095,46.18989944,1551.614922,0.034369232,0.224976922,0.060323077,0.020007692,0.67173846,0.048130769,0.070061539,4.599999905,10.24166679,38.46666654,0.216666666,0.893333336,8.609999975,0.233333329,0.831666668,0.675000002,39.06333351,0.731666674,9.224999905,86.54999924,3.274999976,12.8499999,27.3499999,1.550000012,4.100000024,22.82499933,44.17500019,1.849999964,0.5,83.98000336,31.60000038,51.29999924,54.89241103,12.57366062,0.062205357,6.40544641,11.73763385,2.31339283,1.58718751,0.218705356,1.832883921,0.034763393,0.048017857,0.024928572,0.296964291,27.6666673,0.622,18.56666692,24.09999975,8.833333333
5165.401,429.8426837,278635.0286,998.2004166,24799.06995,10.97528503,28.34657947,0.108316829,1.502235333,1426.478367,1419.815094,1.423579747,1.286477427,0.216028616,418289.3203,3.661487475,197.1050657,205.6687768,205.4193885,194.6107915,185.4154415,0.954881253,0.981963945,26.92000008,15.83194355,21.57990074,247.0191434,379.9051221,576.1624425,595.9535866,380.9200643,602.4947662,2.151929716,0.897580909,46.18989944,1651.259918,0.034769231,0.231923075,0.058538462,0.016230769,0.573846154,0.046,0.073153846,4.710000038,10.33333349,39.36666807,0.211666663,0.888333331,8.883333206,0.211666666,0.883333335,0.683333337,38.34999975,0.75333334,8.900000095,86.82499886,4.099999905,12.5999999,25.27500057,1.974999994,4.350000024,24.625,43.77500153,1.650000036,0.50999999,83.27999878,39.75999832,49.72000122,54.72309518,12.28809531,0.065150001,6.393690488,11.94983328,2.381928577,1.596642872,0.223095239,1.869314295,0.034383334,0.047176191,0.025554762,0.297952386,27.80000051,0.625,18.43333308,24.0,8.833333333
5097.947,430.7044879,278021.0846,997.8447698,26438.57292,15.67097559,28.16084353,0.113212953,1.470775599,1400.620991,1419.438552,1.413656324,1.244265993,0.226978136,417891.9727,1.083534295,216.2860552,219.0988814,211.4284585,201.4632041,195.2528973,0.799851095,0.815339011,26.92000008,19.88541659,21.57990074,274.1433462,379.9051221,576.1624425,595.9535866,553.1125348,290.5897166,1.420706516,0.897580909,46.18989944,1850.549904,0.034461539,0.237307693,0.058,0.015615385,0.630769239,0.051076923,0.076615385,4.639999866,10.18000015,39.03333282,0.249999998,0.87166667,8.636666775,0.205000001,0.893333336,0.699999998,38.25166702,0.758333335,8.799999873,86.96666718,3.133333365,12.5,30.73333359,1.974999994,4.066666683,22.73333295,40.20000076,1.75,0.460000008,83.84999847,36.52000046,49.72000122,54.77500004,12.44722223,0.055444445,6.337500016,11.95166675,2.275833335,1.56472223,0.218333333,1.886277775,0.032888889,0.047833333,0.023666667,0.283611111,28.0,0.625,18.13333321,24.29999987,8.666666667
5188.477,430.4752803,280346.9766,998.4650472,26346.82682,17.61191738,28.39594412,0.102987134,1.440904334,1410.856481,1426.397217,1.399129957,1.229448443,0.211550477,422974.8932,1.695640494,202.4050255,209.1222521,197.1796652,188.8269908,185.6886711,0.743464944,0.76641839,26.92000008,14.47810177,21.57990074,285.9801,474.5222384,576.1624425,527.6692162,461.8504766,602.4947662,1.795834025,2.672185808,46.18989944,1736.669926,0.035214286,0.223642856,0.06,0.018071429,0.620000005,0.048928572,0.078571428,4.610000134,10.3100001,38.60000038,0.295000002,0.903333336,8.391666571,0.195000003,0.923333327,0.666666667,38.66000112,0.74666666,9.03333346,87.09999847,3.266666651,12.6500001,37.76666641,1.833333333,3.73333327,19.0,37.66666667,1.650000036,0.49000001,83.23999786,29.53000069,49.40000153,54.63169614,12.48258927,0.058035714,6.449687483,12.02450889,2.316383913,1.609107154,0.220758928,1.864919647,0.033133929,0.046535714,0.02565625,0.290535716,27.83333333,0.631,18.43333308,24.20000013,9.166666985
5084.973,431.4261852,280877.1875,999.986529,26498.93449,13.69617581,28.16084353,0.112451966,1.409891566,1426.478367,1386.708577,1.413464487,1.205871289,0.204360531,388631.7592,2.674178441,225.4907773,228.0650826,224.1026649,215.6696479,206.1552245,0.746304822,0.823856515,26.92000008,16.87645113,21.57990074,247.0191434,379.9051221,423.3446198,389.5609576,553.1125348,542.9293887,2.175757309,1.722661592,46.18989944,1651.259918,0.03623077,0.225615387,0.061615384,0.019307692,0.651538473,0.048153847,0.086769231,4.590000153,10.4666667,38.29999987,0.256666663,0.939999998,8.448333263,0.235000002,0.906666666,0.651666671,39.03500048,0.801666677,9.025000095,87.04999924,3.625,12.75,35.10000038,1.600000024,3.424999952,19.04999924,40.82499886,1.75,0.479999989,83.76999664,31.39999962,38.11999893,54.80879153,12.6010989,0.061318682,6.460467036,11.86239003,2.292362623,1.598269243,0.218076923,1.836961534,0.033428572,0.046351648,0.024848901,0.28673077,27.80000051,0.632,18.26666641,23.93333371,9.0
5056.051,429.8986881,280844.3086,998.6067937,26405.15373,14.99759263,23.65282202,0.114587741,1.416148007,1400.620991,1386.708577,1.42128332,1.229671056,0.186657865,388631.7592,2.678888679,234.1972294,245.6232605,214.5014458,208.3155378,212.9734484,0.738986477,0.773635897,26.92000008,14.75236865,21.57990074,247.0191434,379.9051221,470.5739644,527.6692162,492.9604365,602.4947662,1.51773268,2.007879948,46.18989944,1688.27092,0.033500001,0.219285714,0.064428572,0.020357143,0.727142862,0.051785714,0.084,4.46999979,10.11833334,38.45000076,0.233333329,0.895000021,8.311666807,0.221666664,0.831666668,0.679999997,39.36666679,0.725000004,9.150000095,87.0,3.549999952,12.94999981,32.94999981,1.62500003,3.324999928,20.30000019,41.80000019,1.75,0.49000001,82.91000366,32.65999985,38.11999893,54.61937482,12.75624996,0.060101974,6.496312505,12.04043749,2.326312476,1.603625011,0.221374999,1.853999993,0.03375,0.0468125,0.02521875,0.286625004,27.56666692,0.632,18.16666667,24.06666629,9.299999873
5187.025,423.2307407,281582.2292,1004.203959,25799.23897,9.027222971,28.22084498,0.093386339,1.485168417,1382.615995,1406.245388,1.413656324,1.270484683,0.21540208,416358.9036,3.45724758,216.5781733,232.3444373,212.5068289,202.3180351,202.9785722,0.901316524,0.925972901,26.92000008,14.47810177,21.57990074,333.0249952,371.9654256,345.2150757,606.120519,676.7538723,290.5897166,1.51773268,2.091029053,46.18989944,1999.163296,0.033357143,0.213285714,0.060785714,0.018928571,0.672857144,0.049785715,0.084000001,4.639999866,10.33166663,38.64999962,0.243333332,0.99333335,8.298333486,0.224999997,0.896666666,0.674999992,39.17000008,0.755000005,9.125,87.29999924,3.574999988,12.45000029,31.4000001,1.650000036,3.400000036,21.30000019,42.25,1.75,0.50999999,83.87999725,36.52000046,54.59999847,54.74754903,12.51045744,0.057535948,6.458807126,11.95918298,2.335898685,1.609820276,0.219199345,1.851950978,0.034619282,0.050017974,0.024743464,0.287859477,28.29999987,0.633,18.13333321,23.96666654,9.100000064
5055.285,430.084944,280024.1654,1003.983042,24320.08411,6.816879094,28.39594412,0.084625508,1.467195402,1400.620991,1392.353278,1.413464487,1.027507956,0.440061548,418289.3203,3.087463116,204.5351048,219.0675678,212.6672535,203.2851372,192.1792405,0.775791151,0.818584072,26.92000008,14.47810177,21.57990074,285.9801,555.4842911,502.6396383,531.8088849,492.9604365,290.5897166,1.51773268,1.722661592,46.18989944,1701.082424,0.033142858,0.20707143,0.058928572,0.019571429,0.611428578,0.043214286,0.0755,4.71999979,9.783333302,38.51666641,0.259999995,1.094999989,8.016666571,0.336666668,0.876666655,0.665000002,39.66666667,0.745000005,8.899999857,86.72500038,4.100000024,12.8499999,25.35000038,1.800000012,3.925000012,23.3499999,45.57499981,1.650000036,0.560000002,82.80999756,29.53000069,49.40000153,54.72142875,12.85126044,0.063491597,6.49281516,12.00619756,2.282773119,1.610273111,0.217815126,1.850077728,0.033268908,0.048563025,0.024920168,0.287016808,26.63333321,0.642,17.96666718,24.23333359,8.73333327
4926.132,430.8745438,281794.8359,1001.680061,26499.73315,14.03600291,28.03621197,0.079074675,1.44641149,1388.815782,1410.273085,1.42128332,1.002374515,0.443980438,416358.9036,1.286726584,235.8259684,250.1398811,228.2196528,214.3781656,216.6807067,0.7365177,0.773023042,26.92000008,15.75473499,21.57990074,249.8654906,527.852801,433.7600085,366.0258606,406.7349996,417.444397,1.420706516,2.672185808,46.18989944,1637.02494,0.033714286,0.211642856,0.058285714,0.019142857,0.597142858,0.042071428,0.076071428,4.659999847,10.05666653,38.51666641,0.268333336,0.903333326,8.269999901,0.256666665,0.808333337,0.656666676,39.13166618,0.774999996,9.024999857,86.35000038,3.725000024,12.9000001,27.89999962,1.824999988,3.674999952,22.5999999,44.00000095,1.75,0.519999981,83.41000366,39.75999832,49.40000153,54.55380928,12.70380944,0.065161904,6.466476259,12.18285713,2.328238052,1.607666675,0.214047616,1.884304756,0.033404763,0.046566667,0.024866667,0.284333328,26.63333384,0.649,17.09999975,23.96666654,8.899999936
5003.583,428.4857325,279770.8398,1003.89666,26456.59391,14.32255846,28.39594412,0.075373764,1.472378433,1353.741172,1426.397217,1.423399051,1.040829122,0.432207609,431540.9336,1.239264687,229.2531007,243.8665307,216.5686099,204.0877012,209.544831,0.76593291,0.786266324,26.92000008,19.55069439,21.57990074,274.1433462,371.9654256,433.7600085,447.1897558,406.7349996,417.444397,1.51773268,2.091029053,46.18989944,1494.674953,0.034538462,0.216846155,0.061461539,0.016384615,0.666153848,0.050461538,0.074,4.730000019,10.08833313,39.31666692,0.224999999,0.830000003,8.340000153,0.18,0.821666668,0.690000008,38.49833298,0.646666666,8.949999809,86.69999886,3.62499994,12.70000029,25.82500029,1.775000006,4.199999928,22.67499971,45.52499962,1.949999988,0.5,83.44999695,36.52000046,54.59999847,54.7457147,12.98714289,0.065438095,6.439476199,11.91523802,2.328761885,1.62742858,0.221619047,1.851338082,0.033152382,0.046938095,0.025057143,0.28161905,27.33333333,0.659,16.70000013,25.33333333,8.73333327
4941.857,424.4876505,277950.569,1003.790026,26122.64933,19.20803658,23.65282202,0.111334118,1.396572948,1396.894099,1410.273085,1.265849733,1.028156114,0.368795495,416358.9036,1.273053244,228.0839844,247.3527781,219.3079421,206.8368435,209.9034799,0.731579505,0.773613845,26.92000008,16.87645113,21.57990074,249.8654906,371.9654256,300.3564663,366.0258606,461.8504766,430.0607135,2.204140872,0.897580909,46.18989944,1451.969925,0.034692308,0.21307692,0.061,0.019846154,0.704615382,0.047461539,0.071846156,4.760000229,9.764999866,37.90000025,0.254999995,1.060000002,8.378333251,0.224999999,0.86833333,0.646666656,40.1666673,0.676666677,8.924999952,86.77499962,3.724999964,12.6500001,26.5,1.924999982,3.975000083,22.0999999,45.5,1.699999988,0.479999989,83.13999939,29.53000069,38.11999893,54.68928571,12.91666662,0.068386905,6.507797607,11.9436905,2.355773805,1.620773822,0.226309524,1.835898802,0.033470239,0.047434524,0.02502381,0.282738097,27.73333359,0.652,17.5,24.86666679,9.066666603
5046.453,419.2431781,278903.2578,1003.96755,26008.11287,16.60549366,28.05811008,0.134716835,1.392721459,1388.815782,1405.731323,1.423399051,1.035504883,0.357044383,422974.8932,1.249732286,220.1328316,232.338178,200.9002851,197.5656414,198.9806633,0.737146383,0.795489185,26.92000008,17.3218447,21.57990074,285.9801,379.9051221,576.1624425,527.6692162,467.4194323,430.0607135,1.420706516,2.04267095,46.18989944,1608.554916,0.033416667,0.218583333,0.060083333,0.016916666,0.632500003,0.049,0.078583334,4.590000153,10.35166661,38.6666673,0.228333332,0.933333327,8.646666686,0.218333334,0.860000004,0.663333327,38.4216671,0.758333335,8.799999952,87.125,3.550000072,12.95000029,26.47500038,1.849999994,3.850000024,22.14999962,45.67500019,1.75,0.49000001,83.09999847,31.39999962,51.29999924,54.60824181,12.92417578,0.063384615,6.469560459,12.02972532,2.36381866,1.643956034,0.220741757,1.859692304,0.033337913,0.045947802,0.02425,0.280357142,27.36666679,0.648,17.53333346,24.16666603,9.066666603
