Repository: notKguin/MMK-Informservice

File: final_project/project/ML-intensive_final_project_cleaned.csv (part 37 of 39)
Количество чугуна (т),Удельный расход кокса (кг/т),Расход холодного дутья (м³/ч),t горячего дутья (°С),Расход природного газа (м³/ч),t природного газа (°С),Содержание кислорода в дутье (%),Расход пара на увлажнение (т/ч),Перепад давлений общий (ат),t чугуна на выпуске (лётка 1) (°С),t чугуна на выпуске (лётка 2) (°С),Давление колошникового газа (ат),Перепад давлений нижний (ат),Перепад давлений верхний (ат),Выход колошникового газа (м³/ч),Положение клапана малый снорт (%),t колошникового газа 1 (°С),t колошникового газа 2 (°С),t колошникового газа 3 (°С),t колошникового газа 4 (°С),t колошникового газа в пылеуловителе (°С),Уровень засыпи (запад) (м),Уровень засыпи (восток) (м),CO в колошниковом газе (%),CO₂ в колошниковом газе (%),H₂ в колошниковом газе (%),t периферийных газов 1 (°С),t периферийных газов 2 (°С),t периферийных газов 3 (°С),t периферийных газов 4 (°С),t периферийных газов 5 (°С),t периферийных газов 6 (°С),Уровень засыпи (север) (м),Уровень засыпи (юг) (м),N₂ в колошниковом газе (%),Шлак,Чугун.Cr,Чугун.Mn,Чугун.P,Чугун.S,Чугун.Si,Чугун.Ti,Чугун.V,Чугун.C,Шлак.Al₂O₃,Шлак.CaO,Шлак.FeO,Шлак.Ko,Шлак.MgO,Шлак.MnO,Шлак.NaO,Шлак.S,Шлак.SiO₂,Шлак.TiO₂,Бар М10,Бар М25,Влага,Зола,Кокс +80 мм,Кокс -25 мм,Кокс 40-25 мм,Кокс 60-40 мм,Кокс 80-60 мм,Летучие,Сера К,Углерод,CRI,CSR,Fe,FeO,S,SiO₂,CaO,MgO,Al₂O₃,TiO₂,Osn,P,Zn,Cr,MnO,O₂ в горячем дутье,Доля агломерата,Колошниковый газ (CO₂),Колошниковый газ (CO),Колошниковый газ (H₂)
5327.41,425.9975557,285857.0703,1004.169774,26498.88786,9.956028819,28.06784606,0.06085806,1.447648307,1353.741172,1419.815094,1.407830606,1.079144609,0.369114471,418289.3203,1.226676216,202.2582868,206.953282,185.2536914,177.8502363,180.5273895,0.785296023,0.84005637,26.92000008,19.2319444,21.57990074,333.0249952,379.9051221,300.3564663,316.8756472,492.9604365,417.444397,2.271310096,2.672185808,46.18989944,1693.96493,0.035571429,0.221142856,0.056642858,0.017571429,0.527142855,0.040285714,0.079357143,4.679999828,10.32333326,38.73333295,0.241666665,0.968333334,8.62833341,0.245,0.948333343,0.669999997,38.74333318,0.75666666,8.799999952,87.19999886,3.824999988,12.94999981,26.97499943,1.600000024,3.899999976,23.55000019,43.97500038,1.75,0.519999981,83.45999908,39.75999832,49.40000153,54.68665177,12.56651571,0.063934389,6.458009007,11.96409509,2.333348406,1.618303176,0.221131221,1.852950223,0.033819005,0.048606335,0.025006788,0.287239816,27.0333341,0.634,18.56666692,24.43333308,8.96666654
5176.531,435.2927323,286592.5339,1004.144241,26995.60221,9.372414529,28.03621197,0.079074675,1.445679148,1426.478367,1410.273085,1.413464487,1.066616923,0.379111386,421993.7734,1.252997582,223.8302415,236.9069074,197.1964111,182.9478626,197.6366959,0.746821145,0.781280264,26.92000008,19.88541659,21.57990074,373.1432889,474.5222384,300.3564663,316.8756472,526.9718679,602.4947662,2.175757309,2.596111596,46.18989944,1779.374912,0.035273333,0.21924,0.061266667,0.020806666,0.684200009,0.04952,0.079713333,4.699999809,10.53333346,37.81666629,0.221666664,0.943333328,8.216666698,0.263333336,0.883333325,0.646666666,39.01666768,0.74666667,8.825000048,87.19999886,3.99999994,12.94999981,24.94999981,1.775000006,4.124999881,24.22499943,44.92500019,1.650000036,0.50999999,83.37999725,36.52000046,51.29999924,54.89062461,12.72589282,0.0586875,6.410401759,11.72223198,2.294553554,1.661116064,0.226607144,1.829066974,0.033946429,0.047589285,0.026776786,0.289419642,27.13333384,0.611,17.53333282,24.96666718,9.0
4988.879,427.8858726,284787.7578,1004.539917,27780.17537,10.65554858,28.34657947,0.627990631,1.496358658,1410.856481,1419.815094,1.399129957,1.159331145,0.33761751,416358.9036,1.247266069,256.2823461,274.6577587,238.6796792,221.526769,231.5013129,0.732915424,0.749517108,26.92000008,16.87645113,21.57990074,290.753301,614.4996663,625.437528,447.1897558,523.2242915,430.0607135,1.394404809,0.897580909,46.18989944,1480.43993,0.035999999,0.224692308,0.064307694,0.018153846,0.740769226,0.055461538,0.07976923,4.710000038,10.66166671,38.25,0.260000003,0.879999985,8.613333225,0.223333334,0.880000005,0.683333327,38.95833333,0.699999998,8.600000143,87.45000076,3.525000036,12.39999962,27.82500029,1.62500003,3.625,24.45000029,42.47500038,1.699999988,0.49000001,83.93000031,39.75999832,54.59999847,54.6093748,12.68080348,0.065790179,6.56946426,11.95366066,2.384821406,1.646428573,0.226294642,1.820227677,0.034308036,0.048517857,0.02653125,0.292276786,27.5,0.624,17.43333371,24.29999987,8.866666476
4962.781,434.3572817,284550.4349,974.0396957,26621.23486,14.10853728,28.03621197,1.385751128,1.494370863,1423.802816,1417.57895,1.418198903,1.307944313,0.186845259,431540.9336,2.617871672,238.2761987,260.8796164,231.4527334,217.7389088,221.5247892,0.740454639,0.782467723,26.92000008,19.88541659,21.57990074,333.0249952,379.9051221,433.7600085,531.8088849,523.2242915,417.444397,2.151929716,2.007879948,46.18989944,1622.789921,0.036707692,0.233346154,0.062392308,0.015284615,0.700376919,0.056776923,0.077223077,4.739999771,10.34499979,38.94999949,0.264999998,0.949999998,8.605000178,0.221666661,0.931666672,0.699999998,38.69166756,0.703333338,8.600000143,87.70000076,3.875,12.80000019,26.85000038,1.600000024,3.675000012,25.27500057,42.60000038,1.75,0.49000001,82.90000153,32.65999985,49.72000122,54.39977386,11.95972838,0.062776961,6.577171887,12.12687775,2.382895936,1.665542973,0.220678733,1.844004523,0.034771493,0.049472851,0.026427602,0.288755654,27.36666743,0.626,17.16666667,24.36666679,8.933333397
5024.197,425.4121885,281132.6445,1004.317546,26993.82983,11.36731263,28.05811008,1.385751128,1.51474832,1423.802816,1419.438552,1.413464487,1.319547653,0.194964413,421993.7734,2.409354985,232.8284092,258.1946704,223.0725962,207.6615156,215.524264,0.730824386,0.792892528,26.92000008,19.2319444,21.57990074,247.0191434,371.9654256,502.6396383,527.6692162,526.9718679,653.5886688,2.204140872,3.02595372,46.18989944,1665.494923,0.037085714,0.235800001,0.062385714,0.014392857,0.672778577,0.057564286,0.078085714,4.639999866,10.33333333,39.45000013,0.253333333,0.848333319,8.641666571,0.18666667,0.863333335,0.706666678,38.20499929,0.676666667,8.324999809,87.72499847,4.075000048,12.79999971,23.82500029,1.650000036,3.975000024,25.5,45.05000019,1.75,0.469999999,83.54000092,39.75999832,38.11999893,54.4421427,11.87880945,0.068088096,6.494214266,12.23835722,2.355904751,1.641476171,0.216571426,1.88532143,0.03492381,0.051416667,0.025038096,0.283785713,27.5,0.62,17.69999949,24.73333295,8.799999873
5116.411,422.1634648,281525.2044,1004.510424,26940.70125,11.21238037,28.22084498,0.630425448,1.513852378,1410.856481,1405.731323,1.413656324,1.33547612,0.178162697,428731.0586,3.925269733,225.8572604,257.8659941,212.7945843,199.3296159,209.9387741,0.727162423,0.777766394,26.92000008,19.2319444,21.57990074,249.8654906,358.0513471,345.2150757,515.0895322,461.8504766,542.9293887,1.420706516,2.007879948,46.18989944,1565.849922,0.036115384,0.234792308,0.062653847,0.015046154,0.668530762,0.056992307,0.079869231,4.75,10.29499992,38.75000064,0.255000003,0.916666657,8.78000021,0.213333334,0.911666671,0.691666673,38.12666639,0.718333334,8.625,87.75,4.625,12.8499999,25.94999981,1.650000036,3.925000012,24.5999999,43.87500095,1.75,0.479999989,83.02999878,31.39999962,49.40000153,54.54615363,12.11874997,0.06071875,6.505216382,12.01088942,2.338798061,1.651826922,0.218293267,1.84715144,0.033713943,0.04790625,0.025100962,0.281610579,26.625,0.615,13.4749999,24.79999987,6.824999809
4999.384,426.5156049,283257.569,1004.159632,26907.20516,15.46036607,28.34657947,1.385751128,1.453001286,1423.802816,1405.731323,1.42128332,1.179173549,0.273853169,416358.9036,1.2186565,241.5004438,267.4316616,223.2390753,211.3195178,220.7225348,0.719245496,0.769170478,26.92000008,19.55069439,21.57990074,285.9801,566.3235792,375.3558871,389.5609576,391.7613182,640.7144445,1.394404809,2.007879948,46.18989944,1637.024921,0.034846154,0.212307693,0.059307692,0.018153846,0.656923079,0.046923077,0.072769231,4.690000057,10.01666657,38.13333257,0.235000007,1.018333346,8.474999746,0.231666667,0.923333327,0.656666656,38.6899999,0.726666659,8.550000191,87.77499962,3.474999964,12.75,25.80000019,1.62500003,4.149999917,24.7249999,43.70000076,1.75,0.460000008,83.51999664,29.53000069,38.11999893,54.69615399,11.90649038,0.06626202,6.378461527,11.98704333,2.335192258,1.622211541,0.215961536,1.880079328,0.033954328,0.048319711,0.026403847,0.285432692,27.53333346,0.621,17.36666679,24.73333359,8.899999936
5107.258,421.1688581,285501.3529,1004.002146,26997.45109,14.51793317,23.65282202,0.06085806,1.442787369,1386.872442,1392.353278,1.423579747,1.248995329,0.194089595,422974.8932,1.12212654,226.4086774,259.1740913,216.2011375,199.6023668,212.0344594,0.74998755,0.809437409,26.92000008,14.75236865,21.57990074,333.0249952,371.9654256,375.3558871,389.5609576,569.5173314,430.0607135,2.175757309,1.722661592,46.18989944,1665.49493,0.038376924,0.227084618,0.063946155,0.018684615,0.764569218,0.055076923,0.075792307,4.679999828,10.12166659,37.96666654,0.211666663,1.021666686,8.376666546,0.233333329,0.918333332,0.656666676,39.39333344,0.699999998,8.550000191,87.82500076,3.375,12.5,25.19999981,1.600000024,4.0,25.07499981,44.125,1.799999952,0.479999989,84.38999939,36.52000046,41.59999847,54.71842103,12.16842107,0.06,6.414210533,11.98421054,2.309999962,1.626578946,0.216842103,1.868921057,0.03331579,0.046763158,0.026026316,0.287894737,27.63333384,0.63,17.29999987,24.76666641,8.666666667
5147.069,421.2331088,286097.0013,1004.082024,26836.11646,14.76484239,28.05811008,0.631261927,1.425090974,1423.802816,1392.353278,1.416068663,1.315352673,0.110465728,388631.7592,1.096300259,218.0692139,248.7586314,212.8241132,197.5522569,204.41421,0.815859117,0.855482196,26.92000008,15.75473499,21.57990074,302.5137573,379.9051221,345.2150757,389.5609576,406.7349996,653.5886688,1.795834025,2.007879948,46.18989944,1679.729904,0.041428572,0.244214285,0.064714286,0.018357143,0.668571434,0.051071429,0.074571429,4.690000057,10.36500009,37.78333346,0.234999997,1.009999981,8.728333473,0.269999998,0.909999996,0.649999996,39.15166664,0.754999995,8.5,87.92500114,3.425000012,12.5,25.375,1.600000024,3.850000024,23.5,45.67500019,1.75,0.469999999,83.51000214,31.39999962,41.59999847,54.70462177,12.20630259,0.063628152,6.450735249,11.90277317,2.324915953,1.610462182,0.215798315,1.845861346,0.034090337,0.049436975,0.02779832,0.297815129,27.79999924,0.636,18.26666641,24.79999987,8.933333397
5357.724,427.0286095,284843.9206,1003.78846,27370.26318,16.82834832,28.18080004,0.627990631,1.38190347,1388.815782,1419.438552,1.413464487,1.19912831,0.183191347,422974.8932,2.169946663,186.771265,218.268453,181.4059474,166.6586043,176.9262257,0.926530115,0.947289472,26.92000008,15.83194355,21.57990074,290.753301,614.4996663,345.2150757,316.8756472,526.9718679,430.0607135,1.420706516,1.722661592,46.18989944,1793.609913,0.039846154,0.224907689,0.056884615,0.0196,0.561492308,0.041623077,0.070561539,4.699999809,10.41500012,38.26666705,0.24333333,0.988333335,8.710000197,0.268333333,0.936666648,0.675000002,38.7966671,0.748333335,8.550000191,87.87500191,4.200000048,12.79999971,25.875,1.474999994,4.024999917,24.32500029,44.30000019,1.75,0.49000001,82.98999786,36.52000046,38.11999893,54.69802658,11.54555926,0.063629935,6.352417792,11.94333876,2.335082247,1.615838825,0.220148025,1.880949009,0.03313158,0.050046053,0.027800987,0.286677629,27.23333359,0.634,17.66666667,25.53333282,8.799999873
5114.654,430.0328245,283292.9792,1003.323575,28334.09798,19.28479413,28.34657947,0.635944026,1.336662258,1386.872442,1417.57895,1.413464487,1.118565912,0.217871311,417891.9727,1.033326099,205.4613177,235.9284096,194.6348712,179.261954,189.8660208,0.73077742,0.704374959,26.92000008,17.3218447,21.57990074,247.0191434,474.5222384,576.1624425,527.6692162,406.7349996,602.4947662,2.128744225,2.672185808,46.18989944,1480.439941,0.039833333,0.224391667,0.056816667,0.021166666,0.525433334,0.039791667,0.071258333,4.78000021,10.39166657,37.86666679,0.230000002,0.936666667,8.581666629,0.303333332,0.916666667,0.646666676,39.27833239,0.833333323,8.5,87.54999924,3.774999976,12.8499999,27.04999971,1.725000024,4.100000024,23.54999971,43.57499981,1.849999964,0.5,83.80000305,39.75999832,49.72000122,54.80526342,12.09210534,0.062921054,6.39289477,11.8465789,2.259473663,1.610526314,0.227894737,1.853763151,0.032868422,0.051605263,0.02881579,0.298421057,27.69999949,0.634,18.23333359,24.73333295,8.833333015
4880.905,428.3007164,279444.224,1003.388865,28129.56201,21.19721198,28.34657947,0.630425448,1.414767906,1400.620991,1417.57895,1.413656324,1.200145016,0.214631651,388631.7592,3.648167131,233.5419648,270.5901769,217.7431488,194.9390265,213.4527988,0.791398947,0.857829293,26.92000008,19.2319444,21.57990074,274.1433462,385.2594465,375.3558871,595.9535866,492.9604365,629.1351318,2.128744225,2.007879948,46.18989944,1651.259926,0.043928572,0.254642858,0.062928571,0.017928571,0.739285716,0.063214286,0.077,4.71999979,10.50333325,38.93333371,0.205000003,0.711666673,8.736666679,0.24,0.75333334,0.700000008,38.83500036,0.74333334,8.625,87.27499962,4.100000024,12.95000029,29.19999981,1.875,4.225000024,22.50000048,42.20000076,1.699999988,0.49000001,82.51999664,39.75999832,54.59999847,54.67565333,12.17222231,0.058354575,6.494542462,11.91462428,2.329640468,1.621748369,0.232810457,1.835124176,0.033346406,0.050883987,0.029269608,0.299624188,28.59999975,0.637,17.70000013,24.60000038,9.133333206
4993.342,423.5478381,278101.8971,1002.807203,28937.04639,18.59574862,28.06976624,0.631766078,1.416937768,1426.478367,1386.708577,1.413656324,1.242718488,0.174435034,405618.9961,0.994835128,222.2092762,252.7532756,209.1514149,192.180481,205.6330954,0.724888911,0.795506259,26.92000008,17.3218447,21.57990074,247.0191434,566.3235792,625.437528,316.8756472,380.9200643,430.0607135,2.157651931,0.897580909,46.18989944,1893.254898,0.043,0.239753846,0.057638462,0.016969231,0.603061538,0.050784616,0.07093077,4.730000019,10.33333333,39.00000064,0.233333332,0.803333332,8.804999987,0.278333336,0.826666663,0.698333333,38.9950002,0.786666671,8.474999905,87.62500191,3.800000012,13.05000019,29.875,1.799999982,3.925000072,21.2750001,43.12499905,1.75,0.479999989,83.69000244,36.52000046,54.59999847,54.7742858,12.13071431,0.06709762,6.433904777,11.84590479,2.302023809,1.602380954,0.236190476,1.842304765,0.033259524,0.050847619,0.029069048,0.301452382,28.39999962,0.634,17.09999975,24.59999975,8.966666857
4960.911,416.6230577,279584.3438,1003.460228,28490.24951,16.8132995,28.34657947,0.615237109,1.455260893,1396.894099,1405.731323,1.399129957,1.267317469,0.188165998,141883.7012,1.04359736,232.5499242,265.6809654,234.3237025,217.4453716,221.145998,0.705887727,0.782113915,26.92000008,14.47810177,21.57990074,290.753301,379.9051221,625.437528,447.1897558,467.4194323,629.1351318,2.128744225,2.007879948,46.18989944,1523.14492,0.043535714,0.252921428,0.065178572,0.017492857,0.720407141,0.067528572,0.075300001,4.670000076,10.67166662,38.93333435,0.2,0.798333327,8.718333244,0.236666662,0.788333327,0.728333324,38.60333379,0.781666666,8.550000191,87.72500038,3.724999964,13.05000019,25.2750001,1.700000018,4.224999905,26.32500029,42.47500038,1.799999952,0.469999999,83.81999969,29.53000069,51.29999924,54.69875002,11.83354169,0.061952084,6.443187459,11.95081248,2.33004166,1.601937507,0.237770831,1.855608337,0.033620834,0.050504167,0.030689583,0.303395837,27.96666654,0.633,17.09999975,24.26666641,9.26666673
5097.243,414.7741238,279826.8255,1003.917236,26999.34326,17.24379694,28.06784606,0.598748075,1.463897616,1426.478367,1419.438552,1.413656324,1.295589179,0.168078246,422974.8932,1.036554322,215.8369344,250.1686382,217.9700082,200.5284513,205.5047716,0.698261467,0.735021733,26.92000008,19.88541659,21.57990074,247.0191434,358.0513471,423.3446198,531.8088849,569.5173314,640.7144445,2.151929716,2.596111596,46.18989944,1651.259918,0.040571428,0.232214284,0.061285714,0.016642857,0.75428571,0.061142858,0.071642857,4.690000057,10.53666655,38.45000076,0.236666669,0.956666678,8.343333403,0.234999999,0.924999992,0.698333333,38.90333303,0.765000006,8.625000238,87.45000076,3.600000024,12.94999981,22.69999981,1.824999988,4.5,30.30000019,40.67499924,1.799999952,0.479999989,83.88999939,39.75999832,38.11999893,54.68250011,11.79416673,0.066741667,6.404583315,11.92300003,2.32816668,1.60283335,0.238083332,1.862075006,0.033391667,0.051875,0.030008333,0.30366667,28.63333321,0.629,17.90000025,24.33333333,8.96666654
5198.911,413.0763737,281162.737,1004.109863,26927.46362,17.70504415,28.18080004,0.5930701,1.48115174,1386.872442,1392.353278,1.423579747,1.324543754,0.157253656,388631.7592,1.049462279,202.7229881,238.0470142,202.7323424,182.2288011,191.8796819,0.75455949,0.826043236,26.92000008,17.3218447,21.57990074,285.9801,379.9051221,502.6396383,527.6692162,526.9718679,569.7761688,2.175757309,2.596111596,46.18989944,1665.494919,0.039771428,0.237214286,0.062264286,0.017007143,0.765342857,0.063357142,0.072864287,4.71999979,10.45999988,38.61666679,0.229999997,0.988333335,8.241666476,0.218333331,0.936666667,0.698333333,38.81166712,0.736666669,8.575000048,87.44999886,3.949999928,12.8499999,23.75000048,1.675000012,4.350000024,29.25,40.97500038,1.799999952,0.49000001,83.66000366,36.52000046,49.40000153,54.66937487,11.42187513,0.06425625,6.444624984,11.96225001,2.284750015,1.592312504,0.223499999,1.856812494,0.032987501,0.04910625,0.0273125,0.293125004,27.93333308,0.63,17.79999987,24.96666718,8.633333206
5341.25,409.6872159,281475.1185,1004.081017,26999.34383,18.453113,28.05811008,0.57801791,1.432547048,1382.615995,1419.438552,1.423579747,1.237145935,0.195839681,422974.8932,1.010871775,176.7251142,205.1212037,189.0327714,172.0281194,171.2049058,0.966825066,0.929093671,26.92000008,14.75236865,21.57990074,247.0191434,358.0513471,371.059981,606.120519,467.4194323,569.7761688,2.157651931,0.956936412,46.18989944,1622.789925,0.038123076,0.227846155,0.054223077,0.018515384,0.615053842,0.05,0.075330769,4.71999979,10.29666678,38.56666692,0.248333332,0.978333334,8.594999949,0.263333336,0.911666652,0.685000002,38.888333,0.809999983,8.650000095,87.20000076,3.725000024,12.75,24.42499971,1.724999994,4.25,29.55000019,40.05000019,1.75,0.479999989,83.26000214,39.75999832,49.72000122,54.86444418,12.05555553,0.064733333,6.454888927,11.82500002,2.21333335,1.575777801,0.217888888,1.832211092,0.032066667,0.048544445,0.026788889,0.291666668,28.36666616,0.632,18.63333321,23.53333346,8.933333397
2674.96,420.8791376,179663.5719,1015.355166,13261.63397,20.97875325,28.34657947,0.495418048,0.750821808,1423.802816,1410.273085,1.423399051,0.931604221,0.140420549,428731.0586,39.23490721,212.9050121,200.3767134,236.6041641,178.8625412,148.1926635,2.074080905,1.925963843,26.92000008,19.88541659,21.57990074,373.1432889,566.3235792,470.5739644,366.0258606,406.7349996,569.7761688,2.157651931,0.956936412,46.18989944,1024.919952,0.039,0.221571431,0.049571428,0.021857143,0.629999995,0.041571429,0.078571428,4.599999905,10.13333352,38.06666692,0.229999999,0.923333327,8.293333371,0.24333334,0.823333323,0.649999996,39.68000031,0.73666666,8.474999905,87.52500153,3.699999988,12.75,25.54999971,1.800000012,4.225000143,28.07500029,40.34999943,1.75,0.5,83.80999756,39.75999832,49.72000122,54.52330824,11.7114662,0.07212406,6.542932276,12.15546999,2.223007528,1.566484959,0.223590224,1.85812031,0.032225565,0.048571428,0.026968045,0.291447371,27.80000019,0.629,18.14999962,24.5,9.050000191
4940.292,430.0765477,196320.0117,1012.820735,24226.11328,20.42610025,28.05811008,0.200531074,1.306525454,1426.478367,1386.708577,1.265849733,1.047555176,0.258754329,422974.8932,6.663077496,179.1086607,198.0114355,197.4160506,181.4742483,174.6812963,1.414457294,1.474672188,26.92000008,19.88541659,21.57990074,302.5137573,566.3235792,576.1624425,500.1458689,526.9718679,542.9293887,1.394404809,1.722661592,46.18989944,1451.969934,0.038076923,0.21776923,0.052538462,0.020307692,0.723076926,0.049846154,0.074307692,4.590000153,10.35000006,39.14999962,0.229999997,0.775000006,8.243333419,0.236666667,0.766666651,0.691666683,39.16999944,0.700000008,8.474999905,87.55000114,3.600000024,12.6500001,24.3499999,1.725000024,4.275000095,28.125,41.52499866,1.699999988,0.479999989,83.72000122,29.53000069,49.40000153,54.7375,11.5770536,0.071263394,6.416160694,11.94870541,2.27526784,1.575892857,0.222991071,1.862803555,0.033178572,0.047660715,0.027834822,0.292500002,27.16666667,0.634,18.06666692,23.40000025,8.833333333
5019.008,420.9209615,280592.2409,1004.359876,26958.36686,18.95635549,28.03621197,0.198949457,1.396448185,1423.802816,1405.731323,1.413656324,1.176244815,0.220006026,431540.9336,2.296619639,220.619463,251.2115237,210.1751728,195.8275611,204.7202002,0.717063961,0.771959461,26.92000008,14.75236865,21.57990074,333.0249952,555.4842911,375.3558871,366.0258606,526.9718679,290.5897166,1.51773268,3.02595372,46.18989944,1736.669899,0.038785714,0.220999999,0.051857143,0.0175,0.74714286,0.053571429,0.075714287,4.659999847,10.29666662,39.0833327,0.253333335,0.843333334,8.146666527,0.206666666,0.839999994,0.681666662,39.18666712,0.675000002,8.424999714,87.55000114,4.100000024,12.80000019,25.0250001,1.699999988,4.25,28.42500019,40.59999943,1.650000036,0.529999971,83.73999786,36.52000046,33.29999924,54.70150385,12.27255635,0.067738722,6.545094012,11.96142863,2.195507547,1.580864674,0.218590224,1.829558273,0.032853384,0.048526316,0.028195489,0.294398493,27.63333321,0.634,17.93333308,24.23333295,9.23333327
5061.388,416.3317572,281949.9531,1004.120079,26756.60392,18.01224903,28.18080004,0.147869194,1.414586301,1386.872442,1426.397217,1.418198903,1.213052074,0.201602365,423700.3086,1.881299893,220.0495853,255.5771542,210.9357268,192.3850079,204.6080882,0.768444188,0.806325311,26.92000008,19.2319444,21.57990074,247.0191434,358.0513471,433.7600085,515.0895322,380.9200643,602.4947662,2.128744225,1.722661592,46.18989944,1679.729912,0.041583333,0.234249999,0.051916667,0.017833333,0.6925,0.050416667,0.077166667,4.739999771,10.37000004,39.0,0.239999997,0.903333346,8.358333429,0.238333335,0.88166666,0.673333337,38.8933328,0.711666673,8.525000095,87.625,3.799999952,12.79999971,25.40000057,1.62500003,4.175000072,27.5999999,41.20000076,1.75,0.479999989,83.87000275,29.53000069,38.11999893,54.77222211,12.00674601,0.065785714,6.439325357,11.84789687,2.300357132,1.57916667,0.220357142,1.840083339,0.033777779,0.049714286,0.028420635,0.298531751,26.93333308,0.633,17.90000025,24.19999949,9.0
5128.493,419.467023,280222.4557,1003.926628,26741.59652,16.3569049,28.18080004,0.57801791,1.416678861,1382.615995,1392.353278,1.423399051,1.244784042,0.171875151,431540.9336,1.411553301,212.8696321,244.2721437,202.4119314,186.515035,196.0900002,0.764035848,0.798717315,26.92000008,19.88541659,21.57990074,320.6867002,566.3235792,576.1624425,515.0895322,526.9718679,562.0239741,2.175757309,2.04267095,46.18989944,1779.374912,0.039428572,0.23442857,0.051714286,0.017071429,0.696428571,0.054,0.074571429,4.670000076,10.50499996,38.70000013,0.243333332,0.956666668,8.143333435,0.233333329,0.886666656,0.688333323,38.69166692,0.704999993,8.474999905,87.70000076,4.25000006,12.75,25.9749999,1.675000012,4.125,27.20000029,41.02500057,1.75,0.49000001,83.36000061,29.53000069,49.40000153,54.70555507,11.77777783,0.066750001,6.499166687,11.94166674,2.228888883,1.577500002,0.216111109,1.838111113,0.032472223,0.048722222,0.028638889,0.299444446,27.63333384,0.632,18.20000013,24.20000076,8.96666654
5071.191,416.9691769,281303.6536,1004.048444,24344.93984,17.69675322,28.06784606,1.926824862,1.445839912,1385.925755,1410.273085,1.407830606,1.188980152,0.25698348,388631.7592,2.968558997,221.5607529,252.8532422,206.932703,188.1877435,202.6117954,0.713888295,0.749767785,26.92000008,19.11944437,21.57990074,274.1433462,555.4842911,300.3564663,500.1458689,523.2242915,430.0607135,1.394404809,2.007879948,46.18989944,1765.139896,0.040415385,0.244715382,0.0565,0.0162,0.792646151,0.061715385,0.073115385,4.650000095,10.28333346,39.04999924,0.244999997,0.820000003,8.669999917,0.194999995,0.816666673,0.703333338,38.52666664,0.656666656,8.575000286,87.19999886,3.899999976,13.10000038,25.4749999,1.600000024,4.0,28.55000019,40.37500095,1.600000024,0.460000008,83.16999817,32.65999985,51.29999924,54.65804955,12.14295672,0.074167183,6.589226002,11.91329729,2.291702767,1.588250782,0.210758511,1.809114567,0.032886998,0.048236842,0.02916099,0.296981428,28.20000013,0.634,17.89999962,23.96666654,9.033333143
5064.684,426.0020898,279366.2396,1003.976545,24683.36991,20.97643658,28.22084498,1.926824862,1.403424934,1426.478367,1400.700417,1.418198903,1.130327101,0.2731045,423700.3086,3.222154317,189.4595871,215.151549,184.6242644,172.139775,177.1997547,0.78565036,0.804052425,26.92000008,16.87645113,21.57990074,320.6867002,358.0513471,371.059981,527.6692162,380.9200643,562.0239741,1.795834025,2.596111596,46.18989944,1594.319911,0.037999999,0.211538463,0.046769231,0.021615385,0.590000001,0.039615385,0.072153846,4.670000076,10.51666657,38.08333397,0.25,0.969999989,8.738333384,0.271666663,0.925000002,0.675000012,39.09333229,0.776666661,8.550000191,87.19999886,3.524999976,12.79999971,26.25,1.62500003,4.075000048,29.02499962,39.02500057,1.650000036,0.479999989,83.11000061,32.65999985,33.29999924,54.58750018,11.57604167,0.06513125,6.555000024,12.06129168,2.233687517,1.571854175,0.21252083,1.840870833,0.031283333,0.04711875,0.0278375,0.287229166,27.63333321,0.627,18.46666718,23.33333333,8.933333079
4405.973,424.0867018,252557.6994,997.4669495,20355.01648,23.09109426,28.18080004,2.203811407,1.141991458,1353.741172,1419.438552,1.413464487,0.987877938,0.204961653,421993.7734,7.970138928,193.5370045,211.0481682,179.8192571,167.2678194,178.797959,1.865047654,1.684624292,26.92000008,19.88541659,21.57990074,285.9801,555.4842911,300.3564663,515.0895322,492.9604365,417.444397,1.795834025,0.956936412,46.18989944,1451.969934,0.036909091,0.201000001,0.045181818,0.025545455,0.559090902,0.036090909,0.069818183,4.699999809,10.38400002,38.02000046,0.260000002,1.0,8.487999916,0.265999997,0.839999998,0.663999999,39.45400009,0.751999998,8.500000238,87.47500038,4.324999928,12.94999981,25.67500019,1.849999994,4.024999976,28.44999981,40.25,1.650000036,0.5,83.75,31.60000038,54.59999847,54.70750046,11.62000008,0.0688,6.410250068,11.98999996,2.307249999,1.560749996,0.214999998,1.871474987,0.031575,0.04585,0.0282,0.285000001,26.56666692,0.625,18.96666654,23.03333282,8.600000064
4904.134,433.914514,282830.3477,1001.738378,23017.40739,22.51239105,28.34657947,0.57801791,1.347276191,1426.478367,1419.438552,1.413656324,1.033463041,0.312981253,422974.8932,1.164043044,211.4111392,227.9688142,194.0334562,179.4584255,192.8305976,1.146186687,1.159317307,26.92000008,16.87645113,21.57990074,333.0249952,566.3235792,625.437528,606.120519,467.4194323,417.444397,2.151929716,2.672185808,46.18989944,1637.024918,0.039107692,0.2383,0.054507693,0.020123077,0.624807692,0.051392307,0.076561539,4.659999847,10.47666661,38.74999936,0.241666667,0.808333337,8.421666781,0.263333331,0.826666663,0.685000002,38.8233331,0.770000001,8.525000095,87.64999962,4.174999952,12.75,24.69999981,1.62500003,4.24999994,28.52499962,40.89999962,1.700000048,0.50999999,83.83999634,32.65999985,49.72000122,54.78212699,11.9366517,0.064502263,6.497533962,11.83952487,2.210248895,1.569253404,0.222398189,1.822470595,0.031902716,0.048529411,0.028273756,0.297579187,26.43333308,0.631,18.0,23.5,8.666666667
4760.093,427.152272,283223.6654,998.1431936,18522.46769,22.13205349,28.06976624,1.921778035,1.368267978,1396.894099,1386.708577,1.423579747,0.991106816,0.376947444,388631.7592,1.234188303,214.7020397,226.4565061,192.0826238,171.6781368,192.3040581,0.952426195,0.940380341,26.92000008,16.87645113,21.57990074,302.5137573,614.4996663,375.3558871,447.1897558,391.7613182,430.0607135,2.157651931,1.722661592,46.18989944,1508.909935,0.04025,0.222833334,0.051583334,0.019,0.755833323,0.05125,0.071166666,4.71999979,10.54166667,38.56666629,0.256666665,0.809999992,8.419999917,0.25166667,0.843333334,0.696666668,39.111667,0.745000005,8.374999762,87.90000153,4.0,12.8499999,22.67500019,1.550000012,4.325000048,30.09999943,41.35000038,1.650000036,0.49000001,83.37000275,36.52000046,49.72000122,54.57394743,11.80894756,0.062555263,6.560500032,12.0765,2.237394755,1.563526319,0.21773684,1.841192117,0.032997369,0.048568421,0.028089474,0.305263157,25.36666679,0.63,17.90000025,23.5,8.199999968
4949.437,424.1866831,280368.3555,1000.25882,23441.85006,20.35643621,28.16084353,0.198949457,1.40300187,1410.856481,1386.708577,1.423399051,1.070006986,0.332967281,421993.7734,1.242666592,212.3971183,225.8036556,187.7490889,165.9607817,187.8830973,0.615719403,0.647011052,26.92000008,14.47810177,21.57990074,274.1433462,371.9654256,423.3446198,366.0258606,467.4194323,542.9293887,2.151929716,0.956936412,46.18989944,1622.789932,0.039384616,0.241615384,0.056230769,0.017307692,0.729999996,0.055846154,0.076384617,4.710000038,10.46499983,38.91666603,0.243333332,0.896666666,8.124999921,0.236666669,0.859999994,0.701666663,38.66833305,0.710000008,8.525000095,87.72500038,3.675000072,12.75,21.22499943,1.725000024,4.449999928,31.27500057,41.32499981,1.650000036,0.50999999,83.66999817,29.53000069,49.72000122,54.60929834,11.54912295,0.066687499,6.555947395,12.03515788,2.193017576,1.575228075,0.218736842,1.837270174,0.032194738,0.047135088,0.028975438,0.297947371,26.93333308,0.63,18.56666629,23.16666667,7.999999841
4972.405,417.1325729,279370.2747,1003.464734,25958.33781,22.68214146,28.22084498,0.198949457,1.402646547,1400.620991,1419.438552,1.399129957,1.111628493,0.290776079,416358.9036,1.238361071,212.6552321,231.8438918,193.436814,169.872359,190.2217464,0.599521743,0.651565805,26.92000008,19.2319444,21.57990074,302.5137573,614.4996663,375.3558871,515.0895322,461.8504766,602.4947662,1.795834025,2.672185808,46.18989944,1679.729927,0.0402,0.236866667,0.059,0.0154,0.796000004,0.059533334,0.074733334,4.659999847,10.33499988,39.2166659,0.24833333,0.896666666,8.451666673,0.215000001,0.863333325,0.688333333,38.90833282,0.705000003,8.23333327,88.33333333,3.449999928,12.69999981,23.5,1.666666667,4.499999841,29.73333359,40.59999975,1.700000048,0.49000001,83.44999695,29.53000069,54.59999847,54.34345236,11.70059527,0.07352381,6.643690484,12.34369047,2.243571436,1.587380968,0.22452381,1.858559518,0.033077381,0.047333333,0.03002381,0.302380955,27.86666679,0.631,18.76666705,24.06666692,9.066666603
5033.371,416.6387491,277235.0117,1003.948112,25528.39689,23.16957021,28.06976624,0.5930701,1.395524015,1353.741172,1417.57895,1.415696094,1.161355332,0.233966338,405618.9961,1.218986387,203.1295694,225.7290967,188.5788129,166.9376666,184.49318,0.619621602,0.657049978,26.92000008,19.55069439,21.57990074,333.0249952,474.5222384,375.3558871,606.120519,569.5173314,602.4947662,1.420706516,1.722661592,46.18989944,1580.084908,0.044408333,0.250283336,0.057983333,0.014825,0.657025004,0.057008334,0.07715,4.639999866,10.32499981,39.14999962,0.226666667,0.893333336,8.591666698,0.210000001,0.861666669,0.683333337,38.48666636,0.708333333,8.325000048,88.10000038,4.074999988,12.75,23.3499999,1.650000006,4.925000072,29.07499981,41.0,1.75,0.5,83.75,31.60000038,49.72000122,54.35384589,12.01153851,0.066692308,6.56615382,12.25730779,2.379230765,1.55653844,0.226153847,1.867038452,0.033384616,0.047576923,0.030076923,0.306153849,28.20000013,0.632,18.0,23.4666659,8.833333015
4994.939,415.9592776,276422.5,1003.473999,23146.92582,23.10846313,28.03621197,0.198949457,1.362201601,1382.615995,1400.700417,1.265849733,0.968512952,0.393317846,388631.7592,1.278996358,194.4942513,203.74318,180.7977606,174.9679273,177.5872866,1.198200484,1.174204104,26.92000008,19.11944437,21.57990074,247.0191434,409.5903931,371.059981,366.0258606,526.9718679,562.0239741,1.420706516,2.007879948,46.18989944,1722.434921,0.04375,0.241916666,0.054583333,0.016333334,0.654166664,0.050833333,0.076666667,4.75,10.09499995,38.29999987,0.241666667,1.001666655,8.324999968,0.258333338,0.919999997,0.663333327,39.17499924,0.75333333,8.349999905,88.22500038,4.249999881,12.54999971,24.20000029,1.62500003,4.650000095,28.42499971,41.10000038,1.650000036,0.49000001,84.26000214,39.75999832,51.70000076,54.69500036,11.79499998,0.06685,6.470999992,11.95149994,2.304499972,1.54724997,0.22575,1.847125009,0.03275,0.048475,0.028,0.301250005,27.23333295,0.648,18.26666641,23.70000013,8.799999873
3560.15,447.4441608,276422.5,1003.473999,12439.72182,23.92013748,28.06784606,0.5930701,0.932539928,1385.925755,1405.731323,1.413656324,0.695795198,0.238317167,423700.3086,22.65023817,186.4075712,204.7132467,183.0566123,173.6564213,178.2437369,3.065885517,2.819919782,26.92000008,19.11944437,21.57990074,302.5137573,555.4842911,423.3446198,447.1897558,523.2242915,417.444397,1.795834025,2.007879948,46.18989944,1209.974922,0.041750001,0.231000001,0.054,0.020375,0.5625,0.039125,0.075625001,4.690000057,10.27600002,37.7,0.264000002,1.021999991,8.61799984,0.324000001,0.929999995,0.641999984,39.62799988,0.829999995,8.275000095,88.10000038,4.450000048,12.8499999,23.9749999,1.675000012,4.25,28.87500048,41.24999905,1.650000036,0.469999999,83.86000061,29.53000069,51.29999924,54.85119057,12.28174601,0.061892857,6.461587327,11.68043644,2.330674627,1.551865054,0.22126984,1.808174608,0.033436508,0.050436508,0.028964286,0.302142862,26.06666692,0.665,17.33333333,23.40000025,8.866666794
4493.96,451.0156223,276379.3203,1003.965701,22705.09819,21.8878901,28.18080004,1.926824862,1.231310258,1396.894099,1386.708577,1.423579747,0.95336058,0.277724133,431540.9336,32.51649958,180.4931618,181.2420769,182.4474475,180.5450099,170.1576462,2.238315813,2.174448396,26.92000008,19.11944437,21.57990074,274.1433462,379.9051221,502.6396383,389.5609576,467.4194323,629.1351318,2.271310096,2.596111596,46.18989944,1446.284973,0.042307693,0.215615385,0.053692308,0.026230769,0.515384612,0.033461539,0.07423077,4.820000172,10.13166682,37.65000025,0.310000002,0.893333356,8.638333321,0.418333332,0.800000002,0.606666664,39.93666649,0.824999998,8.333333015,87.86666616,3.75,13.05000019,25.96666718,1.666666667,4.199999968,27.03333346,41.13333257,1.75,0.5,83.30000305,31.39999962,54.59999847,55.36852912,12.65264701,0.053517647,6.346588244,11.00076465,2.318558824,1.544205869,0.228117648,1.733823532,0.031735294,0.05,0.028911765,0.299588241,26.56666692,0.678,19.03333346,23.60000038,9.03333346
4938.125,420.9768133,279965.349,1003.880099,28035.46012,18.94974236,28.34657947,0.598748075,1.401062747,1426.478367,1406.245388,1.423579747,0.978199676,0.422597005,388631.7592,1.252171556,228.8570379,248.2420432,225.3642546,202.4150143,214.2520269,0.801824232,0.861022522,26.92000008,14.75236865,21.57990074,373.1432889,409.5903931,433.7600085,531.8088849,569.5173314,653.5886688,1.795834025,2.596111596,46.18989944,1618.724972,0.039246154,0.246307692,0.060938462,0.0138,0.805353843,0.068423077,0.077638462,4.800000191,10.58499988,39.5833327,0.245,0.725000004,9.015000184,0.239999997,0.793333342,0.698333333,38.17666562,0.691666683,8.26666673,88.03333282,3.700000048,13.05000019,30.86666616,1.566666683,3.999999841,23.79999987,39.76666641,1.75,0.519999981,83.61000061,39.75999832,38.11999893,55.3097161,12.51740891,0.051190283,6.310080976,11.39574911,2.259271268,1.553502018,0.221174089,1.806226719,0.031757085,0.050356275,0.028398786,0.293380567,27.99999936,0.674,17.60000038,24.33333333,9.233333588
4992.422,409.4882181,279026.5703,1003.841189,28898.43717,19.35981846,28.22084498,0.200531074,1.438808123,1382.615995,1410.273085,1.423579747,1.030333695,0.408335049,428731.0586,1.15035979,238.2570235,257.5614897,234.795276,212.6728325,219.981568,0.603597974,0.627422877,26.92000008,15.83194355,21.57990074,302.5137573,474.5222384,423.3446198,500.1458689,461.8504766,569.7761688,1.795834025,2.04267095,46.18989944,1575.749985,0.038076922,0.241846151,0.058,0.012769231,0.856923071,0.069230769,0.076307692,4.869999886,10.45333354,38.88333384,0.226666667,0.851666659,8.865000089,0.219999999,0.893333326,0.685000002,38.34666697,0.678333342,8.725000143,87.67499924,4.549999952,12.94999981,32.0,1.62500003,3.850000024,22.07500029,40.45000076,1.75,0.479999989,82.76999664,39.75999832,49.40000153,55.46130975,12.91607142,0.0555,6.356607142,11.157619,2.256904755,1.56565476,0.225476192,1.756285706,0.031958333,0.049857143,0.028696429,0.297083335,27.73333359,0.673,18.43333308,24.93333371,8.933333397
4947.777,406.0123065,275892.4102,1003.643598,28530.5804,17.80154296,28.16084353,2.203811407,1.460343346,1385.925755,1392.353278,1.42128332,1.000141261,0.238317167,418289.3203,4.406221494,234.0035375,259.1792202,233.5938034,210.9164944,218.8506743,0.615799222,0.663130703,26.92000008,17.3218447,21.57990074,290.753301,614.4996663,576.1624425,527.6692162,569.5173314,430.0607135,2.204140872,3.02595372,46.18989944,1590.074989,0.041025,0.248574998,0.059141666,0.017208333,0.701941674,0.056525,0.079099998,4.739999771,10.51666673,38.05000051,0.24,0.891666671,8.8483332,0.219999999,0.885,0.638333331,38.87833341,0.713333338,8.600000143,87.64999962,4.024999976,12.70000029,35.32499981,1.62500003,3.649999976,19.02499962,40.375,1.800000012,0.50999999,83.51999664,36.52000046,51.29999924,55.50862759,13.00725501,0.051249019,6.301745113,11.044098,2.259941175,1.569176478,0.222803922,1.752998038,0.031796079,0.050413725,0.028598039,0.300666669,28.13333384,0.675,18.43333308,24.16666667,9.366666794
5255.272,401.7585067,280813.2253,1003.989009,28767.31047,17.43824164,28.03621197,1.921778035,1.477874642,1423.802816,1417.57895,1.423399051,1.024274843,0.438869365,388631.7592,1.907699416,213.2224185,243.1506774,210.1132819,185.8939813,199.7503427,0.636153581,0.697758481,26.92000008,16.87645113,21.57990074,333.0249952,566.3235792,371.059981,366.0258606,492.9604365,653.5886688,1.795834025,1.956776569,46.18989944,1790.624962,0.041142858,0.250428567,0.057,0.016714286,0.72142856,0.056285714,0.078714286,4.679999828,10.46499983,37.0833327,0.255,1.084999998,9.096666813,0.256666665,1.015000006,0.62166667,39.48000081,0.758333335,8.600000143,87.54999924,3.825000048,12.8499999,24.0999999,1.650000036,4.074999988,28.44999981,41.72500038,1.75,0.460000008,82.98000336,29.53000069,41.59999847,55.53161769,12.58455873,0.05197549,6.328235281,11.02330876,2.277426456,1.575220593,0.222058823,1.742340682,0.031583333,0.051088236,0.028558824,0.298651964,28.0,0.675,18.63333384,24.3333327,9.0
5188.409,403.6938801,280713.4049,1003.971123,28823.35156,16.5360957,28.39594412,1.921778035,1.445281252,1388.815782,1406.245388,1.418198903,0.947927795,0.337877944,417891.9727,1.845828419,210.6868661,240.8173262,208.4035447,186.726757,198.0973638,0.835687811,0.899179474,26.92000008,15.75473499,21.57990074,374.7739716,555.4842911,375.3558871,500.1458689,406.7349996,542.9293887,1.795834025,3.02595372,46.18989944,1718.999962,0.040107692,0.24499231,0.056515385,0.018623077,0.546199993,0.044446153,0.0758,4.820000172,10.30999994,37.15000025,0.251666665,1.141666661,8.875,0.283333329,0.955000013,0.596666664,38.96500015,0.808333317,8.400000095,87.42500114,3.800000072,12.94999981,23.04999971,1.700000018,4.5,28.09999943,42.64999962,1.75,0.5,83.15000153,36.52000046,33.29999924,55.43574539,12.86030699,0.052714912,6.375306981,11.20929826,2.279714904,1.579999982,0.216337716,1.758765346,0.031274123,0.050530702,0.028857456,0.298925443,27.83333333,0.664,18.06666692,24.63333384,9.200000127
4583.013,405.9520953,251904.2648,989.4418691,23873.29597,18.92756001,28.06784606,0.147869194,1.312122142,1396.894099,1426.397217,1.413656324,0.856217641,0.408335049,416358.9036,16.05683829,206.5628789,215.6325334,204.9311396,190.6346499,187.7940426,1.067627603,1.077279295,26.92000008,19.2319444,21.57990074,320.6867002,409.5903931,625.437528,515.0895322,523.2242915,417.444397,2.175757309,2.091029053,46.18989944,1504.124975,0.042000001,0.249833335,0.05925,0.017666666,0.737499992,0.057583333,0.080000001,4.710000038,10.65499989,37.81666692,0.245,0.946666658,9.071666718,0.25166667,0.893333336,0.610000004,39.1850001,0.776666671,8.5,87.16666667,3.599999984,12.69999981,24.10000038,1.933333317,4.699999968,26.76666705,42.5,1.650000036,0.479999989,83.61000061,29.53000069,41.59999847,55.42222261,12.65833335,0.053388889,6.421388878,11.01916667,2.316111075,1.596111117,0.221805555,1.716472208,0.032597223,0.050208333,0.030222222,0.300555555,27.20000013,0.679,18.5,24.3333327,8.800000191
5181.219,406.7383465,276222.1458,1004.270467,27990.32202,17.42640781,28.22084498,0.198949457,1.46644329,1386.872442,1419.815094,1.418198903,1.026831898,0.438869365,423700.3086,3.044018785,194.7046509,199.8185196,188.3193722,168.4043719,176.6897882,0.620412166,0.598045329,26.92000008,16.87645113,21.57990074,302.5137573,358.0513471,300.3564663,500.1458689,492.9604365,290.5897166,2.175757309,2.007879948,46.18989944,1761.974968,0.04273077,0.246307692,0.054523077,0.018207693,0.549438458,0.042184616,0.081307693,4.75,10.45000013,37.90000025,0.248333332,1.001666655,8.908333302,0.266666661,0.918333342,0.626666645,38.8149999,0.74666667,8.625000238,87.25,3.849999905,12.8499999,23.75,1.75,4.550000072,26.7249999,43.22500038,1.650000036,0.5,83.12000275,29.53000069,49.72000122,55.2705881,12.69434388,0.052174208,6.371900447,11.31893664,2.303552015,1.587624425,0.218167419,1.777527141,0.032468326,0.050678733,0.030780543,0.302149326,27.93333308,0.679,17.99999936,24.46666718,8.566666603
