Repository: notKguin/MMK-Informservice

File: final_project/project/ML-intensive_final_project_cleaned.csv (part 38 of 39)
Количество чугуна (т),Удельный расход кокса (кг/т),Расход холодного дутья (м³/ч),t горячего дутья (°С),Расход природного газа (м³/ч),t природного газа (°С),Содержание кислорода в дутье (%),Расход пара на увлажнение (т/ч),Перепад давлений общий (ат),t чугуна на выпуске (лётка 1) (°С),t чугуна на выпуске (лётка 2) (°С),Давление колошникового газа (ат),Перепад давлений нижний (ат),Перепад давлений верхний (ат),Выход колошникового газа (м³/ч),Положение клапана малый снорт (%),t колошникового газа 1 (°С),t колошникового газа 2 (°С),t колошникового газа 3 (°С),t колошникового газа 4 (°С),t колошникового газа в пылеуловителе (°С),Уровень засыпи (запад) (м),Уровень засыпи (восток) (м),CO в колошниковом газе (%),CO₂ в колошниковом газе (%),H₂ в колошниковом газе (%),t периферийных газов 1 (°С),t периферийных газов 2 (°С),t периферийных газов 3 (°С),t периферийных газов 4 (°С),t периферийных газов 5 (°С),t периферийных газов 6 (°С),Уровень засыпи (север) (м),Уровень засыпи (юг) (м),N₂ в колошниковом газе (%),Шлак,Чугун.Cr,Чугун.Mn,Чугун.P,Чугун.S,Чугун.Si,Чугун.Ti,Чугун.V,Чугун.C,Шлак.Al₂O₃,Шлак.CaO,Шлак.FeO,Шлак.Ko,Шлак.MgO,Шлак.MnO,Шлак.NaO,Шлак.S,Шлак.SiO₂,Шлак.TiO₂,Бар М10,Бар М25,Влага,Зола,Кокс +80 мм,Кокс -25 мм,Кокс 40-25 мм,Кокс 60-40 мм,Кокс 80-60 мм,Летучие,Сера К,Углерод,CRI,CSR,Fe,FeO,S,SiO₂,CaO,MgO,Al₂O₃,TiO₂,Osn,P,Zn,Cr,MnO,O₂ в горячем дутье,Доля агломерата,Колошниковый газ (CO₂),Колошниковый газ (CO),Колошниковый газ (H₂)
4999.355,414.6026223,274199.582,1004.000954,28412.93807,17.59666399,28.39594412,1.921778035,1.435957,1385.925755,1419.815094,1.423579747,1.097607558,0.337877944,421993.7734,14.89262072,221.2042605,233.2982305,209.7360897,190.5244567,201.0617065,0.638640404,0.572404839,26.92000008,14.75236865,21.57990074,320.6867002,555.4842911,345.2150757,500.1458689,569.5173314,629.1351318,1.51773268,0.956936412,46.18989944,1733.324982,0.040769231,0.24,0.053461538,0.014692308,0.6326923,0.050076923,0.086692308,4.739999771,10.45000013,38.65000025,0.23833333,0.944999993,8.921666622,0.238333337,0.88166666,0.663333346,38.74666595,0.764999996,8.625,87.42500114,3.824999988,13.0999999,24.7750001,1.724999994,4.12499994,26.5250001,42.85000038,1.399999976,0.50999999,83.18000031,39.75999832,51.29999924,55.78000018,12.7733333,0.0505,6.269333315,10.86166646,2.192666674,1.537666659,0.220333332,1.732966665,0.031,0.0503,0.0283,0.291333338,28.23333359,0.671,18.40000025,24.26666641,8.666666667
4973.408,408.9100792,274996.0859,1004.306371,29462.41423,17.01669776,28.05811008,1.143367794,1.427302356,1385.925755,1406.245388,1.407830606,0.996919331,0.430299599,405618.9961,5.360377662,245.1574237,255.5501486,223.3678087,206.4032605,218.9440746,0.602654662,0.599425013,26.92000008,19.2319444,21.57990074,373.1432889,287.5351709,423.3446198,515.0895322,569.5173314,640.7144445,2.151929716,2.091029053,46.18989944,1618.724972,0.036561538,0.2195,0.053515385,0.017184615,0.670715382,0.051523077,0.084446154,4.690000057,10.51333348,38.10000038,0.236666664,0.965000004,8.363333225,0.263333336,0.926666657,0.639999996,38.89999962,0.765000006,8.600000064,87.40000153,3.649999976,13.1500001,26.03333282,1.866666675,4.0,25.73333359,42.36666616,1.75,0.5,82.73999786,36.52000046,41.59999847,55.65794889,12.55794874,0.048858975,6.270512808,10.98176919,2.191333371,1.520384616,0.218076921,1.752166665,0.031397436,0.050930769,0.028961538,0.290948719,28.13333321,0.675,18.29999987,24.26666641,9.03333346
4944.239,402.9916822,275139.3112,1004.435112,29633.69336,18.61476942,28.03621197,0.495418048,1.437352027,1400.620991,1406.245388,1.413464487,1.069276549,0.366849748,405618.9961,1.587826197,246.8793621,263.9472491,233.6997515,218.8596433,226.4832865,0.605223941,0.612180454,26.92000008,15.75473499,21.57990074,374.7739716,474.5222384,470.5739644,366.0258606,391.7613182,417.444397,2.128744225,2.007879948,46.18989944,1504.124985,0.04,0.238999999,0.056769231,0.014692308,0.700769236,0.056692308,0.089923078,4.78000021,10.48666668,38.43333308,0.234999999,0.944999993,8.796666781,0.229999997,0.919999997,0.648333331,39.13666662,0.758333335,8.799999952,87.30000114,3.675000072,13.1500001,27.4000001,1.775000006,4.274999976,24.4000001,42.15000057,1.75,0.460000008,82.81999969,36.52000046,41.59999847,55.7297617,12.87063491,0.052797619,6.20325396,10.92861108,2.240952396,1.548293652,0.222976189,1.762357154,0.031884921,0.05159127,0.028892857,0.295873019,28.09999975,0.676,18.90000025,24.36666679,9.099999746
4807.341,401.0558741,272203.0247,1004.300229,26002.96493,18.70616031,28.16084353,2.203811407,1.399213925,1382.615995,1400.700417,1.399129957,0.992648748,0.406258147,431540.9336,15.45843422,243.8818531,265.5539627,240.0982094,221.4622383,225.8056679,0.61124969,0.605699083,26.92000008,19.11944437,21.57990074,373.1432889,474.5222384,423.3446198,366.0258606,461.8504766,569.7761688,1.51773268,2.596111596,46.18989944,1790.624962,0.03865,0.231550002,0.060466666,0.017925,0.714275002,0.056191667,0.085925002,4.630000114,10.62833341,37.78333346,0.226666667,0.946666658,9.068333467,0.231666664,0.936666667,0.635,39.43000031,0.774999996,8.725000143,87.39999962,3.600000024,12.70000029,25.79999971,1.62500003,4.224999905,25.10000038,43.25,1.449999988,0.439999998,83.81999969,29.53000069,38.11999893,56.03419091,13.25312506,0.047126838,6.158749983,10.65402576,2.250882345,1.5633456,0.226268382,1.731360288,0.03266728,0.0525625,0.030040441,0.295183827,28.29999987,0.678,18.20000013,24.79999987,9.100000064
4891.988,408.0458345,275028.8242,1002.986234,29834.61947,19.10435128,28.18080004,1.143367794,1.416544482,1426.478367,1426.397217,1.413464487,0.918110723,0.337877944,421993.7734,2.516785117,243.6591618,263.2656809,246.6279653,225.1481317,228.1791426,0.631070361,0.655320744,26.92000008,14.47810177,21.57990074,285.9801,474.5222384,433.7600085,500.1458689,553.1125348,629.1351318,2.175757309,1.956776569,46.18989944,1718.999969,0.042384616,0.263833333,0.054076924,0.020538461,0.595384623,0.038307692,0.082923077,4.610000134,10.64166657,37.06666692,0.25666666,1.008333315,8.951666514,0.478333342,0.909999996,0.626666675,39.58166631,0.800000002,8.824999809,86.72499847,3.675000012,12.6500001,29.74999952,1.949999988,4.275000036,22.92500019,41.10000038,1.399999976,0.419999987,83.44000244,39.75999832,49.72000122,55.95565592,13.07533935,0.048674208,6.159547468,10.65314481,2.228257941,1.578031673,0.227194572,1.730524888,0.033056562,0.053375566,0.029848416,0.296085971,27.66666667,0.672,18.53333282,24.83333333,8.933333079
4825.272,401.0310896,271305.1745,1004.192169,29999.63184,20.48387015,28.06976624,0.495418048,1.448750685,1400.620991,1417.57895,1.415696094,0.920163803,0.496877329,416358.9036,9.737538919,248.6440957,270.836345,259.0623163,240.3680604,237.9814078,0.603329744,0.580474822,26.92000008,19.11944437,21.57990074,290.753301,385.2594465,625.437528,606.120519,406.7349996,629.1351318,2.151929716,2.672185808,46.18989944,1489.799976,0.042384616,0.238999999,0.057276923,0.015892308,0.621123075,0.050576923,0.088861539,4.710000038,10.33333333,38.43333308,0.238333332,0.898333331,9.206666629,0.666666667,0.814999998,0.666666667,38.31000074,0.758333325,8.5,87.29999924,3.824999988,13.0,27.07500029,1.900000006,4.400000095,23.9749999,42.65000057,1.5,0.479999989,83.48999786,29.53000069,49.40000153,55.63229179,13.04145841,0.051991667,6.336812523,10.97939575,2.160083326,1.585520844,0.226770835,1.732924986,0.033429167,0.055847916,0.032554167,0.302208341,27.93333308,0.676,17.03333346,24.73333295,9.099999746
4823.237,403.3747087,274494.7813,1004.355827,29951.03198,21.83633232,28.22084498,0.198949457,1.440355942,1388.815782,1400.700417,1.415696094,0.805488532,0.542740267,417891.9727,3.139262249,251.8378321,262.4501171,253.2307116,232.4162356,235.6352444,0.611629715,0.530799177,26.92000008,19.55069439,21.57990074,374.7739716,358.0513471,345.2150757,515.0895322,492.9604365,569.7761688,1.795834025,2.007879948,46.18989944,1461.149977,0.045461539,0.263833333,0.057916667,0.013833334,0.645833338,0.053083334,0.088333334,4.769999981,10.28333346,38.56666692,0.226666667,0.88500001,9.445000013,0.218333334,0.848333339,0.659999996,38.68499947,0.731666674,8.5,86.99999809,3.575000048,12.75,17.02499986,1.875,5.200000048,27.75,48.15000057,1.550000012,0.550000012,83.95999908,39.75999832,51.29999924,55.87187495,12.68597229,0.048919643,6.152222261,10.71687495,2.171736135,1.56930556,0.226631945,1.742770838,0.033635417,0.056329861,0.033329862,0.301423616,27.59999975,0.673,17.19999949,24.76666705,9.033333143
4878.808,404.6828533,274336.1224,1004.30143,29251.94157,22.85078454,28.03621197,0.200531074,1.442633982,1386.872442,1400.700417,1.418198903,0.898262531,0.318536094,417891.9727,6.830400328,242.4710916,253.7026183,241.7056675,220.4076379,225.2264754,0.643636554,0.60342248,26.92000008,16.87645113,21.57990074,290.753301,409.5903931,576.1624425,316.8756472,492.9604365,569.7761688,2.204140872,2.04267095,46.18989944,1676.024975,0.042692308,0.238999999,0.054461539,0.015692308,0.591538461,0.045538461,0.090846154,4.599999905,10.34833336,37.75,0.253333333,0.991666665,9.445000172,0.229999997,0.893333326,0.638333331,38.82833354,0.780000011,8.399999619,87.30000051,3.574999988,13.04999971,19.73333359,1.666666706,4.833333333,25.53333346,48.23333359,1.600000024,0.5,83.16000366,29.53000069,54.59999847,55.90000015,12.94166668,0.048722222,6.140833338,10.8077777,2.127777775,1.562777768,0.229722222,1.760583328,0.032138889,0.054916667,0.031944445,0.295555557,26.96666654,0.678,18.06666692,24.89999962,9.066666603
4841.586,409.0960937,274225.2201,1004.245916,29842.88867,21.44188241,28.39594412,1.921778035,1.43282484,1396.894099,1406.245388,1.413656324,1.114119594,0.318536094,428731.0586,6.242364302,238.0512161,248.437439,246.2591324,226.0234966,225.5675297,0.622615052,0.567280314,26.92000008,15.75473499,21.57990074,290.753301,474.5222384,375.3558871,527.6692162,492.9604365,569.7761688,2.204140872,1.722661592,46.18989944,1590.074982,0.0397,0.778900003,0.058184616,0.018384616,0.575638459,0.047415385,0.096361538,4.690000057,10.73999977,36.65000025,0.248333327,1.148333321,9.073333263,0.700000008,0.941666663,0.611666669,39.09666634,0.836666663,8.674999952,87.29999924,3.525000036,12.94999981,22.57499981,1.75,4.850000143,25.75000048,45.07499981,1.650000036,0.5,83.33000183,32.65999985,54.59999847,56.25620893,12.83496729,0.044318628,6.089558859,10.51191177,2.094395437,1.546094761,0.231683005,1.727375825,0.030588235,0.046656863,0.032163399,0.294983663,28.73333359,0.673,17.76666641,25.16666667,9.199999809
4749.237,401.8308217,274636.2969,1004.210065,29887.80884,18.50646214,28.18080004,1.926824862,1.412102987,1400.620991,1419.815094,1.407830606,0.755062828,0.228407709,388631.7592,5.780258993,252.4072959,266.4452375,268.2831675,241.0330461,241.6171379,0.587027798,0.541644694,26.92000008,16.87645113,21.57990074,285.9801,474.5222384,345.2150757,606.120519,553.1125348,602.4947662,2.271310096,1.722661592,46.18989944,1561.424999,0.037181818,0.488076922,0.05423077,0.018,0.712307696,0.052153846,0.095076924,4.690000057,10.57333326,36.48333295,0.261666665,1.156666666,8.558333397,0.478333342,0.941666663,0.606666674,39.65999985,0.836666673,8.699999809,87.52499962,3.624999881,12.94999981,26.45000029,1.700000018,4.399999976,26.1500001,41.30000114,1.650000036,0.49000001,83.66000366,29.53000069,49.72000122,55.95249974,13.15250004,0.05025,6.150666598,10.74033329,2.087999978,1.5945,0.241666665,1.746791666,0.030558333,0.045783333,0.034066667,0.306083337,27.73333359,0.684,17.56666629,25.06666629,8.833333333
4797.656,404.9054588,272845.5755,1004.438588,29814.8881,20.31521746,28.03621197,2.203811407,1.414833585,1423.802816,1417.57895,1.413464487,0.850381938,0.318536094,388631.7592,8.851832529,249.1125177,270.1337897,244.2854468,234.4984404,237.0381419,0.670788514,0.632031731,26.92000008,19.2319444,21.57990074,249.8654906,358.0513471,502.6396383,389.5609576,492.9604365,629.1351318,2.151929716,2.091029053,46.18989944,1718.999962,0.04495,0.232583335,0.056891667,0.019283333,0.667566672,0.054241666,0.092008332,4.440000057,10.69833342,36.91666667,0.266666663,1.001666655,8.433333397,0.218333334,0.861666669,0.616666665,39.05499967,0.823333323,8.600000143,87.45000076,3.799999952,13.0,27.42500019,1.62500003,4.125,25.0250001,41.80000019,1.650000036,0.5,83.48000336,29.53000069,33.29999924,55.92222224,13.4333334,0.045361111,6.205833329,10.71638883,2.083333333,1.623333322,0.246666663,1.727305545,0.029861111,0.046833334,0.033833333,0.304166669,28.36666616,0.692,16.63333321,24.76666705,9.166666667
4681.462,403.7981502,267017.4271,1004.162587,27827.63106,19.23307407,28.39594412,2.076731881,1.359036888,1353.741172,1392.353278,1.413464487,1.042225969,0.31615823,421993.7734,14.80746279,244.7842744,247.3547694,247.7690709,245.9331055,230.6370722,0.929180836,0.901582928,26.92000008,15.75473499,21.57990074,249.8654906,614.4996663,300.3564663,366.0258606,391.7613182,290.5897166,2.151929716,0.897580909,46.18989944,1862.249977,0.043453334,0.696353844,0.05634,0.017293333,0.713913337,0.05834,0.090166667,4.710000038,10.78666687,36.86666679,0.270000001,1.120000005,8.419999917,0.666666667,0.919999987,0.62166668,38.986667,0.838333329,8.399999857,87.40000153,3.849999905,12.75,25.67499971,1.75000003,4.024999976,24.89999962,43.64999962,1.600000024,0.460000008,83.61000061,29.53000069,49.72000122,55.5699999,12.71456419,0.049269231,6.404948737,11.0114616,2.107948718,1.626461521,0.243102564,1.719605122,0.029894872,0.047105128,0.030623077,0.289179489,28.50000064,0.675,17.06666692,25.29999987,8.766666412
4717.669,404.18812,266656.138,1004.136391,28053.89465,19.75491218,28.39594412,1.143367794,1.380690972,1386.872442,1386.708577,1.423399051,1.134170145,0.245861887,388631.7592,26.01267092,216.267903,225.6227449,235.7247779,233.5939401,213.4666786,0.878862254,0.880169973,26.92000008,15.75473499,21.57990074,247.0191434,371.9654256,300.3564663,316.8756472,391.7613182,290.5897166,1.420706516,2.04267095,46.18989944,1676.024979,0.043000001,0.696353844,0.056846154,0.012,0.698461537,0.070384616,0.093692308,4.670000076,10.81833331,39.05000051,0.281666669,0.853333324,8.63500007,0.3,0.808333357,0.674999992,37.85500018,0.804999997,8.524999857,87.79999924,3.525000036,12.94999981,27.10000038,1.62500003,4.224999905,23.6500001,43.39999962,1.700000048,0.50999999,84.16999817,39.75999832,54.59999847,55.04007925,11.9293651,0.053369047,6.449523816,11.68948413,2.109563475,1.608928574,0.263055557,1.812865077,0.029468254,0.043488095,0.031210318,0.288373017,27.89999962,0.648,17.46666654,25.43333371,9.133333524
4755.714,409.5444343,269716.4284,1003.643407,30665.75342,20.78613917,28.16084353,2.076731881,1.325071201,1353.741172,1405.731323,1.423399051,1.096147644,0.228407709,418289.3203,21.62700746,230.9648889,223.8476601,237.9053345,246.619641,222.9797306,0.922052726,0.87708429,26.92000008,19.55069439,21.57990074,290.753301,379.9051221,345.2150757,531.8088849,569.5173314,290.5897166,1.394404809,1.722661592,46.18989944,1575.749969,0.037181818,0.221818183,0.050545454,0.014727273,0.584545458,0.049454545,0.081545455,4.570000172,10.27000014,38.73333359,0.256666668,1.083333313,7.856666803,0.219999996,0.941666663,0.649999996,39.24666659,0.818333338,8.75,87.17500114,4.024999976,13.0,26.375,1.600000024,4.25,24.67499971,43.10000038,1.700000048,0.50999999,83.47000122,36.52000046,54.59999847,55.08174589,11.68412706,0.056130953,6.396190511,11.72908732,2.056984111,1.588730158,0.26452381,1.834103169,0.029765873,0.045666667,0.030460317,0.287500001,28.56666629,0.632,17.56666692,25.63333321,9.033333143
4593.637,416.5499749,273102.6224,1004.416056,30999.68571,24.13984215,28.16084353,0.495418048,1.308338841,1426.478367,1410.273085,1.413656324,0.972144715,0.335680354,405618.9961,5.237995053,257.9637311,241.8306986,262.1588205,264.8271001,242.5952441,0.893757219,0.83998509,26.92000008,15.75473499,21.57990074,274.1433462,474.5222384,345.2150757,447.1897558,380.9200643,653.5886688,2.128744225,1.722661592,46.18989944,1633.049995,0.039375,0.232583335,0.059116667,0.018483334,0.665616661,0.060308333,0.088233334,4.630000114,10.64500014,38.04999987,0.278333329,1.068333328,8.063333432,0.223333331,0.906666666,0.638333331,39.61666679,0.87833333,8.724999905,87.09999847,3.875,12.9000001,24.9749999,1.600000024,4.525000095,23.89999962,45.00000095,1.700000048,0.5,83.59999847,31.60000038,41.59999847,55.05225615,11.86649389,0.056488415,6.481192078,11.55184456,2.070076206,1.615899397,0.27667683,1.783482929,0.028708537,0.044770122,0.031835061,0.297250003,28.06666692,0.633,17.23333295,24.80000051,9.26666673
4530.379,408.8066179,273186.1953,1004.325391,30999.60376,24.27011943,28.39594412,0.198949457,1.28277724,1388.815782,1386.708577,1.413464487,0.828966302,0.228407709,422974.8932,10.49695721,275.6878204,268.2797629,282.8345324,278.0770919,259.2447421,0.874850181,0.838788184,26.92000008,15.75473499,21.57990074,320.6867002,371.9654256,625.437528,447.1897558,569.5173314,290.5897166,2.128744225,2.596111596,46.18989944,1375.199982,0.0404,0.228999999,0.0553,0.0184,0.757999998,0.0612,0.0838,4.510000229,10.35833327,38.30000051,0.253333333,0.99999998,7.819999933,0.218333334,0.843333334,0.641666661,39.81333415,0.816666663,9.0,86.875,3.799999952,13.0,26.5250001,1.62500003,4.574999928,23.77499962,43.5,1.650000036,0.479999989,83.94999695,29.53000069,33.29999924,54.88899044,11.59634148,0.060221545,6.523441713,11.81495258,2.034464755,1.616978315,0.267425476,1.811630423,0.029778117,0.043033537,0.029545054,0.29178523,28.39999962,0.63,17.53333346,24.89999962,9.166666667
4770.339,401.3308754,272762.2891,1003.983772,28971.97607,24.12200685,28.34657947,1.921778035,1.294964189,1353.741172,1392.353278,1.413656324,0.780445812,0.335341085,421993.7734,10.95478425,243.1409035,251.701287,262.0462825,243.2105497,238.7045511,0.860533761,0.901707396,26.92000008,19.11944437,21.57990074,290.753301,555.4842911,433.7600085,447.1897558,569.5173314,290.5897166,1.795834025,1.722661592,46.18989944,1561.424992,0.037249999,0.220666666,0.055833334,0.017166667,0.755,0.061833333,0.082916667,4.559999943,10.52333339,38.45000076,0.233333332,0.956666678,7.644999981,0.216666666,0.880000005,0.63499999,39.62999916,0.815000008,8.824999809,87.0,3.375,12.9000001,25.94999981,1.725000024,4.449999928,23.24999952,44.625,1.600000024,0.479999989,83.94000244,39.75999832,54.59999847,55.01466647,11.4180001,0.061093333,6.440066589,11.71200002,1.960333347,1.641666677,0.271533336,1.818706664,0.0285,0.04154,0.029793333,0.289133336,28.29999987,0.651,16.40000057,24.63333321,9.166666667
4848.937,402.2085395,271312.1719,1004.231862,27369.87809,23.73850195,28.06784606,0.200531074,1.351671055,1388.815782,1400.700417,1.415696094,1.017519397,0.335341085,428731.0586,13.55374269,212.9540145,235.3334974,231.1480999,201.4208183,209.4720872,0.923985067,0.987859517,26.92000008,15.83194355,21.57990074,374.7739716,409.5903931,433.7600085,515.0895322,461.8504766,653.5886688,1.795834025,1.956776569,46.18989944,1618.724991,0.038333333,0.223416665,0.057083334,0.016416667,0.792499994,0.061916667,0.079833333,4.650000095,10.3499999,39.03333282,0.256666663,1.058333327,7.616666555,0.288333339,0.933333317,0.661666662,39.54999987,0.801666667,8.675000191,87.67499924,3.300000012,13.0,25.72499943,1.800000012,4.149999917,22.94999933,45.375,1.550000012,0.5,83.83000183,29.53000069,33.29999924,54.69444402,12.69444439,0.067944445,6.588888857,11.93722222,2.048888882,1.697777788,0.275000003,1.8128889,0.030555555,0.043666667,0.0295,0.278888893,28.43333308,0.668,18.03333346,25.09999975,8.899999936
4670.898,426.0054651,266268.1771,1004.138039,24975.07552,21.86587032,28.18080004,1.926824862,1.349758431,1386.872442,1417.57895,1.42128332,1.047273666,0.301903836,421993.7734,41.05481612,205.826973,214.9320965,214.202205,202.7708416,199.3384628,1.016929962,1.008649992,26.92000008,15.75473499,21.57990074,285.9801,385.2594465,502.6396383,527.6692162,569.5173314,542.9293887,2.157651931,2.04267095,46.18989944,1790.624992,0.041083334,0.223416665,0.057666667,0.016083334,0.700000003,0.055833333,0.086666667,4.730000019,10.14999994,38.99999936,0.25833333,0.843333334,7.801666578,0.236666664,0.771666676,0.651666661,39.0466671,0.761666685,8.750000238,87.02500153,3.599999964,12.94999981,25.97500038,1.650000036,4.449999928,23.25,44.67500019,1.550000012,0.49000001,84.05999756,29.53000069,41.59999847,54.63500004,12.74000001,0.060400001,6.746000004,12.06949997,2.014999968,1.684000027,0.271,1.790899998,0.0289,0.04045,0.0278,0.282500005,28.66666667,0.672,17.83333333,24.86666679,9.100000064
3708.106,421.69654,235582.9466,976.509875,14378.53593,23.12180336,28.05811008,1.497791171,0.970091114,1382.615995,1419.815094,1.265849733,0.660338764,0.310504442,423700.3086,28.24968977,227.8304551,234.6702601,220.894275,225.3609619,208.769626,2.069466859,1.975834722,26.92000008,19.2319444,21.57990074,302.5137573,409.5903931,502.6396383,366.0258606,406.7349996,417.444397,2.271310096,2.596111596,46.18989944,1160.324993,0.035272727,0.215545455,0.073454546,0.023636364,1.238181808,0.070272729,0.07790909,4.510000229,10.37500016,38.48333359,0.268333331,1.036666652,7.420000076,0.256666665,0.854999999,0.724999994,40.30833371,0.721666674,8.675000191,87.29999924,3.600000024,12.94999981,27.9000001,1.75000003,4.25,23.52499962,42.57500076,1.650000036,0.479999989,83.41000366,29.53000069,41.59999847,54.66470546,11.45343147,0.064035948,6.65852943,11.96147058,1.923529404,1.67581699,0.278856213,1.796921571,0.030421569,0.041915033,0.026535948,0.284705886,24.89999962,0.693,17.5,22.93333371,6.73333327
4633.649,408.3373244,254862.8145,1000.442022,24903.89795,22.68735035,28.22084498,1.921778035,1.221034974,1388.815782,1419.438552,1.423399051,0.78973534,0.431616645,422974.8932,19.00894706,186.3039042,196.8947175,202.5841503,186.3314368,184.3531666,1.057432358,1.009453764,26.92000008,14.47810177,21.57990074,274.1433462,614.4996663,300.3564663,447.1897558,526.9718679,569.7761688,1.51773268,2.672185808,46.18989944,1761.974968,0.039083334,0.324833333,0.059583334,0.015,0.714166666,0.063333333,0.089,4.599999905,10.36666679,39.50000064,0.244999997,0.979999999,7.376666705,0.226666667,0.846666664,0.668333332,39.49333382,0.836666673,8.775000095,87.39999962,3.87499994,13.0,25.75,1.924999982,4.024999976,23.3499999,44.95000076,1.75,0.5,83.26000214,39.75999832,51.70000076,54.54204546,11.24545473,0.069566667,6.60571016,12.19664762,1.875596592,1.707244334,0.286079546,1.846801142,0.029275568,0.041,0.025519887,0.274659094,27.83333333,0.688,18.53333346,24.0,7.899999936
4882.246,408.4520729,264454.9206,1002.075325,27362.14591,21.14426871,28.22084498,2.076731881,1.353758956,1385.925755,1410.273085,1.423399051,0.890067945,0.310504442,416358.9036,6.769411186,193.8028564,192.2632491,196.1508598,189.8156376,187.174146,0.905943272,0.871450211,26.92000008,14.47810177,21.57990074,247.0191434,555.4842911,300.3564663,515.0895322,553.1125348,640.7144445,1.394404809,1.722661592,46.18989944,1776.299968,0.037,0.218833332,0.056166667,0.015166667,0.639166668,0.05325,0.081916667,4.619999886,10.07499997,40.04999987,0.251666663,0.961666673,7.093333244,0.221666664,0.834999988,0.659999996,39.4766655,0.800000002,8.73333327,87.5,3.725000024,13.05000019,27.29999987,1.766666691,3.899999936,22.70000076,44.33333333,1.700000048,0.50999999,82.80999756,39.75999832,54.59999847,54.43501382,11.40644265,0.072404762,6.632100808,12.28084021,1.979103665,1.720084024,0.272787115,1.852637247,0.029642857,0.041070029,0.025694678,0.285182076,28.36666616,0.685,17.93333308,24.46666654,8.933333397
5033.717,414.329742,271144.3704,1001.830208,25965.61556,21.88542326,28.05811008,1.921778035,1.413009559,1400.620991,1417.57895,1.415696094,0.948746793,0.242734064,417891.9727,18.82741648,179.076882,187.1557274,197.8565947,176.7471142,182.5969448,0.893427471,0.889634381,26.92000008,19.2319444,21.57990074,374.7739716,409.5903931,423.3446198,595.9535866,461.8504766,542.9293887,1.420706516,2.007879948,46.18989944,1962.524956,0.035230769,0.24,0.056,0.014846154,0.680769233,0.054076923,0.079692308,4.730000019,10.2450002,39.51666705,0.263333336,0.945000013,7.478333314,0.236666664,0.87166667,0.648333331,39.13500023,0.770000001,8.649999857,87.67499924,3.575000048,12.75,26.17499971,1.775000036,4.274999917,23.9749999,43.79999924,1.550000012,0.449999988,83.83999634,29.53000069,49.72000122,54.26727943,11.65882354,0.071840073,6.725202184,12.41424639,1.982077204,1.765257341,0.284577206,1.846430142,0.029735294,0.041560662,0.026159927,0.278400739,28.13333321,0.664,17.76666641,24.06666629,8.800000191
4871.534,423.2383619,274944.1029,979.8174057,23426.41195,20.99484857,28.06784606,2.203811407,1.408303658,1388.815782,1405.731323,1.415696094,1.056539456,0.351563988,431540.9336,7.764370888,182.8980986,194.6004251,206.1017234,182.406723,186.6920458,0.884263478,0.884217004,26.92000008,19.2319444,21.57990074,320.6867002,379.9051221,433.7600085,606.120519,467.4194323,602.4947662,1.795834025,2.091029053,46.18989944,1890.899971,0.03675,0.540538462,0.056833334,0.0155,0.675000007,0.05425,0.080166666,4.78000021,10.17333333,38.99999936,0.243333332,0.954999993,7.695000172,0.236666664,0.858333329,0.675000002,38.80666669,0.776666661,8.600000143,87.97500038,3.375,12.95000029,25.875,1.725000024,3.925000012,23.0999999,45.375,1.700000048,0.479999989,83.72000122,29.53000069,54.59999847,54.36616548,11.48345874,0.071840073,6.683909764,12.28016928,1.951842089,1.77761277,0.283026313,1.838787596,0.02925188,0.04275,0.024451128,0.276710527,27.5,0.662,18.5,23.90000025,8.633333206
4557.069,423.8744588,264724.4876,1002.612625,21997.47709,18.82962469,28.22084498,0.061839528,1.342412566,1385.925755,1426.397217,1.415696094,0.981551034,0.36075568,422974.8932,22.10303265,184.4184952,200.1762937,217.544178,190.3553028,191.1104349,0.931494328,0.881814803,26.92000008,17.3218447,21.57990074,374.7739716,474.5222384,470.5739644,500.1458689,380.9200643,629.1351318,2.151929716,1.722661592,46.18989944,1790.624985,0.036509091,0.491454544,0.060300001,0.0149,0.750245452,0.064818182,0.081736366,4.78000021,10.28500001,39.03333282,0.23833333,0.818333318,7.778333267,0.221666664,0.794999997,0.676666677,38.6483326,0.780000001,8.374999762,88.17499924,3.600000024,12.75,24.69999933,1.875,4.400000036,22.8499999,46.17500019,1.550000012,0.469999999,83.05000305,36.52000046,41.59999847,54.50955884,11.3646814,0.067948529,6.678897069,12.26392151,1.875367638,1.732303913,0.274485297,1.83796323,0.028171569,0.039924019,0.02332598,0.264142155,27.76666641,0.663,18.13333321,23.46666654,8.533333143
4473.997,427.131446,259731.8034,1001.344172,23328.72396,16.98466798,28.22084498,1.143367794,1.322602669,1426.478367,1405.731323,1.399129957,1.008103018,0.314966989,418289.3203,21.54345379,189.7600199,204.3824107,218.285855,194.972168,193.5463524,0.840667504,0.86193383,26.92000008,16.87645113,21.57990074,249.8654906,614.4996663,300.3564663,316.8756472,492.9604365,290.5897166,2.128744225,0.897580909,46.18989944,1561.424973,0.033636364,0.539684612,0.055181818,0.018363636,0.640909092,0.046090909,0.075909091,4.710000038,10.40500021,39.21666654,0.250000002,0.854999999,7.62833333,0.433333327,0.826666663,0.668333322,39.46333313,0.776666671,8.300000191,87.67499924,3.99999994,12.60000038,24.875,1.875,4.875,25.85000038,38.85000086,1.550000012,0.49000001,83.80000305,36.52000046,51.70000076,54.50714297,11.22631595,0.071738722,6.596278155,12.23011282,1.921015028,1.737462411,0.267142858,1.854503776,0.028522556,0.043167294,0.023180451,0.266917296,26.83333397,0.665,17.80000051,23.59999975,8.600000064
4906.211,414.5037706,260966.7565,1003.140864,27106.89884,14.94441219,28.03621197,0.059804271,1.392476792,1410.856481,1419.438552,1.399129957,1.147406772,0.244864734,421993.7734,9.478183222,178.5924149,202.4126587,212.0047366,178.4981232,186.3600928,0.838726285,0.907116465,26.92000008,19.2319444,21.57990074,302.5137573,371.9654256,300.3564663,531.8088849,380.9200643,417.444397,2.175757309,2.672185808,46.18989944,1862.249962,0.035923076,0.491454544,0.056923077,0.011692308,0.703846147,0.061,0.08123077,4.849999905,10.41500012,39.84999975,0.24666666,0.849999994,7.608333349,0.433333327,0.831666668,0.676666687,38.99833361,0.764999996,8.150000095,88.25,3.425000012,12.75,20.90000057,1.800000012,4.300000191,29.19999933,38.85000038,1.5,0.460000008,82.80000305,39.75999832,33.29999924,54.30476173,11.39107152,0.066035715,6.683214295,12.30125,2.048988102,1.733035735,0.273809527,1.84129168,0.029208333,0.041916667,0.024452381,0.281369049,28.86666616,0.661,18.33333333,23.83333333,8.76666673
4920.528,410.8861346,264593.9323,1002.632428,27998.9366,17.93956749,28.22084498,0.388079845,1.405211871,1426.478367,1419.438552,1.265849733,1.11755014,0.287783411,417891.9727,12.96892832,175.1547451,198.4372622,209.9422334,180.6758525,186.3114338,0.88790909,0.930352966,26.92000008,17.3218447,21.57990074,320.6867002,474.5222384,625.437528,316.8756472,523.2242915,569.7761688,2.204140872,2.007879948,46.18989944,1776.299988,0.036508333,0.249692306,0.05995,0.014775,0.773016676,0.059583333,0.075275,4.710000038,9.943333149,39.31666692,0.253333335,1.016666651,7.336666584,0.506666655,0.853333324,0.646666666,39.39666684,0.723333319,8.275000095,88.42499924,3.774999917,12.70000029,23.32500029,1.800000012,4.833333492,30.1500001,39.32499981,1.550000012,0.479999989,83.97000122,29.53000069,51.29999924,54.07291651,11.18038205,0.079804511,6.841180583,12.49975685,2.095868038,1.757604145,0.268437499,1.827385413,0.030375,0.042340278,0.024604167,0.284756949,29.03333346,0.658,18.50000064,24.36666679,9.000000318
5106.425,400.4646474,265036.528,1002.92573,27880.34676,13.33231072,28.22084498,0.117235167,1.391120851,1423.802816,1419.815094,1.423399051,1.148121243,0.242734064,416358.9036,9.372190331,171.8459606,183.4184068,194.3782196,176.5735715,177.1127968,0.870407167,0.852929945,26.92000008,19.55069439,21.57990074,247.0191434,409.5903931,625.437528,500.1458689,406.7349996,602.4947662,2.157651931,1.722661592,46.18989944,1862.249962,0.036538461,0.451355557,0.058384615,0.014076923,0.739230766,0.056153847,0.079923077,4.75,10.20833333,38.5833327,0.241666662,1.165000021,7.315000057,0.218333334,0.87833334,0.61499999,39.24666659,0.75666667,8.299999952,87.62500191,3.925000072,12.70000029,19.5250001,1.550000012,4.800000072,32.04999924,41.92500114,1.550000012,0.469999999,83.62000275,31.39999962,49.72000122,54.15634953,10.87515885,0.071206349,6.742222226,12.48777779,1.993928556,1.756031751,0.274682538,1.852837289,0.029,0.04427381,0.024067461,0.27603175,29.06666629,0.663,18.79999987,24.46666718,8.933333397
5114.648,404.5569576,267085.7109,1002.829651,27962.72298,18.52603507,28.16084353,2.076731881,1.385346154,1388.815782,1419.438552,1.423579747,1.126697128,0.258099463,388631.7592,3.337241054,161.5813802,179.576458,193.5839265,172.5388025,172.4164263,0.854313374,0.929462599,26.92000008,19.2319444,21.57990074,374.7739716,614.4996663,375.3558871,515.0895322,406.7349996,542.9293887,2.194921801,2.596111596,46.18989944,2062.79995,0.0361,0.451355557,0.057238461,0.015384616,0.592592304,0.047807692,0.076092308,4.650000095,10.14833323,40.21666654,0.239999997,0.945000003,7.070000092,0.433333327,0.801666657,0.668333342,39.18833351,0.729999999,8.525000095,87.77500153,3.650000036,12.8499999,24.92500019,1.625,4.875,28.6500001,39.92500019,1.550000012,0.5,84.02999878,29.53000069,49.40000153,54.30882358,11.10656121,0.073694712,6.651583726,12.41212668,1.955565597,1.712556568,0.259366513,1.866728506,0.029692307,0.04608371,0.024076923,0.283235294,28.33333333,0.662,18.80000051,24.39999962,9.199999809
3539.628,404.6868024,196617.1662,941.4817403,17664.37287,23.52489519,28.39594412,1.143367794,0.949692036,1410.856481,1392.353278,1.42128332,0.751335525,0.198169044,405618.9961,43.88381416,156.6733119,170.5116536,184.7842153,161.2752755,163.3864539,1.715175666,1.718297509,26.92000008,15.75473499,21.57990074,285.9801,385.2594465,375.3558871,500.1458689,492.9604365,542.9293887,2.325809114,1.956776569,46.18989944,1174.649984,0.037355555,0.451355557,0.0561,0.016022222,0.59294444,0.043155556,0.072766667,4.670000076,10.17800007,39.40000076,0.262000003,0.846000004,7.26799984,0.281999999,0.716000009,0.639999986,38.06600113,0.677999997,8.600000381,87.80000051,3.824999988,13.1500001,25.79999987,1.899999976,4.833333492,29.96666654,37.5,1.600000024,0.5,84.13999939,29.53000069,54.59999847,54.38750015,11.78229176,0.064125001,6.688993067,12.22552078,2.023055533,1.732256958,0.261458332,1.828736104,0.030236111,0.048225695,0.024840278,0.285034722,26.5,0.659,17.80000019,23.75,7.950000286
5176.983,415.3346016,272333.1211,999.6486994,28435.28743,19.6967328,28.03621197,1.497791171,1.375416557,1396.894099,1419.815094,1.413656324,1.04836823,0.326226033,417891.9727,3.793241036,151.6472677,171.8662891,184.1342144,163.0038884,171.8424524,0.9799482,1.075871723,26.92000008,14.47810177,21.57990074,302.5137573,371.9654256,345.2150757,366.0258606,406.7349996,290.5897166,0.812515028,2.04267095,46.18989944,1847.924965,0.039230769,0.249692306,0.057230769,0.016692307,0.533846151,0.043615385,0.079615385,4.53000021,10.08999999,39.23333295,0.261666665,1.016666661,7.573333263,0.290000004,0.833333333,0.619999985,39.30166626,0.773333331,8.525000095,87.67499924,4.450000048,13.10000038,25.9749999,1.650000036,4.625,29.19999933,38.55000019,1.550000012,0.469999999,83.70999908,39.75999832,49.72000122,54.23269215,11.65865397,0.069721154,6.691177897,12.349351,2.096875007,1.734399035,0.252572111,1.846211521,0.031052884,0.049036058,0.026112981,0.290360575,28.90000025,0.662,17.89999962,24.23333359,8.5
5046.729,418.944102,275396.8893,998.5773646,28272.75936,18.53293629,28.03621197,1.497791171,1.391174932,1426.478367,1386.708577,1.265849733,1.117048586,0.273557995,421993.7734,11.18354061,173.7518578,183.8218206,194.451999,177.2457625,181.6348483,0.93510822,0.936318311,26.92000008,17.3218447,21.57990074,373.1432889,474.5222384,433.7600085,500.1458689,467.4194323,629.1351318,0.721873996,3.02595372,46.18989944,1761.974998,0.039166667,0.231999998,0.056583333,0.016,0.601666662,0.04625,0.076250001,4.710000038,10.29666678,39.90000025,0.266666666,0.838333329,7.668333371,0.218333334,0.773333321,0.63833334,38.93333244,0.764999996,8.700000286,87.375,4.099999964,13.0999999,28.85000038,1.799999982,4.625,26.14999962,38.57499981,1.550000012,0.469999999,82.37999725,32.65999985,51.29999924,54.28254884,11.58774523,0.066409804,6.765137208,12.34150985,1.951294118,1.740215691,0.256235292,1.825352948,0.030170588,0.04662549,0.025813726,0.289549024,27.79999987,0.663,19.0,24.16666667,9.600000064
5192.254,414.2580966,278028.3607,1000.97361,28108.59432,20.40657731,28.03621197,2.076731881,1.393756395,1423.802816,1392.353278,1.413656324,1.162281066,0.230635677,416358.9036,8.851373019,171.3448868,186.6346258,198.7472006,176.468626,183.4458357,0.983722751,0.9601909,26.92000008,19.55069439,21.57990074,320.6867002,555.4842911,576.1624425,595.9535866,526.9718679,640.7144445,0.761112725,2.007879948,46.18989944,1862.249977,0.038166666,0.233583332,0.05775,0.014,0.698333328,0.055666667,0.076083334,4.739999771,10.19499985,39.99999936,0.251666665,0.856666654,7.444999933,0.204999998,0.799999982,0.663333337,39.08666674,0.705000013,8.374999762,88.02499962,3.425000012,13.10000038,26.82499981,1.62500003,4.375,25.70000029,41.47499943,1.550000012,0.419999987,83.12000275,29.53000069,38.11999893,54.19999999,11.3954546,0.077695187,6.81810165,12.50248667,1.986417113,1.718770053,0.257593582,1.834320846,0.029951871,0.045762032,0.028561498,0.285374332,27.73333359,0.66,18.80000051,24.66666667,9.0
5103.653,408.6198125,276349.6055,999.9222616,28027.91748,18.14226552,28.06976624,0.061839528,1.398967316,1385.925755,1426.397217,1.413656324,1.181532169,0.217021478,418289.3203,11.40220177,188.9408709,195.3980236,208.843277,187.1447169,192.8516197,0.913696346,0.900306694,26.92000008,15.75473499,21.57990074,374.7739716,614.4996663,625.437528,606.120519,553.1125348,653.5886688,0.69059178,0.956936412,46.18989944,1976.84996,0.037923077,0.267692308,0.061307692,0.014076923,0.722307691,0.057153846,0.076538461,4.829999924,9.958333174,40.38333384,0.26,0.835000008,7.590000073,0.173333332,0.791666667,0.666666677,39.30666733,0.686666677,8.450000048,87.87500191,3.674999952,13.05000019,27.375,1.575000018,4.524999976,26.94999981,39.57499981,1.550000012,0.479999989,83.08000183,31.39999962,51.29999924,54.0397217,11.36638899,0.067586111,6.844083349,12.62130557,1.99794444,1.710194454,0.25872222,1.845058334,0.029288889,0.044736111,0.028263889,0.282416667,27.69999949,0.661,18.93333371,24.56666629,9.0
5222.623,411.9911721,277029.3281,1001.396454,26565.72738,19.64721656,28.16084353,0.117235167,1.385703286,1388.815782,1406.245388,1.399129957,1.19069687,0.19410014,431540.9336,21.12409651,169.0809355,177.8030014,189.2567616,172.7905223,175.5432199,1.122338953,1.124490427,26.92000008,16.87645113,21.57990074,333.0249952,566.3235792,502.6396383,515.0895322,461.8504766,562.0239741,0.891235873,2.672185808,46.18989944,1847.92498,0.035615385,0.218999998,0.062846153,0.014230769,0.769230765,0.057538462,0.075538462,4.75,9.816666444,39.80000051,0.245,0.918333342,7.469999949,0.231666667,0.793333332,0.663333337,39.1200002,0.674999992,8.474999905,87.90000153,3.725000024,13.05000019,24.42500019,1.600000024,4.525000095,28.5999999,40.84999943,1.600000024,0.479999989,83.59999847,39.75999832,51.29999924,54.08222203,11.42444445,0.076411111,6.885055574,12.61861119,1.940722238,1.690999999,0.25272222,1.833622228,0.029616666,0.043650001,0.028505556,0.277499999,27.79999987,0.659,19.06666629,24.13333384,9.099999746
5423.164,407.4793906,280030.4336,1001.353566,25975.84627,22.28294885,28.03621197,1.143367794,1.365897869,1410.856481,1417.57895,1.399129957,1.11222815,0.253079182,423700.3086,7.971445632,147.7846057,160.5894121,168.818718,154.840607,161.2892075,1.305095846,1.282461775,26.92000008,19.55069439,21.57990074,249.8654906,379.9051221,371.059981,389.5609576,380.9200643,417.444397,1.07428621,2.04267095,46.18989944,1962.524948,0.036153846,0.216384616,0.059076923,0.015769231,0.664615384,0.051,0.081,4.849999905,9.818000031,39.65999985,0.263999999,0.985999978,7.452000046,0.192000002,0.825999999,0.651999986,39.36800003,0.689999998,8.374999762,88.10000038,3.924999952,12.8499999,25.625,1.700000018,4.649999976,28.07499981,39.94999981,1.550000012,0.479999989,84.13999939,36.52000046,51.29999924,54.01980439,11.41480404,0.065629411,6.921901935,12.65449016,1.980960784,1.689823531,0.247313723,1.829450984,0.02992549,0.043350981,0.027266667,0.274352946,28.09999975,0.659,19.29999987,23.73333359,9.46666654
5459.005,417.5172785,281044.1862,1000.713921,27136.93132,21.72634141,28.39594412,0.117235167,1.32115217,1386.872442,1400.700417,1.423399051,1.053382526,0.267746786,417891.9727,11.46530266,138.5902608,152.3566202,163.7042491,157.3935347,155.3245805,1.318748559,1.328171797,26.92000008,19.88541659,21.57990074,247.0191434,287.5351709,300.3564663,316.8756472,391.7613182,430.0607135,1.089235701,2.091029053,46.18989944,1948.199982,0.037230769,0.246923078,0.054307693,0.018384615,0.525384607,0.035692307,0.077692308,4.610000134,9.891666571,39.6666673,0.268333338,0.931666652,7.328333378,0.231666669,0.813333333,0.633333345,39.72666677,0.744999995,8.525000095,87.77499962,3.550000012,13.05000019,24.3499999,1.600000024,4.475000024,28.77499962,40.80000019,1.600000024,0.479999989,83.19999695,31.39999962,51.70000076,54.03736297,11.06043967,0.06806044,6.828461561,12.78021983,1.959285718,1.676318672,0.245879117,1.872296702,0.028142858,0.041884615,0.026642858,0.266373626,28.46666654,0.648,18.90000025,24.86666679,9.0
5247.536,420.3243915,280729.8574,999.4389954,28780.74129,22.17802827,28.05811008,2.076731881,1.377889574,1426.478367,1400.700417,1.423399051,1.09288307,0.284595555,416358.9036,9.117595337,152.9497773,168.6913261,188.350228,168.2857939,174.4860255,0.9876887,1.041695168,26.92000008,16.87645113,21.57990074,285.9801,358.0513471,375.3558871,447.1897558,492.9604365,542.9293887,0.805955564,3.02595372,46.18989944,1690.349968,0.036333333,0.208499999,0.058666666,0.01825,0.664999992,0.0475,0.081833334,4.679999828,10.24166663,39.43333308,0.255000003,0.86499999,7.439999978,0.211666663,0.761666656,0.651666671,39.60500018,0.74666667,8.633333206,87.69999949,3.75,13.1500001,26.13333384,1.733333349,4.5,28.89999962,38.73333359,1.550000012,0.439999998,83.48000336,39.75999832,54.59999847,54.37647079,11.43529424,0.067382354,6.81558825,12.28147066,1.941470598,1.669705871,0.251764702,1.802705859,0.02782353,0.041235295,0.027088236,0.272352946,28.40000025,0.662,18.63333321,24.46666718,9.066666603
5342.688,411.4643049,273802.276,999.2878367,29231.53499,22.30952386,28.39594412,0.117235167,1.382262364,1410.856481,1405.731323,1.399129957,1.113618632,0.268352591,422974.8932,4.96144782,156.0831947,174.6453845,194.8756104,171.8761113,178.9719137,1.025851846,1.089729508,26.92000008,19.2319444,21.57990074,274.1433462,385.2594465,470.5739644,527.6692162,569.5173314,602.4947662,0.836119011,0.956936412,46.18989944,1790.624985,0.036846153,0.207769231,0.059230769,0.016307693,0.700769232,0.049384615,0.075153847,4.739999771,9.929999987,39.46666654,0.286666664,0.856666664,7.471666654,0.198333335,0.799999992,0.639999986,39.60333379,0.689999998,8.633333206,87.63333384,3.949999988,12.94999981,25.1666673,1.733333349,4.500000159,29.90000025,38.70000076,1.550000012,0.5,83.75,39.75999832,41.59999847,54.28333312,11.51944456,0.073166667,6.842333333,12.3434445,2.007444426,1.678444429,0.255222221,1.804194437,0.029244444,0.04265,0.028533334,0.278722222,28.40000025,0.661,18.36666679,24.26666641,9.0
