Repository: notKguin/MMK-Informservice

File: final_project/project/ML-intensive_final_project_cleaned.csv (part 39 of 39)
Количество чугуна (т),Удельный расход кокса (кг/т),Расход холодного дутья (м³/ч),t горячего дутья (°С),Расход природного газа (м³/ч),t природного газа (°С),Содержание кислорода в дутье (%),Расход пара на увлажнение (т/ч),Перепад давлений общий (ат),t чугуна на выпуске (лётка 1) (°С),t чугуна на выпуске (лётка 2) (°С),Давление колошникового газа (ат),Перепад давлений нижний (ат),Перепад давлений верхний (ат),Выход колошникового газа (м³/ч),Положение клапана малый снорт (%),t колошникового газа 1 (°С),t колошникового газа 2 (°С),t колошникового газа 3 (°С),t колошникового газа 4 (°С),t колошникового газа в пылеуловителе (°С),Уровень засыпи (запад) (м),Уровень засыпи (восток) (м),CO в колошниковом газе (%),CO₂ в колошниковом газе (%),H₂ в колошниковом газе (%),t периферийных газов 1 (°С),t периферийных газов 2 (°С),t периферийных газов 3 (°С),t периферийных газов 4 (°С),t периферийных газов 5 (°С),t периферийных газов 6 (°С),Уровень засыпи (север) (м),Уровень засыпи (юг) (м),N₂ в колошниковом газе (%),Шлак,Чугун.Cr,Чугун.Mn,Чугун.P,Чугун.S,Чугун.Si,Чугун.Ti,Чугун.V,Чугун.C,Шлак.Al₂O₃,Шлак.CaO,Шлак.FeO,Шлак.Ko,Шлак.MgO,Шлак.MnO,Шлак.NaO,Шлак.S,Шлак.SiO₂,Шлак.TiO₂,Бар М10,Бар М25,Влага,Зола,Кокс +80 мм,Кокс -25 мм,Кокс 40-25 мм,Кокс 60-40 мм,Кокс 80-60 мм,Летучие,Сера К,Углерод,CRI,CSR,Fe,FeO,S,SiO₂,CaO,MgO,Al₂O₃,TiO₂,Osn,P,Zn,Cr,MnO,O₂ в горячем дутье,Доля агломерата,Колошниковый газ (CO₂),Колошниковый газ (CO),Колошниковый газ (H₂)
5367.249,404.717017,271190.8281,1000.033305,28176.66528,21.42013454,28.39594412,0.133621405,1.407235935,1386.872442,1386.708577,1.415696094,1.13610213,0.270497882,405618.9961,10.08004157,147.6617661,163.4317417,182.4960047,162.2375202,164.9560038,0.925248951,0.999703718,26.92000008,15.75473499,21.57990074,290.753301,409.5903931,423.3446198,531.8088849,523.2242915,569.7761688,0.759256927,1.722661592,46.18989944,1761.974968,0.037333333,0.209416668,0.0585,0.016,0.629166665,0.045333333,0.074333333,4.789999962,9.873333136,39.41666667,0.270000001,0.885,7.449999968,0.199999998,0.806666662,0.619999995,39.54333305,0.711666673,8.575000048,87.55000114,4.0,12.8499999,25.1500001,1.725000024,4.750000119,29.32499981,39.05000019,1.550000012,0.5,83.34999847,29.53000069,41.59999847,54.2990383,11.64567318,0.065504808,6.881225907,12.27855767,2.000985586,1.686514423,0.254182687,1.786009612,0.029033654,0.042194712,0.028283654,0.276105772,27.83333333,0.664,18.39999962,24.46666718,8.933333397
5355.704,407.1820584,273320.5221,999.1805878,29665.00374,16.9266901,28.34657947,0.061839528,1.376098186,1423.802816,1426.397217,1.407830606,1.114028975,0.261412243,418289.3203,5.005145217,159.2121944,163.3680197,177.6380609,176.7367662,167.8391883,1.429071476,1.392779571,26.92000008,16.87645113,21.57990074,313.8844039,369.7591082,299.1869055,400.5485573,472.0788129,606.6111367,1.193472251,1.956776569,46.18989944,1862.249969,0.037153846,0.206307692,0.058538461,0.015538462,0.633846164,0.046000001,0.073692307,4.679999828,9.696666876,39.66666603,0.263333328,0.901666671,7.496666749,0.201666666,0.791666657,0.625,39.95333354,0.704999993,8.575000286,87.69999886,4.099999905,12.94999981,24.07499981,1.650000036,4.350000024,29.14999962,40.77500057,1.600000024,0.479999989,83.04000092,32.65999985,51.70000076,54.21789243,11.0643628,0.067732844,6.862254886,12.42154414,1.955955886,1.67987745,0.252696076,1.810196077,0.029247549,0.044193628,0.028004902,0.278333334,28.36666743,0.665,18.63333257,24.23333359,9.133333206
5296.914,408.1656081,271434.638,997.7446187,29526.64681,18.89191894,28.16084353,0.133621405,1.379898032,1385.925755,1419.815094,1.423579747,1.122186691,0.25708122,431540.9336,11.80910184,169.022824,168.6084283,188.6931909,182.993255,177.7941551,0.971831558,0.90343486,26.92000008,15.75473499,21.57990074,328.4204648,413.2773705,410.2219391,559.8807538,532.3887011,625.1706416,0.710847273,2.091029053,46.18989944,1819.274956,0.037916666,0.210583334,0.058833334,0.014333334,0.655000001,0.0465,0.073249999,4.659999847,9.551666737,39.90000025,0.266666666,0.870000005,7.525000016,0.199999998,0.764999986,0.620000015,39.76833407,0.679999987,8.399999936,87.56666565,4.125,13.1500001,26.43333371,1.799999992,4.900000095,27.59999975,39.26666641,1.600000024,0.479999989,83.37999725,29.53000069,49.40000153,54.25336124,11.52815132,0.061250001,6.928025231,12.32031515,2.002563023,1.645042009,0.244453779,1.778726902,0.02940126,0.045850841,0.029521009,0.279516808,28.56666692,0.663,18.56666629,24.5,8.76666673
5417.805,408.8857988,271670.8385,997.2882894,28679.39494,18.3109531,28.06976624,0.31343923,1.393734083,1382.615995,1405.731323,1.399129957,1.131882454,0.261501315,416358.9036,11.31623846,161.5791117,171.585996,182.5828673,171.059742,170.316782,1.111346737,1.063935248,26.92000008,19.88541659,21.57990074,286.9688803,441.4426562,439.9988708,491.3041992,480.5579936,520.2214127,0.862969225,1.722661592,46.18989944,1747.649967,0.039923077,0.218153845,0.059923077,0.01423077,0.687692308,0.051153847,0.072,4.71999979,9.811666489,40.06666692,0.264999998,0.809999992,7.653333426,0.185000002,0.778333326,0.663333346,39.736667,0.659999977,8.25,88.29999924,4.433333238,13.05000019,22.25,1.700000048,4.399999857,29.80000019,41.85000038,1.550000012,0.460000008,83.72000122,29.53000069,41.59999847,54.19814266,11.38730652,0.068328174,6.888684214,12.41503104,2.008653224,1.635495359,0.246284826,1.802902477,0.02945356,0.046685758,0.029421053,0.277755421,28.63333321,0.665,18.33333333,24.83333333,9.0
5341.077,416.5658473,272202.5508,1000.229106,27925.00171,18.71293279,28.05811008,0.061839528,1.391765604,1410.856481,1386.708577,1.423399051,1.11362879,0.277899235,405618.9961,6.653066938,149.9349359,156.6835295,171.6244984,156.411424,156.9145184,0.985263613,0.919144774,26.92000008,14.75236865,21.57990074,267.9915899,392.4531212,453.7750702,609.1277008,535.3030281,459.9532738,0.741776399,1.956776569,46.18989944,1933.874969,0.038692307,0.209615386,0.058,0.015538462,0.667692304,0.046692308,0.067153848,4.679999828,9.48333327,40.06666692,0.274999996,0.923333337,7.50999999,0.185000002,0.798333327,0.658333351,39.58500036,0.649999996,8.325000048,87.875,3.87499994,12.8499999,26.5250001,2.050000012,5.024999976,25.29999971,41.09999943,1.550000012,0.469999999,84.09999847,29.53000069,41.59999847,54.19196096,11.35431378,0.067001961,6.926019593,12.36523529,1.982941163,1.644019599,0.244745094,1.787272538,0.029819608,0.043613726,0.028690196,0.289352942,28.53333282,0.663,18.5,23.76666705,8.933333397
5315.178,416.9554527,272436.6042,995.034111,27071.21733,22.31573602,28.06784606,0.061839528,1.355006531,1353.741172,1400.700417,1.413464487,1.091394658,0.263258964,405618.9961,7.628205727,155.9215711,162.0226154,180.2454033,171.8652337,164.849865,1.061265734,1.045040071,26.92000008,15.83194355,21.57990074,318.1121394,389.0001068,343.6167157,564.9460831,615.0578868,550.1140951,0.851048778,2.007879948,46.18989944,1790.624992,0.037846154,0.204692309,0.055384616,0.016615385,0.613846155,0.041076924,0.065692308,4.619999886,9.434999784,40.06666692,0.258333338,0.885,7.533333222,0.2,0.768333326,0.663333337,39.52500025,0.646666666,8.5,87.85000229,4.050000072,12.8499999,27.82499981,1.675000042,4.399999976,21.19999981,44.90000057,1.600000024,0.479999989,83.51000214,32.65999985,54.59999847,53.98411754,10.80156868,0.077452941,6.797490199,12.77931372,2.020098016,1.616803933,0.235647059,1.880603934,0.029470588,0.044637255,0.029243137,0.273980397,27.76666705,0.636,18.90000025,24.09999975,9.033333143
5359.705,413.9543921,272905.0846,998.2945023,27909.34709,21.21920907,28.34657947,0.117235167,1.368661528,1426.478367,1400.700417,1.423579747,1.125088508,0.24342548,416358.9036,13.26884532,167.6313623,168.2784983,184.5707486,175.2271023,171.7787991,0.887498995,0.863860458,26.92000008,15.83194355,21.57990074,338.7788862,464.9675763,382.7336362,572.9164403,592.4151382,579.149999,0.671783204,2.596111596,46.18989944,1847.924973,0.037384615,0.261846157,0.056538461,0.015153846,0.62615385,0.050461538,0.076384617,4.630000114,9.738333384,40.19999949,0.248333332,0.851666649,7.836666743,0.245000005,0.780000011,0.700000008,39.12666639,0.673333327,8.450000286,87.77500153,4.424999893,12.94999981,25.3499999,1.75,4.75,28.30000019,39.85000038,1.600000024,0.50999999,82.98000336,39.75999832,54.59999847,54.07712398,11.51601314,0.077651961,6.790212369,12.59035949,2.069852947,1.632859473,0.237696077,1.854934633,0.029732026,0.050099673,0.030035948,0.285326794,27.86666743,0.634,17.79999987,23.13333321,9.03333346
5426.326,408.7887969,273071.8281,998.002299,28309.2793,19.7122701,28.39594412,0.595022288,1.380742947,1382.615995,1392.353278,1.413656324,1.115963981,0.264178673,416358.9036,6.67444429,164.2431971,172.7779071,185.9032892,168.1447055,169.7689228,0.849889815,0.905222525,26.92000008,14.47810177,21.57990074,324.9531008,539.0477486,396.1383514,554.5432587,577.7732811,590.0561091,0.688017339,3.02595372,46.18989944,1862.249973,0.036857142,0.244571427,0.062,0.016928572,0.70428572,0.050571428,0.070285715,4.610000134,9.550000191,39.58333333,0.26166667,0.983333319,7.859999895,0.195,0.828333328,0.686666667,39.82333374,0.649999996,8.424999952,87.89999962,3.875,12.94999981,24.42500019,1.62500003,4.424999952,28.5999999,40.92500019,1.650000036,0.50999999,83.31999969,39.75999832,54.59999847,54.10588225,11.30203093,0.07577311,6.734607835,12.55504201,2.110168082,1.674509796,0.256344533,1.865634444,0.030102241,0.038294118,0.029130252,0.288459386,28.33333333,0.635,18.33333333,23.83333333,9.100000064
5237.89,406.5441454,269591.888,994.9378713,27593.00854,22.21532667,28.03621197,0.061839528,1.369573186,1385.925755,1400.700417,1.399129957,1.033027939,0.336222662,417891.9727,18.1121891,176.5405299,182.4910316,191.5721658,173.3531685,176.3332259,0.927190567,0.953495972,26.92000008,19.11944437,21.57990074,359.6904399,580.308306,428.3688405,563.6518033,558.7901014,610.5821228,0.750044828,0.956936412,46.18989944,1790.624977,0.036666667,0.205916667,0.0615,0.017083334,0.727500002,0.052333333,0.071666667,4.650000095,9.625000159,39.25000064,0.271666668,0.791666667,7.654999971,0.180000002,0.709999998,0.693333328,38.72166634,0.645000001,8.125,88.17499924,4.375,12.79999971,23.32499981,1.775000006,4.849999905,26.89999962,43.15000057,1.5,0.519999981,84.08000183,29.53000069,49.72000122,54.03585902,11.45707083,0.070510101,6.744393972,12.5962626,2.100681797,1.650732307,0.255328282,1.868285359,0.031164141,0.038886364,0.029068182,0.293535357,26.83333333,0.635,18.09999975,23.19999949,9.03333346
5411.979,414.7508035,270566.2813,995.4820684,27900.6512,19.53188535,28.22084498,0.726732008,1.388256277,1423.802816,1419.438552,1.413656324,1.024304017,0.364107961,422974.8932,6.202686148,158.6079337,169.0894006,178.1630885,160.2761936,165.9969323,0.875189759,0.938292233,26.92000008,15.83194355,21.57990074,310.2491493,533.8468048,387.4729907,482.2396202,538.9111443,643.6677678,0.723292155,2.091029053,46.18989944,1761.974968,0.036272727,0.180818183,0.058,0.021545454,0.593636356,0.039181819,0.067454546,4.610000134,9.881666501,38.96666718,0.263333333,1.00999999,7.876666705,0.219999996,0.813333323,0.659999996,40.29500008,0.738333325,8.274999857,88.45000076,3.925000012,12.9000001,25.30000019,1.62500003,4.375000119,28.15000057,40.55000019,1.550000012,0.469999999,82.98999786,39.75999832,54.59999847,53.77986119,11.7500001,0.078513889,6.951701414,12.70809028,2.219479183,1.702569469,0.273611112,1.829170147,0.031809028,0.035284722,0.030020833,0.291006944,27.83333333,0.636,18.53333282,24.13333384,9.133333206
5338.645,416.9431869,270167.2721,995.6897252,27901.98047,12.31562702,28.16084353,0.726732008,1.392183994,1388.815782,1410.273085,1.399129957,0.96747009,0.424162404,428731.0586,4.284037958,162.190986,170.864989,182.4410858,163.114598,167.0818551,0.938147448,0.981104866,26.92000008,15.83194355,21.57990074,305.9949582,528.6891251,394.57945,470.7835693,510.4340464,607.5391083,0.782963214,2.007879948,46.18989944,1776.299965,0.039666667,0.201833333,0.061833333,0.019083334,0.638333336,0.047166666,0.078333333,4.639999866,9.768333435,38.96666654,0.236666669,0.973333339,7.845000029,0.223333334,0.75,0.653333336,39.38333257,0.764999996,8.100000064,88.46666718,4.075000048,12.8499999,25.03333346,1.766666691,4.966666698,27.76666641,40.46666718,1.550000012,0.50999999,82.58000183,29.53000069,49.72000122,53.75735321,11.56650338,0.074978758,6.950098074,12.68859479,2.25441176,1.692500007,0.255098038,1.827021234,0.032004902,0.035689543,0.029150327,0.289640522,27.03333282,0.635,17.96666654,23.66666667,9.366666794
5311.454,413.0329262,270010.168,995.5376536,28058.07438,12.94266121,28.18080004,1.497791171,1.356749063,1400.620991,1417.57895,1.423579747,0.930688351,0.425806339,418289.3203,8.314688673,174.1757094,180.8845501,194.4613101,183.6151797,181.5718638,1.220504843,1.255312415,26.92000008,19.11944437,21.57990074,298.2352861,460.4642442,337.8955441,446.5170511,531.7976424,597.8647982,1.039190769,2.596111596,46.18989944,1661.699982,0.038,0.221583333,0.061083334,0.016666667,0.716666669,0.051583334,0.075583334,4.679999828,9.918333213,39.09999975,0.288333329,0.966666659,8.120000045,0.195,0.788333327,0.646666666,39.90500005,0.696666678,8.0,88.64999771,3.900000016,12.8499999,35.70000076,1.650000036,3.949999928,20.35000038,38.35000038,1.600000024,0.5,83.83999634,29.53000069,41.59999847,54.02668276,11.62668285,0.072694711,6.74492788,12.58884611,2.157812516,1.686634623,0.256514423,1.868158655,0.031021635,0.038959135,0.028754808,0.286826924,27.96666654,0.636,18.93333308,24.06666692,9.100000064
5338.679,414.2697675,270124.5326,999.0152003,28333.28898,10.89518849,28.18554473,0.954152383,1.347632567,1386.872442,1417.57895,1.413464487,0.942531283,0.404841321,423700.3086,7.105283819,164.2674872,160.0217953,180.8283119,176.2276262,169.3168767,0.933591823,0.938302631,26.92000008,19.11944437,21.57990074,309.1474794,381.7704341,300.7659874,507.4331067,552.7697334,658.2753474,0.734694071,3.02595372,46.18989944,1776.299988,0.037615385,0.203846155,0.060846154,0.016615385,0.713846152,0.049461539,0.076000001,4.760000229,9.473333518,39.30000051,0.24666666,0.895000011,7.945000013,0.205000001,0.761666675,0.649999996,39.81999969,0.679999997,8.200000048,88.32500076,3.875,12.69999981,32.0,1.700000018,3.900000036,19.54999971,42.85000038,1.449999988,0.50999999,84.58000183,29.53000069,51.70000076,53.91015046,12.04342108,0.066178572,6.821522575,12.67830825,2.246578949,1.709360907,0.259943605,1.859484955,0.033078948,0.037770677,0.030035714,0.292368423,28.06666629,0.635,18.23333295,23.66666667,9.133333524
5321.485,409.5465183,269274.2096,1000.673902,28854.45093,14.36126272,28.13500706,1.497791171,1.37039277,1426.478367,1406.245388,1.407830606,1.086550792,0.283272606,421993.7734,12.68671613,173.6597551,165.3492235,185.9695028,184.3729197,175.6616294,0.91165785,0.872591116,26.92000008,14.47810177,21.57990074,345.5304883,425.2293498,354.509491,570.3812536,507.1291949,631.8416875,0.667015863,2.596111596,46.18989944,1833.599991,0.038214285,0.214785714,0.060071429,0.014857143,0.705000005,0.0535,0.077928572,4.679999828,9.745000045,39.21666654,0.25833333,0.909999996,8.465000153,0.199999998,0.796666662,0.650000006,39.71166611,0.706666668,7.925000191,88.52499962,4.100000024,12.55000019,27.625,1.700000018,4.124999881,25.42499971,41.125,1.5,0.50999999,83.68000031,39.75999832,41.59999847,54.06785692,12.06071428,0.073799452,6.824642863,12.4571428,2.245714281,1.71964289,0.263571428,1.826142856,0.032750001,0.038071429,0.031107143,0.298214288,28.06666692,0.637,18.70000013,24.93333308,9.0
5389.879,405.2711278,268282.7402,1001.450961,28704.91821,14.72669264,27.8148737,0.388079845,1.369883572,1410.856481,1410.273085,1.413656324,1.10189199,0.267113113,418289.3203,9.808320721,174.8226166,171.2136898,191.2194684,181.4927603,177.5239328,0.919574335,0.898984941,26.92000008,19.2319444,21.57990074,322.9651934,452.0483754,412.3381538,558.5305672,531.8810209,563.8456752,0.705274291,0.956936412,46.18989944,1633.049999,0.038142856,0.208999998,0.059285714,0.017071428,0.633571429,0.046285715,0.075285714,4.619999886,9.87166659,38.56666565,0.275000003,0.933333327,8.1516668,0.211666666,0.780000001,0.635,38.95999972,0.738333335,8.03333346,88.46666718,4.349999905,12.6500001,25.03333346,1.633333365,4.5,27.43333371,41.40000025,1.5,0.479999989,84.08000183,29.53000069,33.29999924,54.22142841,12.25266099,0.073030813,6.726918731,12.36375345,2.237184879,1.72142858,0.261274511,1.838334739,0.032728292,0.038380952,0.029011204,0.29966387,28.26666641,0.638,18.16666667,24.29999987,8.800000191
5365.312,410.1769508,268363.569,1002.996979,28887.24504,11.01417939,27.81515177,0.726732008,1.381759271,1388.815782,1392.353278,1.399129957,1.125444685,0.25593147,423700.3086,7.679265998,174.8739669,169.0269146,187.7115339,183.1615187,174.3303108,0.903015537,0.8759196,26.92000008,19.2319444,21.57990074,355.6528575,487.8082199,356.809269,539.553299,543.0267626,573.4214096,0.672802833,1.722661592,46.18989944,1761.974968,0.038153846,0.212153845,0.058,0.015846154,0.650769234,0.047999999,0.074,4.639999866,9.853333314,39.06666692,0.274999999,0.914999992,8.148333391,0.206666663,0.786666671,0.63499999,39.59499995,0.721666654,7.900000095,88.53333537,3.99999994,12.5999999,24.76666705,1.633333365,4.366666794,27.36666679,41.86666616,1.650000036,0.49000001,83.51000214,36.52000046,49.40000153,54.04682538,11.75873033,0.076619048,6.705515897,12.5526191,2.224285732,1.72424605,0.267142862,1.873289663,0.032829366,0.039956349,0.027849207,0.291349205,28.6666673,0.636,18.73333359,24.23333359,8.76666673
5266.739,406.9273262,268452.5977,1001.42646,28529.77059,10.69076866,27.99888213,0.059804271,1.363338783,1396.894099,1405.731323,1.423579747,1.118119955,0.245126345,417891.9727,4.076372229,180.1194522,184.3964233,199.1668892,182.2308509,181.5049019,0.930321227,0.977895153,26.92000008,15.75473499,21.57990074,338.4455147,505.3096619,399.5902367,564.0272369,488.3095868,588.7495778,0.752716524,2.007879948,46.18989944,1933.874985,0.037214286,0.215,0.059785714,0.012714286,0.714285714,0.056999999,0.076785714,4.809999943,9.835000038,39.59999975,0.306666665,0.843333324,7.931666692,0.173333334,0.75,0.668333342,38.81500053,0.673333327,7.966666698,88.73333232,5.024999976,12.55000019,33.63333384,1.766666691,3.933333238,21.93333308,38.73333359,1.5,0.460000008,84.20999908,29.53000069,54.59999847,54.2336034,12.25465586,0.073521368,6.656336029,12.29534423,2.278360309,1.721923096,0.263259109,1.847469646,0.033603239,0.043376519,0.030174089,0.305323889,28.46666718,0.634,18.70000013,24.13333384,8.800000191
5402.157,407.1711137,268352.4271,1001.931531,28469.97331,5.412929853,28.27365192,0.059804271,1.3254814,1400.620991,1405.731323,1.265849733,1.0853435,0.239926066,428731.0586,2.096432224,177.8176085,186.2466234,200.0031268,190.0561752,183.8235099,1.093204238,1.093098834,26.92000008,14.47810177,21.57990074,330.2861481,464.7331454,420.3368301,594.1264741,582.2146284,613.8908869,0.872901474,2.04267095,46.18989944,1790.624969,0.037538461,0.215153847,0.060384616,0.015846154,0.736153855,0.054615385,0.081538462,4.769999981,9.953333219,38.46666654,0.283333336,0.961666663,8.453333298,0.210000001,0.87166666,0.655000001,39.10833359,0.728333344,8.024999976,88.57499886,4.049999952,12.5,28.0999999,1.600000024,3.574999928,25.44999981,37.80000019,1.550000012,0.449999988,83.40000153,29.53000069,54.59999847,54.42529411,12.63117647,0.072847059,6.576117647,12.1221764,2.293705872,1.731058842,0.262705883,1.843864721,0.034076471,0.041311765,0.029170588,0.305941181,28.29999987,0.603,18.46666718,24.53333282,9.166666667
5302.421,415.2710898,269663.5234,1004.103978,28498.78459,12.1022506,28.15190132,1.497791171,1.374307295,1410.856481,1419.815094,1.423399051,1.096751928,0.277102431,417891.9727,2.156214436,191.7096736,192.0750275,218.7756125,215.6031443,199.6440347,0.932806688,0.94642782,26.92000008,15.83194355,21.57990074,320.2665043,421.7119993,455.620135,633.8334483,663.7671974,671.5071144,0.688156548,1.722661592,46.18989944,1590.074987,0.034846154,0.244538464,0.061,0.022692308,0.768461544,0.055384616,0.084769231,4.630000114,10.44500001,37.5833327,0.24333333,0.961666663,8.439999898,0.223333334,0.858333329,0.671666662,39.21999995,0.783333351,8.149999857,88.52499962,4.799999952,12.6500001,26.4749999,1.675000042,4.299999952,26.9000001,40.64999962,1.5,0.5,83.58000183,36.52000046,38.11999893,54.17499987,12.60583345,0.073799452,6.446666678,12.56333335,2.357499997,1.646666676,0.236666664,1.950749993,0.034666667,0.040166667,0.028916667,0.293333334,28.13333384,0.518,18.33333333,24.83333333,8.899999936
5281.608,403.6114708,269782.2344,1004.285604,28404.53516,18.32542499,28.23707287,0.061839528,1.396051099,1426.478367,1400.700417,1.423399051,0.985543715,0.409731834,418289.3203,4.744146988,196.0638593,199.7702738,214.0483831,204.4683482,198.894839,1.015730244,0.990903993,26.92000008,14.75236865,21.57990074,389.0446078,606.7503967,588.637591,611.0289917,657.899765,673.2495422,0.77558889,1.956776569,46.18989944,1633.049976,0.0362,0.2196,0.065466666,0.0194,0.75600001,0.06,0.086066666,4.650000095,11.35666672,37.28333346,0.249999998,0.918333322,8.495000045,0.223333329,0.894999991,0.701666673,39.25333341,0.814999998,8.424999952,87.89999962,4.274999976,12.6500001,27.12500048,1.675000012,4.024999976,26.04999971,41.125,1.449999988,0.479999989,84.09999847,36.52000046,33.29999924,54.37803043,12.98409097,0.076515152,6.685606093,12.22143943,2.21617425,1.680681824,0.251098481,1.828761358,0.033867425,0.041636364,0.02714394,0.299772731,28.03333346,0.604,18.20000013,24.03333346,9.23333327
5415.251,397.2099914,271275.3464,1003.820185,28395.51847,18.74045249,28.02440858,0.133621405,1.39104184,1410.856481,1426.397217,1.42128332,1.102606967,0.287989579,423700.3086,6.583057525,176.3513323,179.7517967,197.3887984,183.9371376,183.9964746,0.91279606,0.953339378,26.92000008,14.47810177,21.57990074,365.4576136,575.0403722,473.0584819,549.3846624,555.2722766,600.4586182,0.713416969,3.02595372,46.18989944,1733.324976,0.038785714,0.254000001,0.064714286,0.014857143,0.660714281,0.052857143,0.081285715,4.730000019,10.45833333,38.56666756,0.243333332,0.923333337,8.671666781,0.240000005,0.830000003,0.716666679,38.80999947,0.723333339,8.03333346,88.23333232,4.574999928,12.60000038,26.46666718,1.933333317,4.433333397,27.06666692,40.09999975,1.399999976,0.460000008,84.31999969,39.75999832,49.72000122,54.25944424,12.29388892,0.070122222,6.6253889,12.25366658,2.300500014,1.720166667,0.259944444,1.85035,0.034733333,0.038366667,0.029322222,0.307333339,27.29999987,0.636,17.16666667,24.39999962,8.600000064
5285.17,417.5142531,274318.6042,968.8030065,28330.36068,18.9135042,28.02812759,0.133621405,1.343800232,1410.856481,1426.397217,1.423399051,1.061739663,0.281668631,428731.0586,2.577027075,169.6057994,180.3733501,193.8941778,179.8900286,181.0106347,0.94747328,1.010830211,26.92000008,19.55069439,21.57990074,332.9889603,436.9255625,401.5608737,444.4550311,465.7724024,543.8658625,0.762083801,1.722661592,46.18989944,1804.949976,0.0373,0.224033332,0.06118,0.015806667,0.508520001,0.042346667,0.077706667,4.650000095,10.1833334,38.76666768,0.233333332,0.929999977,8.505000114,0.206666666,0.833333323,0.666666667,38.78833326,0.730000019,8.150000095,88.02499962,4.675000072,12.55000019,23.12500048,1.725000024,4.949999928,28.05000019,42.15000057,1.399999976,0.479999989,84.19000244,31.60000038,51.70000076,54.15747871,11.68376078,0.075561966,6.680470071,12.3142308,2.235598299,1.668546999,0.253333332,1.844068377,0.03424359,0.040254274,0.026247864,0.304017097,28.5,0.636,18.80000051,23.89999962,8.96666654
5294.267,412.6409337,271532.3659,998.5109736,28314.36963,17.55993172,28.14992746,0.388079845,1.365431651,1423.802816,1417.57895,1.265849733,1.091954872,0.273183463,428731.0586,10.92414068,172.9001611,178.3406665,199.9671224,188.7927055,183.3063297,0.871690517,0.923700817,26.92000008,16.87645113,21.57990074,356.3937149,486.3747724,458.1817118,577.3542061,574.5867208,614.6878535,0.681066598,2.04267095,46.18989944,1676.024956,0.036333333,0.219916667,0.062166667,0.013666667,0.654166664,0.05525,0.078333334,4.710000038,10.20833317,38.41666667,0.271666663,0.931666672,8.518333276,0.205000001,0.844999999,0.653333326,39.06333351,0.733333329,8.050000191,88.09999847,4.074999988,12.6500001,22.9749999,1.75000003,4.575000048,27.7249999,42.97500038,1.449999988,0.479999989,83.62000275,31.39999962,41.59999847,54.4470087,11.6572651,0.072074787,6.485106864,12.20416669,2.208162408,1.656901714,0.244145297,1.882865378,0.03465812,0.044029915,0.0278953,0.301047015,27.16666667,0.636,18.16666667,23.39999962,8.966666857
5349.684,410.0409772,270898.7214,1005.326469,28309.7644,15.63411355,28.14824557,0.061839528,1.375107149,1353.741172,1426.397217,1.413464487,1.104742408,0.270025048,421993.7734,3.779863797,171.8826205,179.3333073,196.8034503,183.3294296,180.7226143,0.855895003,0.933344337,26.92000008,17.3218447,21.57990074,342.810552,529.1938769,468.4725876,540.91576,524.3636894,604.9697698,0.672927501,3.02595372,46.18989944,1676.02499,0.037307692,0.224461539,0.064076924,0.01623077,0.722307696,0.055846154,0.074923077,4.599999905,10.24166663,38.61666743,0.25,0.988333325,8.786666711,0.203333333,0.883333335,0.681666662,38.65000025,0.715000004,8.349999905,87.90000153,4.12500006,12.5999999,22.8499999,1.700000018,4.5,27.82499981,43.125,1.550000012,0.479999989,83.55999756,31.60000038,49.72000122,54.39419632,12.09821435,0.070058036,6.606428596,12.13142855,2.283928554,1.703660708,0.256607139,1.836937479,0.034428572,0.044316965,0.028035715,0.305401789,28.23333295,0.635,18.5333341,24.19999949,9.03333346
5262.813,405.4702837,269791.9609,1005.842773,28223.35653,18.53490746,28.18474285,0.059804271,1.378249417,1386.872442,1426.397217,1.423399051,1.106530974,0.271508945,422974.8932,12.65564183,173.8217411,183.1793607,200.8013064,186.2348982,182.9870561,0.925820813,1.003882507,26.92000008,14.47810177,21.57990074,344.6942151,497.2540766,422.64667,515.4499804,520.1106834,600.8525263,0.752342932,2.04267095,46.18989944,1747.649975,0.037915385,0.244423078,0.06633077,0.013938462,0.62430769,0.060123077,0.084938462,4.78000021,10.24166663,38.48333359,0.253333333,0.969999989,9.316666762,0.216666661,0.893333326,0.643333326,38.17499987,0.775000006,8.100000064,88.33333333,3.975000024,12.5,25.79999987,1.866666675,4.133333445,27.63333257,40.56666565,1.449999988,0.469999999,84.66000366,31.39999962,41.59999847,54.12430538,11.85763894,0.067243056,6.681840304,12.28437498,2.380069475,1.686770849,0.250555553,1.839246515,0.033385417,0.045916667,0.026694445,0.29152778,27.96666718,0.634,18.16666667,23.73333359,8.866666794
5451.742,408.5521804,272475.6003,1003.876836,28314.12866,20.92326172,28.22118084,0.117235167,1.369279966,1385.925755,1386.708577,1.42128332,1.070022685,0.299069393,428731.0586,3.745467144,159.3030249,164.4778779,181.4312878,173.8759104,168.2035681,0.922378135,0.986246603,26.92000008,19.2319444,21.57990074,345.8869934,428.6044617,355.7470919,468.6306089,492.4147301,612.3725611,0.746859709,2.007879948,46.18989944,1862.249973,0.035076923,0.223,0.062384616,0.016615385,0.730000005,0.055230769,0.076461538,4.579999924,9.956666629,38.58333333,0.263333336,1.064999998,8.681666613,0.268333333,0.883333335,0.701666673,39.15500005,0.775000006,8.200000048,88.07499886,4.550000012,12.55000019,24.7750001,1.474999994,4.875000119,28.12499952,40.75,1.5,0.469999999,84.31999969,39.75999832,49.40000153,54.35625001,11.46666671,0.072266667,6.613020827,12.20604164,2.180416644,1.655520832,0.246666664,1.845979168,0.032697917,0.044291667,0.026291667,0.290520833,28.26666705,0.633,18.5,24.06666629,9.0
5369.831,408.6775463,272890.7891,997.2642186,27944.87231,14.49928661,28.20357219,0.133621405,1.354197721,1385.925755,1405.731323,1.423579747,1.045099321,0.308849764,431540.9336,6.544331263,162.4349378,163.2299754,184.0546525,176.8845418,170.5614134,0.876031352,0.931645955,26.92000008,19.88541659,21.57990074,358.1120427,422.3756294,357.0200272,504.0496928,470.8322754,636.3087438,0.681791936,1.722661592,46.18989944,1833.599976,0.033076924,0.205615384,0.058923076,0.020615384,0.669999994,0.044538462,0.069846154,4.789999962,9.896666845,38.56666692,0.31166666,0.866666665,7.921666543,0.213333334,0.764999996,0.638333331,39.70499929,0.711666663,8.149999857,88.12499809,4.550000072,12.60000038,25.69999981,1.800000012,4.300000072,26.47500038,41.72500038,1.399999976,0.49000001,83.62999725,31.39999962,54.59999847,54.23541677,11.20729173,0.075614583,6.651145801,12.44156247,2.104999992,1.670104172,0.24958333,1.871010402,0.0315,0.043208333,0.025229167,0.286979163,28.09999975,0.635,18.09999975,24.46666654,9.133333524
5029.694,424.8221578,270809.8945,984.6545537,19801.22843,10.83103848,25.53204362,0.31343923,1.296801676,1423.802816,1386.708577,1.399129957,1.014292235,0.282712648,405618.9961,9.616360312,159.1687177,165.1732572,184.6413841,176.9277897,168.2310499,0.981990263,1.022567446,26.92000008,19.88541659,21.57990074,317.461991,386.7767315,376.1825727,504.7553647,465.6920319,597.1441549,0.788589341,1.722661592,46.18989944,1761.974987,0.035333334,0.210733333,0.0578,0.023266666,0.605999998,0.040866667,0.069800001,4.800000191,10.07499997,38.23333422,0.280000001,0.948333343,8.100000064,0.240000005,0.863333335,0.63166666,39.85833295,0.73666666,8.325000048,87.92499924,4.224999964,12.6500001,23.42500019,1.575000018,4.450000048,24.89999962,45.65000057,1.449999988,0.469999999,83.98000336,29.53000069,38.11999893,54.2633333,11.58777785,0.072594445,6.715833367,12.22166666,2.176833332,1.691444445,0.247499997,1.821166666,0.031577778,0.041233333,0.025388889,0.290277777,27.06666692,0.635,18.43333371,23.96666654,8.73333327
5333.479,418.4207469,270470.2904,984.8750839,27117.87606,8.988627811,27.7652328,0.726732008,1.311666071,1400.620991,1426.397217,1.407830606,0.98237095,0.329451001,416358.9036,2.202777535,149.4989465,149.6645641,164.291605,160.087251,154.9648539,0.917060164,0.91055772,26.92000008,14.47810177,21.57990074,295.9588534,334.4484679,262.3956038,395.3165499,484.7401581,617.1585515,0.744828294,1.956776569,46.18989944,1618.724981,0.036753847,0.221815382,0.057646154,0.022392308,0.58860769,0.040815385,0.069692309,4.760000229,9.945000013,38.53333282,0.273333336,0.914999992,8.170000156,0.253333328,0.773333341,0.61833334,39.67000071,0.75,8.150000095,88.34999847,4.399999976,12.6500001,24.32499981,1.650000036,4.275000036,25.625,44.12499905,1.449999988,0.460000008,84.51000214,36.52000046,54.59999847,54.02333325,11.48931378,0.073170589,6.761607852,12.4642745,2.20576472,1.7031961,0.243647055,1.844241181,0.032139216,0.040033333,0.025164706,0.288901959,27.43333371,0.637,18.43333308,23.36666679,8.899999936
5214.497,417.0117426,269325.2174,1002.060521,28456.13468,6.216803769,27.76759036,0.954152383,1.326621239,1353.741172,1406.245388,1.413656324,1.011295758,0.315124052,417891.9727,2.388248498,165.6320349,164.7374223,184.6459141,188.2177258,172.9065908,0.918158683,0.882566022,26.92000008,15.75473499,21.57990074,330.3174019,382.8379084,418.292642,590.6007029,593.1628393,597.1441549,0.677606848,3.02595372,46.18989944,1647.374985,0.035291666,0.208275,0.061883333,0.019966666,0.619649999,0.041841667,0.064850001,4.75,9.976666768,39.11666616,0.25333333,0.891666681,8.091666857,0.221666666,0.74666666,0.674999992,39.19333331,0.685000012,8.050000191,88.32499886,3.825000048,12.5999999,23.4749999,1.62500003,4.25,26.44999981,44.19999981,1.449999988,0.479999989,84.06999969,29.53000069,49.40000153,54.31145835,12.00104172,0.0755,6.708229189,12.18083328,2.176770868,1.683020843,0.247291664,1.817093755,0.031927084,0.04121875,0.02553125,0.291666669,28.09999975,0.639,18.26666705,24.33333333,9.100000064
4567.136,415.0789473,242258.3854,1001.433749,23478.79541,5.121807814,26.71648375,0.595022288,1.211504737,1385.925755,1410.273085,1.265849733,0.941995609,0.268657514,388631.7592,11.18022398,179.3876298,194.0851224,202.744489,192.266976,180.3595829,1.228779867,1.268753054,26.92000008,15.83194355,21.57990074,328.6275692,476.9222234,509.6952947,523.1187185,529.6075071,607.2127075,1.030094817,2.04267095,46.18989944,1561.424986,0.034545455,0.238818181,0.071454546,0.012,0.789999984,0.069545455,0.078454547,4.739999771,10.41833321,39.76666705,0.264999998,0.771666666,8.265000105,0.181666667,0.768333346,0.706666688,38.35000038,0.686666667,8.049999952,87.90000153,4.649999976,12.5999999,23.20000005,1.725000024,4.975000024,30.625,41.05000019,1.449999988,0.479999989,83.72000122,36.52000046,51.70000076,53.88235294,11.40294126,0.077294118,6.834117665,12.66323524,2.237941174,1.688529421,0.241176468,1.853411769,0.032882354,0.041235294,0.026852941,0.298529415,27.8333327,0.634,18.56666692,24.0,8.933333397
5141.843,404.5660885,264492.2077,1002.055957,29951.71387,4.641558896,28.24363685,0.274633718,1.415405507,1426.478367,1419.815094,1.423399051,1.114516069,0.300693647,418289.3203,10.27964129,182.717968,205.2925701,217.4715773,200.5795943,193.6172962,0.87259945,0.906697415,25.73788897,15.75473499,18.68789669,339.2365964,577.247729,615.7353612,668.490804,604.4608436,686.5999023,0.687759625,2.04267095,45.67493725,1590.074989,0.035133334,0.2222,0.063866666,0.0156,0.738666662,0.055666666,0.0742,4.769999981,10.0,39.31666692,0.24333333,0.87833334,8.086666743,0.190000003,0.854999999,0.703333338,39.08333333,0.661666662,7.933333556,88.33333333,3.774999976,12.55000019,20.69999949,1.633333365,4.666666667,32.90000025,40.10000102,1.449999988,0.50999999,83.63999939,32.65999985,54.59999847,53.98809524,11.5849206,0.07336508,6.859603161,12.49480154,2.250119048,1.687976191,0.24674603,1.822452372,0.032123016,0.040912699,0.025107143,0.294285716,28.06666629,0.633,18.70000013,24.56666692,9.133333206
5251.577,401.6168941,268069.985,1002.480761,29905.31812,6.578101267,28.29148412,0.059804271,1.410152997,1410.856481,1392.353278,1.413464487,1.138145566,0.27168767,421993.7734,15.45861639,180.4129931,206.7716115,213.5037988,195.4481799,192.982851,0.913130502,0.962913627,23.6743056,19.11944437,9.76111114,355.6786003,615.6356493,693.887736,635.6701584,681.8103638,686.4911499,0.720157392,0.956936412,44.9534723,1948.199974,0.03423077,0.224692307,0.064615385,0.016846154,0.759230765,0.05723077,0.07576923,4.699999809,10.06166665,38.93333308,0.228333332,0.991666655,7.990000089,0.201666666,0.875,0.695000003,38.9083341,0.708333333,7.900000095,88.75,4.999999881,12.44999981,25.90000057,1.600000024,4.25,27.29999924,39.69999886,1.399999976,0.49000001,84.33000183,29.53000069,54.59999847,53.98333353,11.76388897,0.066902777,6.804861089,12.58763895,2.236944464,1.679305558,0.247777775,1.850458317,0.032263889,0.042305556,0.024722223,0.297083336,27.79999987,0.635,17.66666667,23.96666718,9.199999809
5305.734,401.4540218,267186.069,1005.178185,29838.85042,5.593210797,28.14871367,0.061839528,1.383210212,1410.856481,1400.700417,1.418198903,1.123839835,0.259436478,422974.8932,7.71223481,183.1694311,193.9070422,198.0855484,184.7819513,186.4941336,0.938502361,0.926342828,23.38750005,19.2319444,9.864583294,322.5355492,582.7432175,567.4201673,591.5851949,586.4722697,598.6026332,0.736799163,0.956936412,44.90902774,1890.89999,0.033784616,0.221984616,0.064569232,0.018061538,0.703115385,0.053361538,0.075138461,4.659999847,9.766666571,38.69999949,0.306666672,0.976666679,8.110000134,0.218333329,0.86833332,0.645000011,38.89333344,0.706666668,7.950000048,88.42500114,3.825000048,12.25,23.07499981,1.550000012,4.900000095,28.97500038,41.49999905,1.399999976,0.50999999,83.62999725,32.65999985,33.29999924,54.18645843,12.25416669,0.069135417,6.800937509,12.29062514,2.245000005,1.710729171,0.241979165,1.808062499,0.033479167,0.0411875,0.02609375,0.300312503,27.86666616,0.633,18.36666616,24.23333359,8.933333397
5360.082,402.017341,266981.6263,1002.133046,29622.66935,5.35199336,27.90994938,0.726732008,1.40691558,1386.872442,1406.245388,1.415696094,1.134007583,0.27307741,423700.3086,16.20093078,179.7033094,183.3564542,189.1980686,181.9613686,179.7211151,0.919193844,0.892051354,23.23055553,19.88541659,9.907638947,360.2186305,551.2782631,412.863898,535.7022921,420.0917422,526.6177203,0.703866603,2.04267095,44.58819453,2134.424957,0.035714285,0.223000001,0.060357143,0.017928571,0.608571436,0.044642857,0.077714286,4.679999828,10.21166658,38.93333308,0.263333331,0.88166667,8.388333321,0.238333332,0.816666663,0.658333321,39.24333382,0.734999994,7.900000095,87.97500038,4.925000012,12.25,23.05000019,1.62500003,4.900000095,28.5,41.27500057,1.349999964,0.50999999,84.18000031,29.53000069,38.11999893,54.21909726,11.5319445,0.068409722,6.801111105,12.20114579,2.240347245,1.670798596,0.242118053,1.794065968,0.032059028,0.038565972,0.025243056,0.298506947,27.90000025,0.638,18.23333359,24.0,9.133333206
5288.666,407.7516705,269118.9583,1002.953089,29912.03947,4.774703225,27.71687436,0.954152383,1.414384251,1396.894099,1400.700417,1.425781767,1.132663071,0.281568546,429554.9818,3.496171961,171.767477,184.7709719,210.4090691,190.1465734,185.9777362,0.88393084,0.919333066,23.03750006,19.55069439,10.00138891,258.9478194,390.6788915,501.0333066,634.2974915,556.9492506,523.9870949,0.664551812,2.596111596,44.6402777,1704.67498,0.03255,0.212000001,0.058166667,0.017208334,0.552983334,0.042991667,0.073775,4.699999809,10.08166663,38.98333295,0.24,0.978333344,8.051666578,0.226666662,0.883333325,0.673333327,39.00833321,0.75333333,8.125,88.125,4.275000036,12.3499999,21.95000029,1.650000036,5.074999928,29.5999999,41.72500134,1.349999964,0.49000001,84.63999939,39.75999832,41.59999847,54.33770821,11.74187505,0.070541668,6.730916678,12.21497916,2.127937501,1.626583332,0.238979165,1.815579154,0.0311,0.038589583,0.023072917,0.286395838,28.43333308,0.635,19.23333359,24.09999975,9.066666603
